Repository: hackingmaterials/sol-gel-data

# Sol-Gel Synthesis Dataset

A text-mined dataset of inorganic sol-gel synthesis recipes with phase purity outcomes, extracted from the scientific literature using Gemini 3.0 Flash.

`sol_gel_dataset.jsonl` is the final post-processed dataset. See `tutorial.ipynb` for a walkthrough of the data structure and example analyses.

## Tutorial

To run `tutorial.ipynb`, unzip the dataset and install its dependencies:

```bash
unzip sol_gel_dataset.jsonl.zip
pip install -r requirements.txt
```

## Figures, Tables, and Validation

`scripts/figures_tables.ipynb` regenerates every numbered figure and table in the manuscript and Supplementary Information, and `scripts/validation/` holds the validation labels the reported metrics are computed from. See `scripts/README.md`.

## Raw Data

The raw Gemini 3.0 Flash data extraction before any post-processing is provided in `post-processing/raw_dataset.jsonl`. If you want to apply your own normalization scheme (different chemical parser, atmosphere labels, characterization method mappings, etc.), you can re-run the pipeline from this file. Also, the raw outputs for the paper filtration step are provided in `paper_filtration.jsonl`

## Post-Processing Pipeline

### 2. Schema validation

Validates each raw extraction against a Pydantic schema, strips unexpected fields, and logs failures by error type. 

```bash
python schema_checker.py

# input:  raw_dataset.jsonl

# output: cleaned_raw_dataset.jsonl
```

### 3. Normalization

Restructures the dataset and parses chemical entities  using text2chem. Depends on the custom entity mappings in `atmosphere_manual.json`,`cmt_manual.json`. Note that reagent mappings (`reagent_mapping.json`) using pubchempy. Edit these files to customize atmosphere labels, characterization method names, or reagent lookups before running.

```bash
python normalization.py

# input:  cleaned_raw_dataset.jsonl

# output: sol_gel_dataset.jsonl
```

# scripts/

Regenerates every numbered table and figure in the manuscript and the Supplementary
Information.

## Contents

- `figures_tables.ipynb` — one section per manuscript item. Table 2, Figure 2 and Figure 3
  are built from `sol_gel_dataset.jsonl`; Tables 3–5, Tables S2–S6 and Figures S1–S4 from
  the validation labels below.
- `validation/` — the human and LLM annotations for the 200-paper validation set:
  paper-level classification labels (`classification_human.jsonl`,
  `classification_LLM.jsonl`), the 286 records extracted by Gemini 3.0 Flash
  (`validation_LLM.jsonl`) and the 279 ground-truth records they are matched against
  (`validation_human.jsonl`, line-aligned with the LLM file), and
  `validation_paper_level_metrics_human.jsonl`, which categorizes each paper to account for
  experimental-variant errors. Papers are identified by DOI only; no paper text is
  redistributed.

Figure 1, Table 1 and Table S1 have no computational step. Statistics quoted only in the
running text are covered by `tutorial.ipynb` and
`post-processing/semantic_inconsistency.py`.

File: scripts/validation/classification_LLM.jsonl
{"doi": "10.1016/j.jnoncrysol.2010.05.048", "classification": "sol gel synthesis", "type": "inorganic"}
{"doi": "10.1016/j.electacta.2013.06.110", "classification": "sol gel synthesis", "type": "inorganic"}
{"doi": "10.1016/j.ces.2020.116085", "classification": "sol gel synthesis", "type": "inorganic"}
{"doi": "10.1016/j.cej.2018.07.018", "classification": "sol gel synthesis", "type": "inorganic"}
{"doi": "10.1016/j.optmat.2020.109829", "classification": "sol gel synthesis", "type": "mixed"}
{"doi": "10.1016/j.microrel.2018.03.016", "classification": "sol gel synthesis", "type": "inorganic"}
{"doi": "10.1016/j.matchemphys.2005.07.007", "classification": "sol gel synthesis", "type": "inorganic"}
{"doi": "10.1016/j.jlumin.2016.02.044", "classification": "something else", "type": ""}
{"doi": "10.1016/j.jlumin.2013.11.087", "classification": "precipitate synthesis", "type": ""}
{"doi": "10.1016/j.cattod.2014.02.002", "classification": "something else", "type": ""}
{"doi": "10.1016/j.jcis.2018.12.062", "classification": "sol gel synthesis", "type": "inorganic"}
{"doi": "10.1016/j.cap.2008.08.001", "classification": "sol gel synthesis", "type": "inorganic"}
{"doi": "10.1088/0022-3727/48/30/305103", "classification": "something else", "type": ""}
{"doi": "10.1016/j.desal.2012.05.020", "classification": "sol gel synthesis", "type": "mixed"}
{"doi": "10.1016/j.flatc.2022.100390", "classification": "something else", "type": ""}
{"doi": "10.1016/j.aca.2012.07.026", "classification": "something else", "type": ""}
{"doi": "10.1016/j.ceramint.2016.11.185", "classification": "sol gel synthesis", "type": "inorganic"}
{"doi": "10.1016/j.aca.2006.08.051", "classification": "something else", "type": ""}
{"doi": "10.1016/j.envres.2019.108857", "classification": "hydrothermal synthesis", "type": ""}
{"doi": "10.1016/j.jcat.2013.05.008", "classification": "sol gel synthesis", "type": "inorganic"}
{"doi": "10.1016/j.apsusc.2019.04.055", "classification": "sol gel synthesis", "type": "inorganic"}
{"doi": "10.1016/j.tsf.2007.07.183", "classification": "sol gel synthesis", "type": "inorganic"}
{"doi": "10.1016/j.ijhydene.2017.03.128", "classification": "something else", "type": ""}
{"doi": "10.1039/D1NJ03838A", "classification": "something else", "type": ""}
{"doi": "10.1016/j.jallcom.2021.160224", "classification": "sol gel synthesis", "type": "inorganic"}
{"doi": "10.1016/j.memsci.2017.01.015", "classification": "sol gel synthesis", "type": "mixed"}
{"doi": "10.1016/j.saa.2023.122376", "classification": "something else", "type": ""}
{"doi": "10.1016/j.jmmm.2013.08.002", "classification": "sol gel synthesis", "type": "inorganic"}
{"doi": "10.1016/j.colsurfa.2014.09.012", "classification": "sol gel synthesis", "type": "mixed"}
{"doi": "10.1016/j.desal.2010.03.026", "classification": "sol gel synthesis", "type": "mixed"}
{"doi": "10.1016/j.arabjc.2019.07.009", "classification": "sol gel synthesis", "type": "mixed"}
{"doi": "10.1007/s13538-021-00977-6", "classification": "precipitate synthesis", "type": ""}
{"doi": "10.1039/D1NJ03952K", "classification": "sol gel synthesis", "type": "inorganic"}
{"doi": "10.1016/j.carbon.2004.12.016", "classification": "sol gel synthesis", "type": "mixed"}
{"doi": "10.1016/j.cej.2021.130675", "classification": "sol gel synthesis", "type": "inorganic"}
{"doi": "10.1016/S0254-0584(02)00138-4", "classification": "sol gel synthesis", "type": "inorganic"}
{"doi": "10.1149/1.2969914", "classification": "something else", "type": ""}
{"doi": "10.1016/j.apsusc.2020.145469", "classification": "hydrothermal synthesis", "type": ""}
{"doi": "10.1039/C8GC01625A", "classification": "something else", "type": ""}
{"doi": "10.1016/j.ceramint.2015.01.118", "classification": "hydrothermal synthesis", "type": ""}
{"doi": "10.1016/j.jqsrt.2016.05.032", "classification": "sol gel synthesis", "type": "inorganic"}
{"doi": "10.1016/j.ceramint.2015.06.124", "classification": "sol gel synthesis", "type": "inorganic"}
{"doi": "10.1016/j.jmmm.2016.10.153", "classification": "sol gel synthesis", "type": "inorganic"}
{"doi": "10.1016/j.tca.2022.179294", "classification": "sol gel synthesis", "type": "inorganic"}
{"doi": "10.1016/j.ceramint.2013.11.079", "classification": "precipitate synthesis", "type": ""}
{"doi": "10.1007/978-1-4939-9434-2_5", "classification": "something else", "type": ""}
{"doi": "10.1007/s10854-023-10200-8", "classification": "sol gel synthesis", "type": "inorganic"}
{"doi": "10.1016/j.electacta.2019.06.101", "classification": "hydrothermal synthesis", "type": ""}
{"doi": "10.1016/j.apsusc.2022.154934", "classification": "sol gel synthesis", "type": "mixed"}
{"doi": "10.1039/D1SE00400J", "classification": "sol gel synthesis", "type": "inorganic"}
{"doi": "10.1016/j.materresbull.2012.09.014", "classification": "something else", "type": ""}
{"doi": "10.1016/j.poly.2013.05.037", "classification": "something else", "type": ""}
{"doi": "10.1016/j.matchemphys.2014.11.063", "classification": "sol gel synthesis", "type": "inorganic"}
{"doi": "10.1016/j.fuel.2022.124379", "classification": "something else", "type": ""}
{"doi": "10.1039/D0CE01418D", "classification": "precipitate synthesis", "type": ""}
{"doi": "10.1016/S0003-2670(99)00789-8", "classification": "sol gel synthesis", "type": "mixed"}
{"doi": "10.1016/j.jcis.2022.07.134", "classification": "something else", "type": ""}
{"doi": "10.1016/j.jlumin.2019.04.007", "classification": "hydrothermal synthesis", "type": ""}
{"doi": "10.1039/B908641M", "classification": "sol gel synthesis", "type": "mixed"}
{"doi": "10.1016/j.chemosphere.2022.137195", "classification": "sol gel synthesis", "type": "mixed"}
{"doi": "10.1039/C8TC02193G", "classification": "hydrothermal synthesis", "type": ""}
{"doi": "10.1016/j.jallcom.2008.07.142", "classification": "sol gel synthesis", "type": "inorganic"}
{"doi": "10.1039/C6TC04535A", "classification": "sol gel synthesis", "type": "inorganic"}
{"doi": "10.1016/j.ceramint.2022.08.169", "classification": "sol gel synthesis", "type": "inorganic"}
{"doi": "10.1007/s00604-018-3164-0", "classification": "something else", "type": ""}
{"doi": "10.1016/j.materresbull.2011.07.045", "classification": "sol gel synthesis", "type": "inorganic"}
{"doi": "10.1016/j.catcom.2011.12.028", "classification": "sol gel synthesis", "type": "inorganic"}
{"doi": "10.1007/s10971-023-06090-1", "classification": "sol gel synthesis", "type": "inorganic"}
{"doi": "10.1016/j.ceramint.2017.12.091", "classification": "sol gel synthesis", "type": "inorganic"}
{"doi": "10.1016/j.solmat.2011.09.010", "classification": "something else", "type": ""}
{"doi": "10.1016/j.est.2019.101078", "classification": "hydrothermal synthesis", "type": ""}
{"doi": "10.1016/j.seppur.2020.117260", "classification": "something else", "type": ""}
{"doi": "10.1016/j.optmat.2018.01.004", "classification": "precipitate synthesis", "type": ""}
{"doi": "10.1103/PhysRevB.84.054435", "classification": "sol gel synthesis", "type": "inorganic"}
{"doi": "10.1039/D1CE00153A", "classification": "hydrothermal synthesis", "type": ""}
{"doi": "10.1016/j.jmrt.2021.03.012", "classification": "precipitate synthesis", "type": ""}
{"doi": "10.1016/j.jpcs.2008.10.027", "classification": "sol gel synthesis", "type": "inorganic"}
{"doi": "10.1016/j.matlet.2016.12.120", "classification": "sol gel synthesis", "type": "inorganic"}
{"doi": "10.1007/s00339-017-1071-6", "classification": "sol gel synthesis", "type": "inorganic"}
{"doi": "10.1016/j.chempr.2019.10.008", "classification": "sol gel synthesis", "type": "inorganic"}
{"doi": "10.1016/j.jnoncrysol.2006.01.040", "classification": "sol gel synthesis", "type": "inorganic"}
{"doi": "10.1016/j.micromeso.2011.12.024", "classification": "hydrothermal synthesis", "type": ""}
{"doi": "10.1016/j.chemosphere.2011.11.034", "classification": "sol gel synthesis", "type": "mixed"}
{"doi": "10.1088/2053-1591/aa9449", "classification": "something else", "type": ""}
{"doi": "10.1016/j.tsf.2004.03.030", "classification": "sol gel synthesis", "type": "inorganic"}
{"doi": "10.1016/j.mseb.2011.02.027", "classification": "sol gel synthesis", "type": "inorganic"}
{"doi": "10.1016/j.apcata.2010.03.057", "classification": "sol gel synthesis", "type": "inorganic"}
{"doi": "10.1039/D1QI00772F", "classification": "hydrothermal synthesis", "type": ""}
{"doi": "10.1016/j.ceramint.2020.12.257", "classification": "sol gel synthesis", "type": "inorganic"}
{"doi": "10.1016/j.jnoncrysol.2012.06.013", "classification": "sol gel synthesis", "type": "mixed"}
{"doi": "10.1016/j.jmmm.2009.08.031", "classification": "sol gel synthesis", "type": "inorganic"}
{"doi": "10.1007/s11356-022-23000-0", "classification": "something else", "type": ""}
{"doi": "10.1016/j.cej.2019.123233", "classification": "sol gel synthesis", "type": "inorganic"}
{"doi": "10.1007/s10910-021-01303-w", "classification": "sol gel synthesis", "type": "inorganic"}
{"doi": "10.1016/j.apcatb.2010.04.026", "classification": "something else", "type": ""}
{"doi": "10.1016/S0920-5861(01)00322-4", "classification": "sol gel synthesis", "type": "inorganic"}
{"doi": "10.1016/S1387-7003(03)00019-4", "classification": "sol gel synthesis", "type": "inorganic"}
{"doi": "10.1016/j.electacta.2010.08.039", "classification": "sol gel synthesis", "type": "inorganic"}
{"doi": "10.1149/2754-2734/ac6618", "classification": "sol gel synthesis", "type": "inorganic"}
{"doi": "10.1007/978-1-4939-9496-0_6", "classification": "something else", "type": ""}
{"doi": "10.1016/S0003-2670(02)01425-3", "classification": "something else", "type": ""}
{"doi": "10.1016/j.snb.2017.04.181", "classification": "something else", "type": ""}
{"doi": "10.1016/j.est.2023.106695", "classification": "sol gel synthesis", "type": "inorganic"}
{"doi": "10.1016/j.jmrt.2022.11.026", "classification": "sol gel synthesis", "type": "inorganic"}
{"doi": "10.1007/s11051-023-05731-4", "classification": "sol gel synthesis", "type": "inorganic"}
{"doi": "10.1016/j.jpowsour.2012.01.044", "classification": "sol gel synthesis", "type": "inorganic"}
{"doi": "10.1016/j.ecoenv.2019.110098", "classification": "sol gel synthesis", "type": "mixed"}
{"doi": "10.1016/j.jcis.2017.03.053", "classification": "sol gel synthesis", "type": "mixed"}
{"doi": "10.1063/1.3431298", "classification": "sol gel synthesis", "type": "inorganic"}
{"doi": "10.1016/j.molstruc.2018.08.002", "classification": "sol gel synthesis", "type": "inorganic"}
{"doi": "10.1002/chem.200500971", "classification": "sol gel synthesis", "type": "inorganic"}
{"doi": "10.1016/j.solener.2018.03.045", "classification": "hydrothermal synthesis", "type": ""}
{"doi": "10.1007/s10800-022-01771-1", "classification": "sol gel synthesis", "type": "inorganic"}
{"doi": "10.1016/j.matlet.2009.10.048", "classification": "precipitate synthesis", "type": ""}
{"doi": "10.1016/j.molstruc.2020.128021", "classification": "sol gel synthesis", "type": "mixed"}
{"doi": "10.1016/j.mseb.2020.114624", "classification": "sol gel synthesis", "type": "inorganic"}
{"doi": "10.1016/j.materresbull.2010.06.019", "classification": "sol gel synthesis", "type": "inorganic"}
{"doi": "10.1016/j.mtener.2022.100986", "classification": "something else", "type": ""}
{"doi": "10.1016/j.solmat.2005.05.001", "classification": "sol gel synthesis", "type": "inorganic"}
{"doi": "10.1088/2053-1591/abff77", "classification": "sol gel synthesis", "type": "mixed"}
{"doi": "10.1016/j.matchemphys.2019.02.041", "classification": "sol gel synthesis", "type": "inorganic"}
{"doi": "10.1016/j.jece.2020.104374", "classification": "sol gel synthesis", "type": "inorganic"}
{"doi": "10.1016/j.apsusc.2021.151527", "classification": "precipitate synthesis", "type": ""}
{"doi": "10.1007/s10904-023-02826-2", "classification": "sol gel synthesis", "type": "inorganic"}
{"doi": "10.1016/j.tsf.2005.08.296", "classification": "sol gel synthesis", "type": "inorganic"}
{"doi": "10.1088/2053-1591/aabbde", "classification": "solid state synthesis", "type": ""}
{"doi": "10.1016/j.jmmm.2009.12.033", "classification": "sol gel synthesis", "type": "inorganic"}
{"doi": "10.1063/1.5115526", "classification": "sol gel synthesis", "type": "inorganic"}
{"doi": "10.1016/j.jhazmat.2017.05.026", "classification": "sol gel synthesis", "type": "mixed"}
{"doi": "10.1016/j.snb.2017.09.204", "classification": "sol gel synthesis", "type": "inorganic"}
{"doi": "10.1016/j.jnoncrysol.2010.09.022", "classification": "sol gel synthesis", "type": "inorganic"}
{"doi": "10.1007/s10948-016-3450-1", "classification": "sol gel synthesis", "type": "inorganic"}
{"doi": "10.1016/j.ijbiomac.2019.10.203", "classification": "something else", "type": ""}
{"doi": "10.1016/j.colsurfa.2022.129300", "classification": "sol gel synthesis", "type": "mixed"}
{"doi": "10.1016/j.jcis.2021.01.035", "classification": "hydrothermal synthesis", "type": ""}
{"doi": "10.1016/j.jeurceramsoc.2011.10.052", "classification": "sol gel synthesis", "type": "inorganic"}
{"doi": "10.1039/C9SE00336C", "classification": "sol gel synthesis", "type": "inorganic"}
{"doi": "10.1016/j.renene.2020.09.060", "classification": "sol gel synthesis", "type": "inorganic"}
{"doi": "10.1016/j.colsurfa.2021.127528", "classification": "sol gel synthesis", "type": "mixed"}
{"doi": "10.1016/j.jssc.2005.05.024", "classification": "sol gel synthesis", "type": "inorganic"}
{"doi": "10.1016/j.jallcom.2016.11.186", "classification": "sol gel synthesis", "type": "mixed"}
{"doi": "10.1016/j.fuel.2023.127766", "classification": "sol gel synthesis", "type": "inorganic"}
{"doi": "10.1039/D2TB01777F", "classification": "sol gel synthesis", "type": "inorganic"}
{"doi": "10.1063/1.3327449", "classification": "precipitate synthesis", "type": ""}
{"doi": "10.1039/C8DT03593H", "classification": "solid state synthesis", "type": ""}
{"doi": "10.1016/j.jcrysgro.2012.05.013", "classification": "sol gel synthesis", "type": "inorganic"}
{"doi": "10.1016/j.corsci.2018.02.054", "classification": "sol gel synthesis", "type": "inorganic"}
{"doi": "10.1016/j.porgcoat.2010.04.005", "classification": "sol gel synthesis", "type": "mixed"}
{"doi": "10.1016/j.psep.2018.09.015", "classification": "sol gel synthesis", "type": "inorganic"}
{"doi": "10.1016/S0731-7085(02)00572-1", "classification": "something else", "type": ""}
{"doi": "10.1016/j.cej.2021.129731", "classification": "precipitate synthesis", "type": ""}
{"doi": "10.1016/j.fusengdes.2018.03.069", "classification": "sol gel synthesis", "type": "mixed"}
{"doi": "10.1007/s11270-014-2267-4", "classification": "something else", "type": ""}
{"doi": "10.1016/j.mssp.2020.105218", "classification": "precipitate synthesis", "type": ""}
{"doi": "10.1016/j.dyepig.2013.06.030", "classification": "something else", "type": ""}
{"doi": "10.1016/j.mseb.2006.09.007", "classification": "sol gel synthesis", "type": "inorganic"}
{"doi": "10.1016/j.jechem.2020.03.057", "classification": "sol gel synthesis", "type": "inorganic"}
{"doi": "10.1016/j.surfcoat.2018.11.099", "classification": "sol gel synthesis", "type": "inorganic"}
{"doi": "10.1039/C4TB01169D", "classification": "sol gel synthesis", "type": "mixed"}
{"doi": "10.1016/j.ssi.2015.11.016", "classification": "sol gel synthesis", "type": "inorganic"}
{"doi": "10.1039/C7NJ03262E", "classification": "hydrothermal synthesis", "type": ""}
{"doi": "10.1016/j.colsurfa.2022.129991", "classification": "hydrothermal synthesis", "type": ""}
{"doi": "10.1016/j.jpowsour.2011.07.005", "classification": "sol gel synthesis", "type": "inorganic"}
{"doi": "10.1016/j.ensm.2016.11.001", "classification": "sol gel synthesis", "type": "inorganic"}
{"doi": "10.1016/j.jcou.2021.101638", "classification": "sol gel synthesis", "type": "inorganic"}
{"doi": "10.1016/j.materresbull.2018.02.040", "classification": "sol gel synthesis", "type": "inorganic"}
{"doi": "10.1063/1.4819336", "classification": "something else", "type": ""}
{"doi": "10.1016/j.ceramint.2019.06.140", "classification": "sol gel synthesis", "type": "inorganic"}
{"doi": "10.1016/j.vacuum.2007.04.037", "classification": "sol gel synthesis", "type": "inorganic"}
{"doi": "10.1016/j.mssp.2014.12.069", "classification": "sol gel synthesis", "type": "inorganic"}
{"doi": "10.1016/j.micromeso.2011.11.027", "classification": "sol gel synthesis", "type": "inorganic"}
{"doi": "10.1016/j.bios.2010.05.007", "classification": "sol gel synthesis", "type": "mixed"}
{"doi": "10.1007/s11665-022-07069-9", "classification": "something else", "type": ""}
{"doi": "10.1016/S0026-265X(01)00094-7", "classification": "something else", "type": ""}
{"doi": "10.1016/j.solidstatesciences.2016.09.011", "classification": "something else", "type": ""}
{"doi": "10.1088/2399-6528/ac8049", "classification": "sol gel synthesis", "type": "inorganic"}
{"doi": "10.1149/1.1776590", "classification": "sol gel synthesis", "type": "mixed"}
{"doi": "10.1016/j.cej.2020.126372", "classification": "hydrothermal synthesis", "type": ""}
{"doi": "10.1016/j.jcis.2018.06.094", "classification": "sol gel synthesis", "type": "mixed"}
{"doi": "10.1007/s12648-012-0182-3", "classification": "something else", "type": ""}
{"doi": "10.1016/j.electacta.2016.10.044", "classification": "sol gel synthesis", "type": "inorganic"}
{"doi": "10.1149/2.0221802jes", "classification": "something else", "type": ""}
{"doi": "10.1007/s10965-023-03655-0", "classification": "precipitate synthesis", "type": ""}
{"doi": "10.1016/S1388-2481(02)00495-2", "classification": "sol gel synthesis", "type": "inorganic"}
{"doi": "10.1016/j.jclepro.2021.128207", "classification": "something else", "type": ""}
{"doi": "10.1016/j.apsusc.2020.147169", "classification": "sol gel synthesis", "type": "inorganic"}
{"doi": "10.1016/S1387-1811(99)00210-3", "classification": "sol gel synthesis", "type": "inorganic"}
{"doi": "10.1016/j.jhazmat.2016.10.034", "classification": "hydrothermal synthesis", "type": ""}
{"doi": "10.1088/2053-1591/abc770", "classification": "sol gel synthesis", "type": "inorganic"}
{"doi": "10.1016/j.jes.2022.06.042", "classification": "sol gel synthesis", "type": "inorganic"}
{"doi": "10.1016/j.micromeso.2007.02.048", "classification": "sol gel synthesis", "type": "inorganic"}
{"doi": "10.1016/j.materresbull.2013.05.012", "classification": "sol gel synthesis", "type": "inorganic"}
{"doi": "10.1016/j.ceramint.2020.06.027", "classification": "sol gel synthesis", "type": "inorganic"}
{"doi": "10.1016/j.jallcom.2021.159984", "classification": "sol gel synthesis", "type": "inorganic"}
{"doi": "10.1016/j.ceramint.2015.03.171", "classification": "sol gel synthesis", "type": "inorganic"}
{"doi": "10.1007/978-1-4939-6737-7_10", "classification": "something else", "type": ""}
{"doi": "10.1016/j.jpowsour.2021.229877", "classification": "something else", "type": ""}
{"doi": "10.1016/j.jpowsour.2004.03.073", "classification": "sol gel synthesis", "type": "inorganic"}
{"doi": "10.1016/j.matlet.2014.12.064", "classification": "sol gel synthesis", "type": "inorganic"}
{"doi": "10.1016/j.matchemphys.2008.05.055", "classification": "sol gel synthesis", "type": "inorganic"}

File: scripts/validation/classification_human.jsonl
{"doi": "10.1016/j.jnoncrysol.2010.05.048", "classification": "sol gel synthesis", "type": "inorganic"}
{"doi": "10.1016/j.electacta.2013.06.110", "classification": "sol gel synthesis", "type": "inorganic"}
{"doi": "10.1016/j.ces.2020.116085", "classification": "sol gel synthesis", "type": "inorganic"}
{"doi": "10.1016/j.cej.2018.07.018", "classification": "sol gel synthesis", "type": "inorganic"}
{"doi": "10.1016/j.optmat.2020.109829", "classification": "sol gel synthesis", "type": "mixed"}
{"doi": "10.1016/j.microrel.2018.03.016", "classification": "sol gel synthesis", "type": "inorganic"}
{"doi": "10.1016/j.matchemphys.2005.07.007", "classification": "sol gel synthesis", "type": "inorganic"}
{"doi": "10.1016/j.jlumin.2016.02.044", "classification": "something else", "type": ""}
{"doi": "10.1016/j.jlumin.2013.11.087", "classification": "precipitate synthesis", "type": ""}
{"doi": "10.1016/j.cattod.2014.02.002", "classification": "something else", "type": ""}
{"doi": "10.1016/j.jcis.2018.12.062", "classification": "sol gel synthesis", "type": "inorganic"}
{"doi": "10.1016/j.cap.2008.08.001", "classification": "sol gel synthesis", "type": "inorganic"}
{"doi": "10.1088/0022-3727/48/30/305103", "classification": "something else", "type": ""}
{"doi": "10.1016/j.desal.2012.05.020", "classification": "sol gel synthesis", "type": "mixed"}
{"doi": "10.1016/j.flatc.2022.100390", "classification": "something else", "type": ""}
{"doi": "10.1016/j.aca.2012.07.026", "classification": "something else", "type": ""}
{"doi": "10.1016/j.ceramint.2016.11.185", "classification": "sol gel synthesis", "type": "inorganic"}
{"doi": "10.1016/j.aca.2006.08.051", "classification": "something else", "type": ""}
{"doi": "10.1016/j.envres.2019.108857", "classification": "hydrothermal synthesis", "type": ""}
{"doi": "10.1016/j.jcat.2013.05.008", "classification": "sol gel synthesis", "type": "inorganic"}
{"doi": "10.1016/j.apsusc.2019.04.055", "classification": "sol gel synthesis", "type": "inorganic"}
{"doi": "10.1016/j.tsf.2007.07.183", "classification": "sol gel synthesis", "type": "inorganic"}
{"doi": "10.1016/j.ijhydene.2017.03.128", "classification": "something else", "type": ""}
{"doi": "10.1039/D1NJ03838A", "classification": "something else", "type": ""}
{"doi": "10.1016/j.jallcom.2021.160224", "classification": "sol gel synthesis", "type": "inorganic"}
{"doi": "10.1016/j.memsci.2017.01.015", "classification": "sol gel synthesis", "type": "mixed"}
{"doi": "10.1016/j.saa.2023.122376", "classification": "something else", "type": ""}
{"doi": "10.1016/j.jmmm.2013.08.002", "classification": "sol gel synthesis", "type": "inorganic"}
{"doi": "10.1016/j.colsurfa.2014.09.012", "classification": "sol gel synthesis", "type": "inorganic"}
{"doi": "10.1016/j.desal.2010.03.026", "classification": "sol gel synthesis", "type": "mixed"}
{"doi": "10.1016/j.arabjc.2019.07.009", "classification": "sol gel synthesis", "type": "inorganic"}
{"doi": "10.1007/s13538-021-00977-6", "classification": "precipitate synthesis", "type": ""}
{"doi": "10.1039/D1NJ03952K", "classification": "sol gel synthesis", "type": "inorganic"}
{"doi": "10.1016/j.carbon.2004.12.016", "classification": "sol gel synthesis", "type": "mixed"}
{"doi": "10.1016/j.cej.2021.130675", "classification": "sol gel synthesis", "type": "inorganic"}
{"doi": "10.1016/S0254-0584(02)00138-4", "classification": "sol gel synthesis", "type": "inorganic"}
{"doi": "10.1149/1.2969914", "classification": "sol gel synthesis", "type": "inorganic"}
{"doi": "10.1016/j.apsusc.2020.145469", "classification": "hydrothermal synthesis", "type": ""}
{"doi": "10.1039/C8GC01625A", "classification": "something else", "type": ""}
{"doi": "10.1016/j.ceramint.2015.01.118", "classification": "hydrothermal synthesis", "type": ""}
{"doi": "10.1016/j.jqsrt.2016.05.032", "classification": "sol gel synthesis", "type": "inorganic"}
{"doi": "10.1016/j.ceramint.2015.06.124", "classification": "sol gel synthesis", "type": "inorganic"}
{"doi": "10.1016/j.jmmm.2016.10.153", "classification": "sol gel synthesis", "type": "inorganic"}
{"doi": "10.1016/j.tca.2022.179294", "classification": "sol gel synthesis", "type": "inorganic"}
{"doi": "10.1016/j.ceramint.2013.11.079", "classification": "precipitate synthesis", "type": ""}
{"doi": "10.1007/978-1-4939-9434-2_5", "classification": "something else", "type": ""}
{"doi": "10.1007/s10854-023-10200-8", "classification": "sol gel synthesis", "type": "inorganic"}
{"doi": "10.1016/j.electacta.2019.06.101", "classification": "hydrothermal synthesis", "type": ""}
{"doi": "10.1016/j.apsusc.2022.154934", "classification": "something else", "type": ""}
{"doi": "10.1039/D1SE00400J", "classification": "sol gel synthesis", "type": "inorganic"}
{"doi": "10.1016/j.materresbull.2012.09.014", "classification": "something else", "type": ""}
{"doi": "10.1016/j.poly.2013.05.037", "classification": "something else", "type": ""}
{"doi": "10.1016/j.matchemphys.2014.11.063", "classification": "sol gel synthesis", "type": "inorganic"}
{"doi": "10.1016/j.fuel.2022.124379", "classification": "something else", "type": ""}
{"doi": "10.1039/D0CE01418D", "classification": "precipitate synthesis", "type": ""}
{"doi": "10.1016/S0003-2670(99)00789-8", "classification": "sol gel synthesis", "type": "mixed"}
{"doi": "10.1016/j.jcis.2022.07.134", "classification": "something else", "type": ""}
{"doi": "10.1016/j.jlumin.2019.04.007", "classification": "hydrothermal synthesis", "type": ""}
{"doi": "10.1039/B908641M", "classification": "sol gel synthesis", "type": "mixed"}
{"doi": "10.1016/j.chemosphere.2022.137195", "classification": "sol gel synthesis", "type": "inorganic"}
{"doi": "10.1039/C8TC02193G", "classification": "hydrothermal synthesis", "type": ""}
{"doi": "10.1016/j.jallcom.2008.07.142", "classification": "sol gel synthesis", "type": "inorganic"}
{"doi": "10.1039/C6TC04535A", "classification": "sol gel synthesis", "type": "inorganic"}
{"doi": "10.1016/j.ceramint.2022.08.169", "classification": "sol gel synthesis", "type": "inorganic"}
{"doi": "10.1007/s00604-018-3164-0", "classification": "something else", "type": ""}
{"doi": "10.1016/j.materresbull.2011.07.045", "classification": "sol gel synthesis", "type": "inorganic"}
{"doi": "10.1016/j.catcom.2011.12.028", "classification": "sol gel synthesis", "type": "inorganic"}
{"doi": "10.1007/s10971-023-06090-1", "classification": "sol gel synthesis", "type": "inorganic"}
{"doi": "10.1016/j.ceramint.2017.12.091", "classification": "sol gel synthesis", "type": "inorganic"}
{"doi": "10.1016/j.solmat.2011.09.010", "classification": "something else", "type": ""}
{"doi": "10.1016/j.est.2019.101078", "classification": "hydrothermal synthesis", "type": ""}
{"doi": "10.1016/j.seppur.2020.117260", "classification": "something else", "type": ""}
{"doi": "10.1016/j.optmat.2018.01.004", "classification": "precipitate synthesis", "type": ""}
{"doi": "10.1103/PhysRevB.84.054435", "classification": "sol gel synthesis", "type": "inorganic"}
{"doi": "10.1039/D1CE00153A", "classification": "hydrothermal synthesis", "type": ""}
{"doi": "10.1016/j.jmrt.2021.03.012", "classification": "precipitate synthesis", "type": ""}
{"doi": "10.1016/j.jpcs.2008.10.027", "classification": "sol gel synthesis", "type": "inorganic"}
{"doi": "10.1016/j.matlet.2016.12.120", "classification": "sol gel synthesis", "type": "inorganic"}
{"doi": "10.1007/s00339-017-1071-6", "classification": "sol gel synthesis", "type": "inorganic"}
{"doi": "10.1016/j.chempr.2019.10.008", "classification": "sol gel synthesis", "type": "inorganic"}
{"doi": "10.1016/j.jnoncrysol.2006.01.040", "classification": "sol gel synthesis", "type": "inorganic"}
{"doi": "10.1016/j.micromeso.2011.12.024", "classification": "hydrothermal synthesis", "type": ""}
{"doi": "10.1016/j.chemosphere.2011.11.034", "classification": "sol gel synthesis", "type": "inorganic"}
{"doi": "10.1088/2053-1591/aa9449", "classification": "something else", "type": ""}
{"doi": "10.1016/j.tsf.2004.03.030", "classification": "sol gel synthesis", "type": "inorganic"}
{"doi": "10.1016/j.mseb.2011.02.027", "classification": "sol gel synthesis", "type": "inorganic"}
{"doi": "10.1016/j.apcata.2010.03.057", "classification": "sol gel synthesis", "type": "inorganic"}
{"doi": "10.1039/D1QI00772F", "classification": "hydrothermal synthesis", "type": ""}
{"doi": "10.1016/j.ceramint.2020.12.257", "classification": "sol gel synthesis", "type": "inorganic"}
{"doi": "10.1016/j.jnoncrysol.2012.06.013", "classification": "sol gel synthesis", "type": "mixed"}
{"doi": "10.1016/j.jmmm.2009.08.031", "classification": "sol gel synthesis", "type": "inorganic"}
{"doi": "10.1007/s11356-022-23000-0", "classification": "something else", "type": ""}
{"doi": "10.1016/j.cej.2019.123233", "classification": "sol gel synthesis", "type": "inorganic"}
{"doi": "10.1007/s10910-021-01303-w", "classification": "sol gel synthesis", "type": "inorganic"}
{"doi": "10.1016/j.apcatb.2010.04.026", "classification": "something else", "type": ""}
{"doi": "10.1016/S0920-5861(01)00322-4", "classification": "sol gel synthesis", "type": "inorganic"}
{"doi": "10.1016/S1387-7003(03)00019-4", "classification": "sol gel synthesis", "type": "inorganic"}
{"doi": "10.1016/j.electacta.2010.08.039", "classification": "sol gel synthesis", "type": "inorganic"}
{"doi": "10.1149/2754-2734/ac6618", "classification": "sol gel synthesis", "type": "inorganic"}
{"doi": "10.1007/978-1-4939-9496-0_6", "classification": "something else", "type": ""}
{"doi": "10.1016/S0003-2670(02)01425-3", "classification": "something else", "type": ""}
{"doi": "10.1016/j.snb.2017.04.181", "classification": "sol gel synthesis", "type": "inorganic"}
{"doi": "10.1016/j.est.2023.106695", "classification": "sol gel synthesis", "type": "inorganic"}
{"doi": "10.1016/j.jmrt.2022.11.026", "classification": "sol gel synthesis", "type": "inorganic"}
{"doi": "10.1007/s11051-023-05731-4", "classification": "sol gel synthesis", "type": "inorganic"}
{"doi": "10.1016/j.jpowsour.2012.01.044", "classification": "sol gel synthesis", "type": "inorganic"}
{"doi": "10.1016/j.ecoenv.2019.110098", "classification": "sol gel synthesis", "type": "inorganic"}
{"doi": "10.1016/j.jcis.2017.03.053", "classification": "sol gel synthesis", "type": "mixed"}
{"doi": "10.1063/1.3431298", "classification": "sol gel synthesis", "type": "inorganic"}
{"doi": "10.1016/j.molstruc.2018.08.002", "classification": "sol gel synthesis", "type": "inorganic"}
{"doi": "10.1002/chem.200500971", "classification": "sol gel synthesis", "type": "inorganic"}
{"doi": "10.1016/j.solener.2018.03.045", "classification": "hydrothermal synthesis", "type": ""}
{"doi": "10.1007/s10800-022-01771-1", "classification": "sol gel synthesis", "type": "inorganic"}
{"doi": "10.1016/j.matlet.2009.10.048", "classification": "precipitate synthesis", "type": ""}
{"doi": "10.1016/j.molstruc.2020.128021", "classification": "sol gel synthesis", "type": "mixed"}
{"doi": "10.1016/j.mseb.2020.114624", "classification": "sol gel synthesis", "type": "inorganic"}
{"doi": "10.1016/j.materresbull.2010.06.019", "classification": "sol gel synthesis", "type": "inorganic"}
{"doi": "10.1016/j.mtener.2022.100986", "classification": "something else", "type": ""}
{"doi": "10.1016/j.solmat.2005.05.001", "classification": "sol gel synthesis", "type": "inorganic"}
{"doi": "10.1088/2053-1591/abff77", "classification": "sol gel synthesis", "type": "mixed"}
{"doi": "10.1016/j.matchemphys.2019.02.041", "classification": "sol gel synthesis", "type": "inorganic"}
{"doi": "10.1016/j.jece.2020.104374", "classification": "sol gel synthesis", "type": "inorganic"}
{"doi": "10.1016/j.apsusc.2021.151527", "classification": "precipitate synthesis", "type": ""}
{"doi": "10.1007/s10904-023-02826-2", "classification": "sol gel synthesis", "type": "inorganic"}
{"doi": "10.1016/j.tsf.2005.08.296", "classification": "sol gel synthesis", "type": "inorganic"}
{"doi": "10.1088/2053-1591/aabbde", "classification": "solid state synthesis", "type": ""}
{"doi": "10.1016/j.jmmm.2009.12.033", "classification": "sol gel synthesis", "type": "inorganic"}
{"doi": "10.1063/1.5115526", "classification": "sol gel synthesis", "type": "inorganic"}
{"doi": "10.1016/j.jhazmat.2017.05.026", "classification": "sol gel synthesis", "type": "mixed"}
{"doi": "10.1016/j.snb.2017.09.204", "classification": "sol gel synthesis", "type": "inorganic"}
{"doi": "10.1016/j.jnoncrysol.2010.09.022", "classification": "sol gel synthesis", "type": "inorganic"}
{"doi": "10.1007/s10948-016-3450-1", "classification": "sol gel synthesis", "type": "inorganic"}
{"doi": "10.1016/j.ijbiomac.2019.10.203", "classification": "something else", "type": ""}
{"doi": "10.1016/j.colsurfa.2022.129300", "classification": "sol gel synthesis", "type": "mixed"}
{"doi": "10.1016/j.jcis.2021.01.035", "classification": "hydrothermal synthesis", "type": ""}
{"doi": "10.1016/j.jeurceramsoc.2011.10.052", "classification": "sol gel synthesis", "type": "inorganic"}
{"doi": "10.1039/C9SE00336C", "classification": "sol gel synthesis", "type": "inorganic"}
{"doi": "10.1016/j.renene.2020.09.060", "classification": "sol gel synthesis", "type": "inorganic"}
{"doi": "10.1016/j.colsurfa.2021.127528", "classification": "sol gel synthesis", "type": "inorganic"}
{"doi": "10.1016/j.jssc.2005.05.024", "classification": "sol gel synthesis", "type": "inorganic"}
{"doi": "10.1016/j.jallcom.2016.11.186", "classification": "sol gel synthesis", "type": "mixed"}
{"doi": "10.1016/j.fuel.2023.127766", "classification": "sol gel synthesis", "type": "inorganic"}
{"doi": "10.1039/D2TB01777F", "classification": "sol gel synthesis", "type": "inorganic"}
{"doi": "10.1063/1.3327449", "classification": "precipitate synthesis", "type": ""}
{"doi": "10.1039/C8DT03593H", "classification": "solid state synthesis", "type": ""}
{"doi": "10.1016/j.jcrysgro.2012.05.013", "classification": "sol gel synthesis", "type": "inorganic"}
{"doi": "10.1016/j.corsci.2018.02.054", "classification": "sol gel synthesis", "type": "inorganic"}
{"doi": "10.1016/j.porgcoat.2010.04.005", "classification": "sol gel synthesis", "type": "mixed"}
{"doi": "10.1016/j.psep.2018.09.015", "classification": "sol gel synthesis", "type": "inorganic"}
{"doi": "10.1016/S0731-7085(02)00572-1", "classification": "something else", "type": ""}
{"doi": "10.1016/j.cej.2021.129731", "classification": "precipitate synthesis", "type": ""}
{"doi": "10.1016/j.fusengdes.2018.03.069", "classification": "sol gel synthesis", "type": "inorganic"}
{"doi": "10.1007/s11270-014-2267-4", "classification": "something else", "type": ""}
{"doi": "10.1016/j.mssp.2020.105218", "classification": "precipitate synthesis", "type": ""}
{"doi": "10.1016/j.dyepig.2013.06.030", "classification": "something else", "type": ""}
{"doi": "10.1016/j.mseb.2006.09.007", "classification": "sol gel synthesis", "type": "inorganic"}
{"doi": "10.1016/j.jechem.2020.03.057", "classification": "sol gel synthesis", "type": "inorganic"}
{"doi": "10.1016/j.surfcoat.2018.11.099", "classification": "sol gel synthesis", "type": "inorganic"}
{"doi": "10.1039/C4TB01169D", "classification": "sol gel synthesis", "type": "mixed"}
{"doi": "10.1016/j.ssi.2015.11.016", "classification": "sol gel synthesis", "type": "inorganic"}
{"doi": "10.1039/C7NJ03262E", "classification": "hydrothermal synthesis", "type": ""}
{"doi": "10.1016/j.colsurfa.2022.129991", "classification": "hydrothermal synthesis", "type": ""}
{"doi": "10.1016/j.jpowsour.2011.07.005", "classification": "sol gel synthesis", "type": "inorganic"}
{"doi": "10.1016/j.ensm.2016.11.001", "classification": "something else", "type": ""}
{"doi": "10.1016/j.jcou.2021.101638", "classification": "sol gel synthesis", "type": "inorganic"}
{"doi": "10.1016/j.materresbull.2018.02.040", "classification": "sol gel synthesis", "type": "inorganic"}
{"doi": "10.1063/1.4819336", "classification": "something else", "type": ""}
{"doi": "10.1016/j.ceramint.2019.06.140", "classification": "sol gel synthesis", "type": "inorganic"}
{"doi": "10.1016/j.vacuum.2007.04.037", "classification": "sol gel synthesis", "type": "inorganic"}
{"doi": "10.1016/j.mssp.2014.12.069", "classification": "sol gel synthesis", "type": "inorganic"}
{"doi": "10.1016/j.micromeso.2011.11.027", "classification": "sol gel synthesis", "type": "inorganic"}
{"doi": "10.1016/j.bios.2010.05.007", "classification": "sol gel synthesis", "type": "mixed"}
{"doi": "10.1007/s11665-022-07069-9", "classification": "something else", "type": ""}
{"doi": "10.1016/S0026-265X(01)00094-7", "classification": "something else", "type": ""}
{"doi": "10.1016/j.solidstatesciences.2016.09.011", "classification": "something else", "type": ""}
{"doi": "10.1088/2399-6528/ac8049", "classification": "sol gel synthesis", "type": "inorganic"}
{"doi": "10.1149/1.1776590", "classification": "sol gel synthesis", "type": "inorganic"}
{"doi": "10.1016/j.cej.2020.126372", "classification": "hydrothermal synthesis", "type": ""}
{"doi": "10.1016/j.jcis.2018.06.094", "classification": "sol gel synthesis", "type": "mixed"}
{"doi": "10.1007/s12648-012-0182-3", "classification": "something else", "type": ""}
{"doi": "10.1016/j.electacta.2016.10.044", "classification": "sol gel synthesis", "type": "inorganic"}
{"doi": "10.1149/2.0221802jes", "classification": "something else", "type": ""}
{"doi": "10.1007/s10965-023-03655-0", "classification": "precipitate synthesis", "type": ""}
{"doi": "10.1016/S1388-2481(02)00495-2", "classification": "sol gel synthesis", "type": "inorganic"}
{"doi": "10.1016/j.jclepro.2021.128207", "classification": "something else", "type": ""}
{"doi": "10.1016/j.apsusc.2020.147169", "classification": "sol gel synthesis", "type": "inorganic"}
{"doi": "10.1016/S1387-1811(99)00210-3", "classification": "sol gel synthesis", "type": "inorganic"}
{"doi": "10.1016/j.jhazmat.2016.10.034", "classification": "hydrothermal synthesis", "type": ""}
{"doi": "10.1088/2053-1591/abc770", "classification": "sol gel synthesis", "type": "inorganic"}
{"doi": "10.1016/j.jes.2022.06.042", "classification": "sol gel synthesis", "type": "inorganic"}
{"doi": "10.1016/j.micromeso.2007.02.048", "classification": "sol gel synthesis", "type": "inorganic"}
{"doi": "10.1016/j.materresbull.2013.05.012", "classification": "sol gel synthesis", "type": "inorganic"}
{"doi": "10.1016/j.ceramint.2020.06.027", "classification": "sol gel synthesis", "type": "inorganic"}
{"doi": "10.1016/j.jallcom.2021.159984", "classification": "sol gel synthesis", "type": "inorganic"}
{"doi": "10.1016/j.ceramint.2015.03.171", "classification": "sol gel synthesis", "type": "inorganic"}
{"doi": "10.1007/978-1-4939-6737-7_10", "classification": "something else", "type": ""}
{"doi": "10.1016/j.jpowsour.2021.229877", "classification": "something else", "type": ""}
{"doi": "10.1016/j.jpowsour.2004.03.073", "classification": "sol gel synthesis", "type": "inorganic"}
{"doi": "10.1016/j.matlet.2014.12.064", "classification": "something else", "type": ""}
{"doi": "10.1016/j.matchemphys.2008.05.055", "classification": "sol gel synthesis", "type": "inorganic"}

File: scripts/validation/validation_LLM.jsonl (part 1 of 37)
{"protocol": {"doi": "10.1016/j.jnoncrysol.2010.05.048", "target": {"material_string": "Fe2O3-Al2O3", "material_form": "powder", "material_formula": "Fe2O3-Al2O3", "composition": [{"formula": "Fe2O3", "amount": "1", "elements": {"Fe": "2", "O": "3"}, "species": {"Fe": "2", "O": "3"}}, {"formula": "Al2O3", "amount": "1", "elements": {"Al": "2", "O": "3"}, "species": {"Al": "2", "O": "3"}}], "additives": [], "is_mixture": true, "phase": "", "oxygen_deficiency": "no", "oxidation_states": {}}, "metal_precursors": [{"material_string": "Fe(NO3)3", "material_form": "", "material_formula": "Fe(NO3)3", "composition": [{"formula": "Fe(NO3)3", "amount": "1", "elements": {"N": "3", "O": "9", "Fe": "1"}, "species": {"NO3": "3", "Fe": "1"}}], "additives": [], "is_mixture": false, "phase": "", "oxygen_deficiency": "no", "oxidation_states": {"Fe": [3], "N": [5], "O": [-2]}}, {"material_string": "Al(NO3)3", "material_form": "", "material_formula": "Al(NO3)3", "composition": [{"formula": "Al(NO3)3", "amount": "1", "elements": {"N": "3", "O": "9", "Al": "1"}, "species": {"NO3": "3", "Al": "1"}}], "additives": [], "is_mixture": false, "phase": "", "oxygen_deficiency": "no", "oxidation_states": {"Al": [3], "N": [5], "O": [-2]}}], "reagents": [{"reagent_string": "triblock copolymer F-127", "reagent_role": "template", "pubchem_CID": null, "iupac_name": "", "reagent_formula": "", "smiles": ""}, {"reagent_string": "EtOH", "reagent_role": "solvent", "pubchem_CID": 702, "iupac_name": "ethanol", "reagent_formula": "C2H6O", "smiles": "CCO"}, {"reagent_string": "H2O", "reagent_role": "solvent", "pubchem_CID": 962, "iupac_name": "oxidane", "reagent_formula": "H2O", "smiles": "O"}, {"reagent_string": "NH3·H2O", "reagent_role": "unspecified", "pubchem_CID": null, "iupac_name": "", "reagent_formula": "", "smiles": ""}]}, "operations": [{"operation_type": "mixing", "operation_details": "dissolving stoichiometric amounts of iron nitrate (5.4 g), aluminum nitrate (3.5 g) and triblock copolymer F-127 (1.0 g) in EtOH (23 ml) and H2O (20 ml; 4.5 ml 28% NH3·H2O)", "time": {"raw_string": "", "unit": "", "max_value": null, "min_value": null}, "temperature": {"raw_string": "", "unit": "", "max_value": null, "min_value": null}, "pH": {"raw_string": "", "max_value": null, "min_value": null}, "ratios": [], "atmosphere": {"raw_string": "", "atmosphere_normalized": ""}}, {"operation_type": "mixing", "operation_details": "refluxed for 60 min", "time": {"raw_string": "60 min", "unit": "min", "max_value": 60.0, "min_value": 60.0}, "temperature": {"raw_string": "", "unit": "", "max_value": null, "min_value": null}, "pH": {"raw_string": "", "max_value": null, "min_value": null}, "ratios": [], "atmosphere": {"raw_string": "", "atmosphere_normalized": ""}}, {"operation_type": "mixing", "operation_details": "aged at 20–25 °C for 15 h under ambient environment", "time": {"raw_string": "15 h", "unit": "h", "max_value": 15.0, "min_value": 15.0}, "temperature": {"raw_string": "20–25 °C", "unit": "°C", "max_value": 25.0, "min_value": 20.0}, "pH": {"raw_string": "", "max_value": null, "min_value": null}, "ratios": [], "atmosphere": {"raw_string": "", "atmosphere_normalized": ""}}, {"operation_type": "heating", "operation_details": "sol solutions dried", "time": {"raw_string": "", "unit": "", "max_value": null, "min_value": null}, "temperature": {"raw_string": "", "unit": "", "max_value": null, "min_value": null}, "pH": {"raw_string": "", "max_value": null, "min_value": null}, "ratios": [], "atmosphere": {"raw_string": "", "atmosphere_normalized": ""}}, {"operation_type": "heating", "operation_details": "calcined for 2 h in air", "time": {"raw_string": "2 h", "unit": "h", "max_value": 2.0, "min_value": 2.0}, "temperature": {"raw_string": "600 °C", "unit": "°C", "max_value": 600.0, "min_value": 600.0}, "pH": {"raw_string": "", "max_value": null, "min_value": null}, "ratios": [], "atmosphere": {"raw_string": "air", "atmosphere_normalized": "Air"}}], "phase_purity": {"impurity_phase": [], "phase_purity_details": "typical patterns of α-Fe2O3 structure; no other phases were detected in the samples treated in the range of 600 °C to 800 °C", "classification": "Pure", "characterization_methods": {"characterization_string": ["XRD", "BET", "BJH", "TGA", "DTA"], "characterization_normalized": ["X-ray Diffraction (XRD)", "N2 Physisorption (BET/BJH)", "Thermogravimetric Analysis (TGA)", "Differential Thermal Analysis (DTA)"]}}}
{"protocol": {"doi": "10.1016/j.jnoncrysol.2010.05.048", "target": {"material_string": "Fe2O3-Al2O3", "material_form": "powder", "material_formula": "Fe2O3-Al2O3", "composition": [{"formula": "Fe2O3", "amount": "1", "elements": {"Fe": "2", "O": "3"}, "species": {"Fe": "2", "O": "3"}}, {"formula": "Al2O3", "amount": "1", "elements": {"Al": "2", "O": "3"}, "species": {"Al": "2", "O": "3"}}], "additives": [], "is_mixture": true, "phase": "", "oxygen_deficiency": "no", "oxidation_states": {}}, "metal_precursors": [{"material_string": "Fe(NO3)3", "material_form": "", "material_formula": "Fe(NO3)3", "composition": [{"formula": "Fe(NO3)3", "amount": "1", "elements": {"N": "3", "O": "9", "Fe": "1"}, "species": {"NO3": "3", "Fe": "1"}}], "additives": [], "is_mixture": false, "phase": "", "oxygen_deficiency": "no", "oxidation_states": {"Fe": [3], "N": [5], "O": [-2]}}, {"material_string": "Al(NO3)3", "material_form": "", "material_formula": "Al(NO3)3", "composition": [{"formula": "Al(NO3)3", "amount": "1", "elements": {"N": "3", "O": "9", "Al": "1"}, "species": {"NO3": "3", "Al": "1"}}], "additives": [], "is_mixture": false, "phase": "", "oxygen_deficiency": "no", "oxidation_states": {"Al": [3], "N": [5], "O": [-2]}}], "reagents": [{"reagent_string": "triblock copolymer F-127", "reagent_role": "template", "pubchem_CID": null, "iupac_name": "", "reagent_formula": "", "smiles": ""}, {"reagent_string": "EtOH", "reagent_role": "solvent", "pubchem_CID": 702, "iupac_name": "ethanol", "reagent_formula": "C2H6O", "smiles": "CCO"}, {"reagent_string": "H2O", "reagent_role": "solvent", "pubchem_CID": 962, "iupac_name": "oxidane", "reagent_formula": "H2O", "smiles": "O"}, {"reagent_string": "NH3·H2O", "reagent_role": "unspecified", "pubchem_CID": null, "iupac_name": "", "reagent_formula": "", "smiles": ""}]}, "operations": [{"operation_type": "mixing", "operation_details": "dissolving stoichiometric amounts of iron nitrate (5.4 g), aluminum nitrate (3.5 g) and triblock copolymer F-127 (1.0 g) in EtOH (23 ml) and H2O (20 ml; 4.5 ml 28% NH3·H2O)", "time": {"raw_string": "", "unit": "", "max_value": null, "min_value": null}, "temperature": {"raw_string": "", "unit": "", "max_value": null, "min_value": null}, "pH": {"raw_string": "", "max_value": null, "min_value": null}, "ratios": [], "atmosphere": {"raw_string": "", "atmosphere_normalized": ""}}, {"operation_type": "mixing", "operation_details": "refluxed for 60 min", "time": {"raw_string": "60 min", "unit": "min", "max_value": 60.0, "min_value": 60.0}, "temperature": {"raw_string": "", "unit": "", "max_value": null, "min_value": null}, "pH": {"raw_string": "", "max_value": null, "min_value": null}, "ratios": [], "atmosphere": {"raw_string": "", "atmosphere_normalized": ""}}, {"operation_type": "mixing", "operation_details": "aged at 20–25 °C for 15 h under ambient environment", "time": {"raw_string": "15 h", "unit": "h", "max_value": 15.0, "min_value": 15.0}, "temperature": {"raw_string": "20–25 °C", "unit": "°C", "max_value": 25.0, "min_value": 20.0}, "pH": {"raw_string": "", "max_value": null, "min_value": null}, "ratios": [], "atmosphere": {"raw_string": "", "atmosphere_normalized": ""}}, {"operation_type": "heating", "operation_details": "sol solutions dried", "time": {"raw_string": "", "unit": "", "max_value": null, "min_value": null}, "temperature": {"raw_string": "", "unit": "", "max_value": null, "min_value": null}, "pH": {"raw_string": "", "max_value": null, "min_value": null}, "ratios": [], "atmosphere": {"raw_string": "", "atmosphere_normalized": ""}}, {"operation_type": "heating", "operation_details": "calcined for 2 h in air", "time": {"raw_string": "2 h", "unit": "h", "max_value": 2.0, "min_value": 2.0}, "temperature": {"raw_string": "700 °C", "unit": "°C", "max_value": 700.0, "min_value": 700.0}, "pH": {"raw_string": "", "max_value": null, "min_value": null}, "ratios": [], "atmosphere": {"raw_string": "air", "atmosphere_normalized": "Air"}}], "phase_purity": {"impurity_phase": [], "phase_purity_details": "typical patterns of α-Fe2O3 structure; no other phases were detected in the samples treated in the range of 600 °C to 800 °C", "classification": "Pure", "characterization_methods": {"characterization_string": ["XRD", "BET", "BJH", "TGA", "DTA"], "characterization_normalized": ["X-ray Diffraction (XRD)", "N2 Physisorption (BET/BJH)", "Thermogravimetric Analysis (TGA)", "Differential Thermal Analysis (DTA)"]}}}
{"protocol": {"doi": "10.1016/j.jnoncrysol.2010.05.048", "target": {"material_string": "Fe2O3-Al2O3", "material_form": "powder", "material_formula": "Fe2O3-Al2O3", "composition": [{"formula": "Fe2O3", "amount": "1", "elements": {"Fe": "2", "O": "3"}, "species": {"Fe": "2", "O": "3"}}, {"formula": "Al2O3", "amount": "1", "elements": {"Al": "2", "O": "3"}, "species": {"Al": "2", "O": "3"}}], "additives": [], "is_mixture": true, "phase": "", "oxygen_deficiency": "no", "oxidation_states": {}}, "metal_precursors": [{"material_string": "Fe(NO3)3", "material_form": "", "material_formula": "Fe(NO3)3", "composition": [{"formula": "Fe(NO3)3", "amount": "1", "elements": {"N": "3", "O": "9", "Fe": "1"}, "species": {"NO3": "3", "Fe": "1"}}], "additives": [], "is_mixture": false, "phase": "", "oxygen_deficiency": "no", "oxidation_states": {"Fe": [3], "N": [5], "O": [-2]}}, {"material_string": "Al(NO3)3", "material_form": "", "material_formula": "Al(NO3)3", "composition": [{"formula": "Al(NO3)3", "amount": "1", "elements": {"N": "3", "O": "9", "Al": "1"}, "species": {"NO3": "3", "Al": "1"}}], "additives": [], "is_mixture": false, "phase": "", "oxygen_deficiency": "no", "oxidation_states": {"Al": [3], "N": [5], "O": [-2]}}], "reagents": [{"reagent_string": "triblock copolymer F-127", "reagent_role": "template", "pubchem_CID": null, "iupac_name": "", "reagent_formula": "", "smiles": ""}, {"reagent_string": "EtOH", "reagent_role": "solvent", "pubchem_CID": 702, "iupac_name": "ethanol", "reagent_formula": "C2H6O", "smiles": "CCO"}, {"reagent_string": "H2O", "reagent_role": "solvent", "pubchem_CID": 962, "iupac_name": "oxidane", "reagent_formula": "H2O", "smiles": "O"}, {"reagent_string": "NH3·H2O", "reagent_role": "unspecified", "pubchem_CID": null, "iupac_name": "", "reagent_formula": "", "smiles": ""}]}, "operations": [{"operation_type": "mixing", "operation_details": "dissolving stoichiometric amounts of iron nitrate (5.4 g), aluminum nitrate (3.5 g) and triblock copolymer F-127 (1.0 g) in EtOH (23 ml) and H2O (20 ml; 4.5 ml 28% NH3·H2O)", "time": {"raw_string": "", "unit": "", "max_value": null, "min_value": null}, "temperature": {"raw_string": "", "unit": "", "max_value": null, "min_value": null}, "pH": {"raw_string": "", "max_value": null, "min_value": null}, "ratios": [], "atmosphere": {"raw_string": "", "atmosphere_normalized": ""}}, {"operation_type": "mixing", "operation_details": "refluxed for 60 min", "time": {"raw_string": "60 min", "unit": "min", "max_value": 60.0, "min_value": 60.0}, "temperature": {"raw_string": "", "unit": "", "max_value": null, "min_value": null}, "pH": {"raw_string": "", "max_value": null, "min_value": null}, "ratios": [], "atmosphere": {"raw_string": "", "atmosphere_normalized": ""}}, {"operation_type": "mixing", "operation_details": "aged at 20–25 °C for 15 h under ambient environment", "time": {"raw_string": "15 h", "unit": "h", "max_value": 15.0, "min_value": 15.0}, "temperature": {"raw_string": "20–25 °C", "unit": "°C", "max_value": 25.0, "min_value": 20.0}, "pH": {"raw_string": "", "max_value": null, "min_value": null}, "ratios": [], "atmosphere": {"raw_string": "", "atmosphere_normalized": ""}}, {"operation_type": "heating", "operation_details": "sol solutions dried", "time": {"raw_string": "", "unit": "", "max_value": null, "min_value": null}, "temperature": {"raw_string": "", "unit": "", "max_value": null, "min_value": null}, "pH": {"raw_string": "", "max_value": null, "min_value": null}, "ratios": [], "atmosphere": {"raw_string": "", "atmosphere_normalized": ""}}, {"operation_type": "heating", "operation_details": "calcined for 2 h in air", "time": {"raw_string": "2 h", "unit": "h", "max_value": 2.0, "min_value": 2.0}, "temperature": {"raw_string": "800 °C", "unit": "°C", "max_value": 800.0, "min_value": 800.0}, "pH": {"raw_string": "", "max_value": null, "min_value": null}, "ratios": [], "atmosphere": {"raw_string": "air", "atmosphere_normalized": "Air"}}], "phase_purity": {"impurity_phase": [], "phase_purity_details": "typical patterns of α-Fe2O3 structure; no other phases were detected in the samples treated in the range of 600 °C to 800 °C", "classification": "Pure", "characterization_methods": {"characterization_string": ["XRD", "BET", "BJH", "TGA", "DTA"], "characterization_normalized": ["X-ray Diffraction (XRD)", "N2 Physisorption (BET/BJH)", "Thermogravimetric Analysis (TGA)", "Differential Thermal Analysis (DTA)"]}}}
{"protocol": {"doi": "10.1016/j.jnoncrysol.2010.05.048", "target": {"material_string": "Fe2O3-Al2O3", "material_form": "powder", "material_formula": "Fe2O3-Al2O3", "composition": [{"formula": "Fe2O3", "amount": "1", "elements": {"Fe": "2", "O": "3"}, "species": {"Fe": "2", "O": "3"}}, {"formula": "Al2O3", "amount": "1", "elements": {"Al": "2", "O": "3"}, "species": {"Al": "2", "O": "3"}}], "additives": [], "is_mixture": true, "phase": "", "oxygen_deficiency": "no", "oxidation_states": {}}, "metal_precursors": [{"material_string": "Fe(NO3)3", "material_form": "", "material_formula": "Fe(NO3)3", "composition": [{"formula": "Fe(NO3)3", "amount": "1", "elements": {"N": "3", "O": "9", "Fe": "1"}, "species": {"NO3": "3", "Fe": "1"}}], "additives": [], "is_mixture": false, "phase": "", "oxygen_deficiency": "no", "oxidation_states": {"Fe": [3], "N": [5], "O": [-2]}}, {"material_string": "Al(NO3)3", "material_form": "", "material_formula": "Al(NO3)3", "composition": [{"formula": "Al(NO3)3", "amount": "1", "elements": {"N": "3", "O": "9", "Al": "1"}, "species": {"NO3": "3", "Al": "1"}}], "additives": [], "is_mixture": false, "phase": "", "oxygen_deficiency": "no", "oxidation_states": {"Al": [3], "N": [5], "O": [-2]}}], "reagents": [{"reagent_string": "triblock copolymer F-127", "reagent_role": "template", "pubchem_CID": null, "iupac_name": "", "reagent_formula": "", "smiles": ""}, {"reagent_string": "EtOH", "reagent_role": "solvent", "pubchem_CID": 702, "iupac_name": "ethanol", "reagent_formula": "C2H6O", "smiles": "CCO"}, {"reagent_string": "H2O", "reagent_role": "solvent", "pubchem_CID": 962, "iupac_name": "oxidane", "reagent_formula": "H2O", "smiles": "O"}, {"reagent_string": "NH3·H2O", "reagent_role": "unspecified", "pubchem_CID": null, "iupac_name": "", "reagent_formula": "", "smiles": ""}]}, "operations": [{"operation_type": "mixing", "operation_details": "dissolving stoichiometric amounts of iron nitrate (5.4 g), aluminum nitrate (3.5 g) and triblock copolymer F-127 (1.0 g) in EtOH (23 ml) and H2O (20 ml; 4.5 ml 28% NH3·H2O)", "time": {"raw_string": "", "unit": "", "max_value": null, "min_value": null}, "temperature": {"raw_string": "", "unit": "", "max_value": null, "min_value": null}, "pH": {"raw_string": "", "max_value": null, "min_value": null}, "ratios": [], "atmosphere": {"raw_string": "", "atmosphere_normalized": ""}}, {"operation_type": "mixing", "operation_details": "refluxed for 60 min", "time": {"raw_string": "60 min", "unit": "min", "max_value": 60.0, "min_value": 60.0}, "temperature": {"raw_string": "", "unit": "", "max_value": null, "min_value": null}, "pH": {"raw_string": "", "max_value": null, "min_value": null}, "ratios": [], "atmosphere": {"raw_string": "", "atmosphere_normalized": ""}}, {"operation_type": "mixing", "operation_details": "aged at 20–25 °C for 15 h under ambient environment", "time": {"raw_string": "15 h", "unit": "h", "max_value": 15.0, "min_value": 15.0}, "temperature": {"raw_string": "20–25 °C", "unit": "°C", "max_value": 25.0, "min_value": 20.0}, "pH": {"raw_string": "", "max_value": null, "min_value": null}, "ratios": [], "atmosphere": {"raw_string": "", "atmosphere_normalized": ""}}, {"operation_type": "heating", "operation_details": "sol solutions dried", "time": {"raw_string": "", "unit": "", "max_value": null, "min_value": null}, "temperature": {"raw_string": "", "unit": "", "max_value": null, "min_value": null}, "pH": {"raw_string": "", "max_value": null, "min_value": null}, "ratios": [], "atmosphere": {"raw_string": "", "atmosphere_normalized": ""}}, {"operation_type": "heating", "operation_details": "calcined for 2 h in air", "time": {"raw_string": "2 h", "unit": "h", "max_value": 2.0, "min_value": 2.0}, "temperature": {"raw_string": "900 °C", "unit": "°C", "max_value": 900.0, "min_value": 900.0}, "pH": {"raw_string": "", "max_value": null, "min_value": null}, "ratios": [], "atmosphere": {"raw_string": "air", "atmosphere_normalized": "Air"}}], "phase_purity": {"impurity_phase": [], "phase_purity_details": "γ-Al2O3 peaks appeared at 900 °C; mixed metal oxide", "classification": "Pure", "characterization_methods": {"characterization_string": ["XRD", "BET", "BJH", "TGA", "DTA"], "characterization_normalized": ["X-ray Diffraction (XRD)", "N2 Physisorption (BET/BJH)", "Thermogravimetric Analysis (TGA)", "Differential Thermal Analysis (DTA)"]}}}
{"protocol": {"doi": "10.1016/j.electacta.2013.06.110", "target": {"material_string": "TiO2", "material_form": "thin film", "material_formula": "TiO2", "composition": [{"formula": "TiO2", "amount": "1", "elements": {"Ti": "1", "O": "2"}, "species": {"Ti": "1", "O": "2"}}], "additives": [], "is_mixture": false, "phase": "", "oxygen_deficiency": "no", "oxidation_states": {"Ti": [4], "O": [-2]}}, "metal_precursors": [{"material_string": "Ti(OBu)4", "material_form": "", "material_formula": "Ti(OOCH2CH2CH2CH3)4", "composition": [{"formula": "Ti(OOCH2CH2CH2CH3)4", "amount": "1", "elements": {"O": "8", "C": "16", "H": "36", "Ti": "1"}, "species": {}}], "additives": [], "is_mixture": false, "phase": "", "oxygen_deficiency": "no", "oxidation_states": {"Ti": [4], "O": [-2], "C": [-2, -1], "H": [1]}}], "reagents": [{"reagent_string": "EtOH", "reagent_role": "solvent", "pubchem_CID": 702, "iupac_name": "ethanol", "reagent_formula": "C2H6O", "smiles": "CCO"}, {"reagent_string": "HNO3", "reagent_role": "unspecified", "pubchem_CID": 944, "iupac_name": "nitric acid", "reagent_formula": "HNO3", "smiles": "[N+](=O)(O)[O-]"}, {"reagent_string": "MQ-water", "reagent_role": "solvent", "pubchem_CID": 962, "iupac_name": "oxidane", "reagent_formula": "H2O", "smiles": "O"}]}, "operations": [{"operation_type": "mixing", "operation_details": "10 mL anhydrous EtOH and 12 mL dilute HNO3 (1:5 ratio with MQ-water) added dropwise into 40 mL anhydrous EtOH and 10 mL Ti(OBu)4 under vigorous stirring", "time": {"raw_string": "120 min", "unit": "min", "max_value": 120.0, "min_value": 120.0}, "temperature": {"raw_string": "", "unit": "", "max_value": null, "min_value": null}, "pH": {"raw_string": "", "max_value": null, "min_value": null}, "ratios": [{"type": "volume ratio", "description": "HNO3:MQ-water", "value": "1:5"}], "atmosphere": {"raw_string": "", "atmosphere_normalized": ""}}, {"operation_type": "deposition", "operation_details": "amorphous TiO2 nano-tubes arrays immersed into Ti4+ precursor sol with ultrasonic treatment at 50 W", "time": {"raw_string": "30 min", "unit": "min", "max_value": 30.0, "min_value": 30.0}, "temperature": {"raw_string": "", "unit": "", "max_value": null, "min_value": null}, "pH": {"raw_string": "", "max_value": null, "min_value": null}, "ratios": [], "atmosphere": {"raw_string": "", "atmosphere_normalized": ""}}, {"operation_type": "heating", "operation_details": "dried", "time": {"raw_string": "4 h", "unit": "h", "max_value": 4.0, "min_value": 4.0}, "temperature": {"raw_string": "70 C", "unit": "c", "max_value": 70.0, "min_value": 70.0}, "pH": {"raw_string": "", "max_value": null, "min_value": null}, "ratios": [], "atmosphere": {"raw_string": "", "atmosphere_normalized": ""}}, {"operation_type": "heating", "operation_details": "annealing", "time": {"raw_string": "2 h", "unit": "h", "max_value": 2.0, "min_value": 2.0}, "temperature": {"raw_string": "500 C", "unit": "c", "max_value": 500.0, "min_value": 500.0}, "pH": {"raw_string": "", "max_value": null, "min_value": null}, "ratios": [], "atmosphere": {"raw_string": "", "atmosphere_normalized": ""}}], "phase_purity": {"impurity_phase": [], "phase_purity_details": "anatase phase (JCPDS NO. 21-1272), rutile phase (JCPDS NO. 21-1276) and the Ti metal phase (JCPDS NO. 44-1294)", "classification": "Pure", "characterization_methods": {"characterization_string": ["SEM", "XRD", "UV-visible light diffuse reflection spectroscopy", "photoluminescence", "electrochemical impedance spectroscopy"], "characterization_normalized": ["Scanning Electron Microscopy (SEM)", "X-ray Diffraction (XRD)", "Photoluminescence Spectroscopy (PL)", "Electrochemical Impedance Spectroscopy (EIS)"]}}}
{"protocol": {"doi": "10.1016/j.ces.2020.116085", "target": {"material_string": "La0.85MnFe0.15O3", "material_form": "powder", "material_formula": "La0.85MnFe0.15O3", "composition": [{"formula": "La0.85MnFe0.15O3", "amount": "1", "elements": {"La": "0.85", "Mn": "1", "Fe": "0.15", "O": "3"}, "species": {"La": "0.85", "Mn": "1", "Fe": "0.15", "O": "3"}}], "additives": [], "is_mixture": false, "phase": "", "oxygen_deficiency": "no", "oxidation_states": {}}, "metal_precursors": [{"material_string": "La(NO3)3·6H2O", "material_form": "", "material_formula": "La(NO3)3·6H2O", "composition": [{"formula": "La(NO3)3", "amount": "1", "elements": {"N": "3", "O": "9", "La": "1"}, "species": {"NO3": "3", "La": "1"}}, {"formula": "H2O", "amount": "6", "elements": {"H": "2", "O": "1"}, "species": {"H2O": "1"}}], "additives": [], "is_mixture": true, "phase": "", "oxygen_deficiency": "no", "oxidation_states": {"La": [3], "N": [5], "O": [-2]}}, {"material_string": "Mn(NO3)2", "material_form": "", "material_formula": "Mn(NO3)2", "composition": [{"formula": "Mn(NO3)2", "amount": "1", "elements": {"N": "2", "O": "6", "Mn": "1"}, "species": {"NO3": "2", "Mn": "1"}}], "additives": [], "is_mixture": false, "phase": "", "oxygen_deficiency": "no", "oxidation_states": {"Mn": [2], "N": [5], "O": [-2]}}, {"material_string": "Fe(NO3)3·9H2O", "material_form": "", "material_formula": "Fe(NO3)3·9H2O", "composition": [{"formula": "Fe(NO3)3", "amount": "1", "elements": {"N": "3", "O": "9", "Fe": "1"}, "species": {"NO3": "3", "Fe": "1"}}, {"formula": "H2O", "amount": "9", "elements": {"H": "2", "O": "1"}, "species": {"H2O": "1"}}], "additives": [], "is_mixture": true, "phase": "", "oxygen_deficiency": "no", "oxidation_states": {"Fe": [3], "N": [5], "O": [-2]}}], "reagents": [{"reagent_string": "deionized water", "reagent_role": "solvent", "pubchem_CID": 962, "iupac_name": "oxidane", "reagent_formula": "H2O", "smiles": "O"}, {"reagent_string": "C6H8O7·H2O", "reagent_role": "chelating agent", "pubchem_CID": null, "iupac_name": "", "reagent_formula": "", "smiles": ""}]}, "operations": [{"operation_type": "mixing", "operation_details": "metal nitrates and citric acid mixed in 60 mL deionized water, forming 0.75 mol/L concentration", "time": {"raw_string": "4 h", "unit": "h", "max_value": 4.0, "min_value": 4.0}, "temperature": {"raw_string": "70 °C", "unit": "°C", "max_value": 70.0, "min_value": 70.0}, "pH": {"raw_string": "", "max_value": null, "min_value": null}, "ratios": [{"type": "molar ratio", "description": "La:Mn:Fe", "value": "0.85:1:0.15"}, {"type": "molar ratio", "description": "total metal ions to citric acid", "value": "6:5"}], "atmosphere": {"raw_string": "", "atmosphere_normalized": ""}}, {"operation_type": "heating", "operation_details": "deep yellow viscous gel dried at 120 °C for 24 h", "time": {"raw_string": "24 h", "unit": "h", "max_value": 24.0, "min_value": 24.0}, "temperature": {"raw_string": "120 °C", "unit": "°C", "max_value": 120.0, "min_value": 120.0}, "pH": {"raw_string": "", "max_value": null, "min_value": null}, "ratios": [], "atmosphere": {"raw_string": "", "atmosphere_normalized": ""}}, {"operation_type": "heating", "operation_details": "calcined at 700 °C for 2 h", "time": {"raw_string": "2 h", "unit": "h", "max_value": 2.0, "min_value": 2.0}, "temperature": {"raw_string": "700 °C", "unit": "°C", "max_value": 700.0, "min_value": 700.0}, "pH": {"raw_string": "", "max_value": null, "min_value": null}, "ratios": [], "atmosphere": {"raw_string": "", "atmosphere_normalized": ""}}], "phase_purity": {"impurity_phase": [], "phase_purity_details": "all the fresh samples exhibited the hexagonal phase; Fe ions completely entered into the perovskite structure", "classification": "Pure", "characterization_methods": {"characterization_string": ["XRD", "H2-TPR", "Raman", "BET", "XPS", "CH4-TPR"], "characterization_normalized": ["X-ray Diffraction (XRD)", "Temperature Programmed Techniques (TPR/TPD/TPO)", "Raman Spectroscopy", "N2 Physisorption (BET/BJH)", "X-ray Photoelectron Spectroscopy (XPS)"]}}}
{"protocol": {"doi": "10.1016/j.ces.2020.116085", "target": {"material_string": "La0.85MnFe0.15O3", "material_form": "powder", "material_formula": "La0.85MnFe0.15O3", "composition": [{"formula": "La0.85MnFe0.15O3", "amount": "1", "elements": {"La": "0.85", "Mn": "1", "Fe": "0.15", "O": "3"}, "species": {"La": "0.85", "Mn": "1", "Fe": "0.15", "O": "3"}}], "additives": [], "is_mixture": false, "phase": "", "oxygen_deficiency": "no", "oxidation_states": {}}, "metal_precursors": [{"material_string": "La(NO3)3·6H2O", "material_form": "", "material_formula": "La(NO3)3·6H2O", "composition": [{"formula": "La(NO3)3", "amount": "1", "elements": {"N": "3", "O": "9", "La": "1"}, "species": {"NO3": "3", "La": "1"}}, {"formula": "H2O", "amount": "6", "elements": {"H": "2", "O": "1"}, "species": {"H2O": "1"}}], "additives": [], "is_mixture": true, "phase": "", "oxygen_deficiency": "no", "oxidation_states": {"La": [3], "N": [5], "O": [-2]}}, {"material_string": "Mn(NO3)2", "material_form": "", "material_formula": "Mn(NO3)2", "composition": [{"formula": "Mn(NO3)2", "amount": "1", "elements": {"N": "2", "O": "6", "Mn": "1"}, "species": {"NO3": "2", "Mn": "1"}}], "additives": [], "is_mixture": false, "phase": "", "oxygen_deficiency": "no", "oxidation_states": {"Mn": [2], "N": [5], "O": [-2]}}, {"material_string": "Fe(NO3)3·9H2O", "material_form": "", "material_formula": "Fe(NO3)3·9H2O", "composition": [{"formula": "Fe(NO3)3", "amount": "1", "elements": {"N": "3", "O": "9", "Fe": "1"}, "species": {"NO3": "3", "Fe": "1"}}, {"formula": "H2O", "amount": "9", "elements": {"H": "2", "O": "1"}, "species": {"H2O": "1"}}], "additives": [], "is_mixture": true, "phase": "", "oxygen_deficiency": "no", "oxidation_states": {"Fe": [3], "N": [5], "O": [-2]}}], "reagents": [{"reagent_string": "deionized water", "reagent_role": "solvent", "pubchem_CID": 962, "iupac_name": "oxidane", "reagent_formula": "H2O", "smiles": "O"}, {"reagent_string": "C6H8O7·H2O", "reagent_role": "chelating agent", "pubchem_CID": null, "iupac_name": "", "reagent_formula": "", "smiles": ""}]}, "operations": [{"operation_type": "mixing", "operation_details": "metal nitrates and citric acid mixed in 60 mL deionized water, forming 0.75 mol/L concentration", "time": {"raw_string": "4 h", "unit": "h", "max_value": 4.0, "min_value": 4.0}, "temperature": {"raw_string": "70 °C", "unit": "°C", "max_value": 70.0, "min_value": 70.0}, "pH": {"raw_string": "", "max_value": null, "min_value": null}, "ratios": [{"type": "molar ratio", "description": "La:Mn:Fe", "value": "0.85:1:0.15"}, {"type": "molar ratio", "description": "total metal ions to citric acid", "value": "6:5"}], "atmosphere": {"raw_string": "", "atmosphere_normalized": ""}}, {"operation_type": "heating", "operation_details": "deep yellow viscous gel dried at 120 °C for 24 h", "time": {"raw_string": "24 h", "unit": "h", "max_value": 24.0, "min_value": 24.0}, "temperature": {"raw_string": "120 °C", "unit": "°C", "max_value": 120.0, "min_value": 120.0}, "pH": {"raw_string": "", "max_value": null, "min_value": null}, "ratios": [], "atmosphere": {"raw_string": "", "atmosphere_normalized": ""}}, {"operation_type": "heating", "operation_details": "calcined at 750 °C for 2 h", "time": {"raw_string": "2 h", "unit": "h", "max_value": 2.0, "min_value": 2.0}, "temperature": {"raw_string": "750 °C", "unit": "°C", "max_value": 750.0, "min_value": 750.0}, "pH": {"raw_string": "", "max_value": null, "min_value": null}, "ratios": [], "atmosphere": {"raw_string": "", "atmosphere_normalized": ""}}], "phase_purity": {"impurity_phase": [], "phase_purity_details": "all the fresh samples exhibited the hexagonal phase; Fe ions completely entered into the perovskite structure", "classification": "Pure", "characterization_methods": {"characterization_string": ["XRD", "H2-TPR", "Raman", "BET", "XPS", "CH4-TPR"], "characterization_normalized": ["X-ray Diffraction (XRD)", "Temperature Programmed Techniques (TPR/TPD/TPO)", "Raman Spectroscopy", "N2 Physisorption (BET/BJH)", "X-ray Photoelectron Spectroscopy (XPS)"]}}}
{"protocol": {"doi": "10.1016/j.ces.2020.116085", "target": {"material_string": "La0.85MnFe0.15O3", "material_form": "powder", "material_formula": "La0.85MnFe0.15O3", "composition": [{"formula": "La0.85MnFe0.15O3", "amount": "1", "elements": {"La": "0.85", "Mn": "1", "Fe": "0.15", "O": "3"}, "species": {"La": "0.85", "Mn": "1", "Fe": "0.15", "O": "3"}}], "additives": [], "is_mixture": false, "phase": "", "oxygen_deficiency": "no", "oxidation_states": {}}, "metal_precursors": [{"material_string": "La(NO3)3·6H2O", "material_form": "", "material_formula": "La(NO3)3·6H2O", "composition": [{"formula": "La(NO3)3", "amount": "1", "elements": {"N": "3", "O": "9", "La": "1"}, "species": {"NO3": "3", "La": "1"}}, {"formula": "H2O", "amount": "6", "elements": {"H": "2", "O": "1"}, "species": {"H2O": "1"}}], "additives": [], "is_mixture": true, "phase": "", "oxygen_deficiency": "no", "oxidation_states": {"La": [3], "N": [5], "O": [-2]}}, {"material_string": "Mn(NO3)2", "material_form": "", "material_formula": "Mn(NO3)2", "composition": [{"formula": "Mn(NO3)2", "amount": "1", "elements": {"N": "2", "O": "6", "Mn": "1"}, "species": {"NO3": "2", "Mn": "1"}}], "additives": [], "is_mixture": false, "phase": "", "oxygen_deficiency": "no", "oxidation_states": {"Mn": [2], "N": [5], "O": [-2]}}, {"material_string": "Fe(NO3)3·9H2O", "material_form": "", "material_formula": "Fe(NO3)3·9H2O", "composition": [{"formula": "Fe(NO3)3", "amount": "1", "elements": {"N": "3", "O": "9", "Fe": "1"}, "species": {"NO3": "3", "Fe": "1"}}, {"formula": "H2O", "amount": "9", "elements": {"H": "2", "O": "1"}, "species": {"H2O": "1"}}], "additives": [], "is_mixture": true, "phase": "", "oxygen_deficiency": "no", "oxidation_states": {"Fe": [3], "N": [5], "O": [-2]}}], "reagents": [{"reagent_string": "deionized water", "reagent_role": "solvent", "pubchem_CID": 962, "iupac_name": "oxidane", "reagent_formula": "H2O", "smiles": "O"}, {"reagent_string": "C6H8O7·H2O", "reagent_role": "chelating agent", "pubchem_CID": null, "iupac_name": "", "reagent_formula": "", "smiles": ""}]}, "operations": [{"operation_type": "mixing", "operation_details": "metal nitrates and citric acid mixed in 60 mL deionized water, forming 0.75 mol/L concentration", "time": {"raw_string": "4 h", "unit": "h", "max_value": 4.0, "min_value": 4.0}, "temperature": {"raw_string": "70 °C", "unit": "°C", "max_value": 70.0, "min_value": 70.0}, "pH": {"raw_string": "", "max_value": null, "min_value": null}, "ratios": [{"type": "molar ratio", "description": "La:Mn:Fe", "value": "0.85:1:0.15"}, {"type": "molar ratio", "description": "total metal ions to citric acid", "value": "6:5"}], "atmosphere": {"raw_string": "", "atmosphere_normalized": ""}}, {"operation_type": "heating", "operation_details": "deep yellow viscous gel dried at 120 °C for 24 h", "time": {"raw_string": "24 h", "unit": "h", "max_value": 24.0, "min_value": 24.0}, "temperature": {"raw_string": "120 °C", "unit": "°C", "max_value": 120.0, "min_value": 120.0}, "pH": {"raw_string": "", "max_value": null, "min_value": null}, "ratios": [], "atmosphere": {"raw_string": "", "atmosphere_normalized": ""}}, {"operation_type": "heating", "operation_details": "calcined at 800 °C for 2 h", "time": {"raw_string": "2 h", "unit": "h", "max_value": 2.0, "min_value": 2.0}, "temperature": {"raw_string": "800 °C", "unit": "°C", "max_value": 800.0, "min_value": 800.0}, "pH": {"raw_string": "", "max_value": null, "min_value": null}, "ratios": [], "atmosphere": {"raw_string": "", "atmosphere_normalized": ""}}], "phase_purity": {"impurity_phase": [], "phase_purity_details": "all the fresh samples exhibited the hexagonal phase; Fe ions completely entered into the perovskite structure", "classification": "Pure", "characterization_methods": {"characterization_string": ["XRD", "H2-TPR", "Raman", "BET", "XPS", "CH4-TPR"], "characterization_normalized": ["X-ray Diffraction (XRD)", "Temperature Programmed Techniques (TPR/TPD/TPO)", "Raman Spectroscopy", "N2 Physisorption (BET/BJH)", "X-ray Photoelectron Spectroscopy (XPS)"]}}}
{"protocol": {"doi": "10.1016/j.ces.2020.116085", "target": {"material_string": "La0.85MnFe0.15O3", "material_form": "powder", "material_formula": "La0.85MnFe0.15O3", "composition": [{"formula": "La0.85MnFe0.15O3", "amount": "1", "elements": {"La": "0.85", "Mn": "1", "Fe": "0.15", "O": "3"}, "species": {"La": "0.85", "Mn": "1", "Fe": "0.15", "O": "3"}}], "additives": [], "is_mixture": false, "phase": "", "oxygen_deficiency": "no", "oxidation_states": {}}, "metal_precursors": [{"material_string": "La(NO3)3·6H2O", "material_form": "", "material_formula": "La(NO3)3·6H2O", "composition": [{"formula": "La(NO3)3", "amount": "1", "elements": {"N": "3", "O": "9", "La": "1"}, "species": {"NO3": "3", "La": "1"}}, {"formula": "H2O", "amount": "6", "elements": {"H": "2", "O": "1"}, "species": {"H2O": "1"}}], "additives": [], "is_mixture": true, "phase": "", "oxygen_deficiency": "no", "oxidation_states": {"La": [3], "N": [5], "O": [-2]}}, {"material_string": "Mn(NO3)2", "material_form": "", "material_formula": "Mn(NO3)2", "composition": [{"formula": "Mn(NO3)2", "amount": "1", "elements": {"N": "2", "O": "6", "Mn": "1"}, "species": {"NO3": "2", "Mn": "1"}}], "additives": [], "is_mixture": false, "phase": "", "oxygen_deficiency": "no", "oxidation_states": {"Mn": [2], "N": [5], "O": [-2]}}, {"material_string": "Fe(NO3)3·9H2O", "material_form": "", "material_formula": "Fe(NO3)3·9H2O", "composition": [{"formula": "Fe(NO3)3", "amount": "1", "elements": {"N": "3", "O": "9", "Fe": "1"}, "species": {"NO3": "3", "Fe": "1"}}, {"formula": "H2O", "amount": "9", "elements": {"H": "2", "O": "1"}, "species": {"H2O": "1"}}], "additives": [], "is_mixture": true, "phase": "", "oxygen_deficiency": "no", "oxidation_states": {"Fe": [3], "N": [5], "O": [-2]}}], "reagents": [{"reagent_string": "deionized water", "reagent_role": "solvent", "pubchem_CID": 962, "iupac_name": "oxidane", "reagent_formula": "H2O", "smiles": "O"}, {"reagent_string": "C6H8O7·H2O", "reagent_role": "chelating agent", "pubchem_CID": null, "iupac_name": "", "reagent_formula": "", "smiles": ""}]}, "operations": [{"operation_type": "mixing", "operation_details": "metal nitrates and citric acid mixed in 60 mL deionized water, forming 0.75 mol/L concentration", "time": {"raw_string": "4 h", "unit": "h", "max_value": 4.0, "min_value": 4.0}, "temperature": {"raw_string": "70 °C", "unit": "°C", "max_value": 70.0, "min_value": 70.0}, "pH": {"raw_string": "", "max_value": null, "min_value": null}, "ratios": [{"type": "molar ratio", "description": "La:Mn:Fe", "value": "0.85:1:0.15"}, {"type": "molar ratio", "description": "total metal ions to citric acid", "value": "6:5"}], "atmosphere": {"raw_string": "", "atmosphere_normalized": ""}}, {"operation_type": "heating", "operation_details": "deep yellow viscous gel dried at 120 °C for 24 h", "time": {"raw_string": "24 h", "unit": "h", "max_value": 24.0, "min_value": 24.0}, "temperature": {"raw_string": "120 °C", "unit": "°C", "max_value": 120.0, "min_value": 120.0}, "pH": {"raw_string": "", "max_value": null, "min_value": null}, "ratios": [], "atmosphere": {"raw_string": "", "atmosphere_normalized": ""}}, {"operation_type": "heating", "operation_details": "calcined at 850 °C for 2 h", "time": {"raw_string": "2 h", "unit": "h", "max_value": 2.0, "min_value": 2.0}, "temperature": {"raw_string": "850 °C", "unit": "°C", "max_value": 850.0, "min_value": 850.0}, "pH": {"raw_string": "", "max_value": null, "min_value": null}, "ratios": [], "atmosphere": {"raw_string": "", "atmosphere_normalized": ""}}], "phase_purity": {"impurity_phase": [{"material_string": "Mn3O4", "material_form": "", "material_formula": "Mn3O4", "composition": [{"formula": "Mn3O4", "amount": "1", "elements": {"Mn": "3", "O": "4"}, "species": {"Mn": "3", "O": "4"}}], "additives": [], "is_mixture": false, "phase": "", "oxygen_deficiency": "no", "oxidation_states": {"Mn": [2, 3], "O": [-2]}}], "phase_purity_details": "characteristic peak of Mn3O4 was observed; Mn dissociated from the perovskite structure", "classification": "Impure", "characterization_methods": {"characterization_string": ["XRD", "H2-TPR", "Raman", "BET", "XPS", "CH4-TPR"], "characterization_normalized": ["X-ray Diffraction (XRD)", "Temperature Programmed Techniques (TPR/TPD/TPO)", "Raman Spectroscopy", "N2 Physisorption (BET/BJH)", "X-ray Photoelectron Spectroscopy (XPS)"]}}}
