Repository: hackingmaterials/sol-gel-data

# scripts/

Regenerates every numbered table and figure in the manuscript and the Supplementary
Information.

## Contents

- `figures_tables.ipynb` — one section per manuscript item. Table 2, Figure 2 and Figure 3
  are built from `sol_gel_dataset.jsonl`; Tables 3–5, Tables S2–S6 and Figures S1–S4 from
  the validation labels below.
- `validation/` — the human and LLM annotations for the 200-paper validation set:
  paper-level classification labels (`classification_human.jsonl`,
  `classification_LLM.jsonl`), the 286 records extracted by Gemini 3.0 Flash
  (`validation_LLM.jsonl`) and the 279 ground-truth records they are matched against

File: scripts/validation/validation_human.jsonl (part 1 of 33)
{"protocol": {"doi": "10.1016/j.jnoncrysol.2010.05.048", "target": {"material_string": "Fe2O3-Al2O3", "material_form": "powder", "material_formula": "Fe2O3-Al2O3", "composition": [{"formula": "Fe2O3", "amount": "1", "elements": {"Fe": "2", "O": "3"}, "species": {"Fe": "2", "O": "3"}}, {"formula": "Al2O3", "amount": "1", "elements": {"Al": "2", "O": "3"}, "species": {"Al": "2", "O": "3"}}], "additives": [], "is_mixture": true, "phase": "", "oxygen_deficiency": "no", "oxidation_states": {}}, "metal_precursors": [{"material_string": "ferric nitrate", "material_form": "", "material_formula": "Fe(NO3)3", "composition": [{"formula": "Fe(NO3)3", "amount": "1", "elements": {"N": "3", "O": "9", "Fe": "1"}, "species": {"NO3": "3", "Fe": "1"}}], "additives": [], "is_mixture": false, "phase": "", "oxygen_deficiency": "no", "oxidation_states": {"Fe": [3], "N": [5], "O": [-2]}}, {"material_string": "aluminum nitrate", "material_form": "", "material_formula": "Al(NO3)3", "composition": [{"formula": "Al(NO3)3", "amount": "1", "elements": {"N": "3", "O": "9", "Al": "1"}, "species": {"NO3": "3", "Al": "1"}}], "additives": [], "is_mixture": false, "phase": "", "oxygen_deficiency": "no", "oxidation_states": {"Al": [3], "N": [5], "O": [-2]}}], "reagents": [{"reagent_string": "triblock copolymer F-127", "reagent_role": "", "pubchem_CID": null, "iupac_name": "", "reagent_formula": "", "smiles": ""}, {"reagent_string": "EtOH", "reagent_role": "", "pubchem_CID": 702, "iupac_name": "ethanol", "reagent_formula": "C2H6O", "smiles": "CCO"}, {"reagent_string": "H2O", "reagent_role": "", "pubchem_CID": 962, "iupac_name": "oxidane", "reagent_formula": "H2O", "smiles": "O"}, {"reagent_string": "NH3·H2O", "reagent_role": "", "pubchem_CID": null, "iupac_name": "", "reagent_formula": "", "smiles": ""}]}, "operations": [{"operation_type": "", "operation_details": "dissolve iron and aluminum nitrates with F-127 in ethanol/water", "time": {"raw_string": "", "unit": "", "max_value": null, "min_value": null}, "temperature": {"raw_string": "", "unit": "", "max_value": null, "min_value": null}, "pH": {"raw_string": "", "max_value": null, "min_value": null}, "ratios": [], "atmosphere": {"raw_string": "", "atmosphere_normalized": ""}}, {"operation_type": "", "operation_details": "reflux the nitrate precursor solution", "time": {"raw_string": "60 min", "unit": "min", "max_value": 60.0, "min_value": 60.0}, "temperature": {"raw_string": "", "unit": "", "max_value": null, "min_value": null}, "pH": {"raw_string": "", "max_value": null, "min_value": null}, "ratios": [], "atmosphere": {"raw_string": "", "atmosphere_normalized": ""}}, {"operation_type": "", "operation_details": "age at room temperature in ambient air", "time": {"raw_string": "15 h", "unit": "h", "max_value": 15.0, "min_value": 15.0}, "temperature": {"raw_string": "20–25 °C", "unit": "°C", "max_value": 25.0, "min_value": 20.0}, "pH": {"raw_string": "", "max_value": null, "min_value": null}, "ratios": [], "atmosphere": {"raw_string": "ambient", "atmosphere_normalized": "Air"}}, {"operation_type": "", "operation_details": "dry the sol solutions", "time": {"raw_string": "", "unit": "", "max_value": null, "min_value": null}, "temperature": {"raw_string": "", "unit": "", "max_value": null, "min_value": null}, "pH": {"raw_string": "", "max_value": null, "min_value": null}, "ratios": [], "atmosphere": {"raw_string": "", "atmosphere_normalized": ""}}, {"operation_type": "", "operation_details": "calcine the dried sol in air", "time": {"raw_string": "2 h", "unit": "h", "max_value": 2.0, "min_value": 2.0}, "temperature": {"raw_string": "600 °C", "unit": "°C", "max_value": 600.0, "min_value": 600.0}, "pH": {"raw_string": "", "max_value": null, "min_value": null}, "ratios": [], "atmosphere": {"raw_string": "air", "atmosphere_normalized": "Air"}}], "phase_purity": {"impurity_phase": [], "phase_purity_details": "", "classification": "Pure", "characterization_methods": {"characterization_string": [], "characterization_normalized": []}}}
{"protocol": {"doi": "10.1016/j.jnoncrysol.2010.05.048", "target": {"material_string": "Fe2O3-Al2O3", "material_form": "powder", "material_formula": "Fe2O3-Al2O3", "composition": [{"formula": "Fe2O3", "amount": "1", "elements": {"Fe": "2", "O": "3"}, "species": {"Fe": "2", "O": "3"}}, {"formula": "Al2O3", "amount": "1", "elements": {"Al": "2", "O": "3"}, "species": {"Al": "2", "O": "3"}}], "additives": [], "is_mixture": true, "phase": "", "oxygen_deficiency": "no", "oxidation_states": {}}, "metal_precursors": [{"material_string": "ferric nitrate", "material_form": "", "material_formula": "Fe(NO3)3", "composition": [{"formula": "Fe(NO3)3", "amount": "1", "elements": {"N": "3", "O": "9", "Fe": "1"}, "species": {"NO3": "3", "Fe": "1"}}], "additives": [], "is_mixture": false, "phase": "", "oxygen_deficiency": "no", "oxidation_states": {"Fe": [3], "N": [5], "O": [-2]}}, {"material_string": "aluminum nitrate", "material_form": "", "material_formula": "Al(NO3)3", "composition": [{"formula": "Al(NO3)3", "amount": "1", "elements": {"N": "3", "O": "9", "Al": "1"}, "species": {"NO3": "3", "Al": "1"}}], "additives": [], "is_mixture": false, "phase": "", "oxygen_deficiency": "no", "oxidation_states": {"Al": [3], "N": [5], "O": [-2]}}], "reagents": [{"reagent_string": "triblock copolymer F-127", "reagent_role": "", "pubchem_CID": null, "iupac_name": "", "reagent_formula": "", "smiles": ""}, {"reagent_string": "EtOH", "reagent_role": "", "pubchem_CID": 702, "iupac_name": "ethanol", "reagent_formula": "C2H6O", "smiles": "CCO"}, {"reagent_string": "H2O", "reagent_role": "", "pubchem_CID": 962, "iupac_name": "oxidane", "reagent_formula": "H2O", "smiles": "O"}, {"reagent_string": "NH3·H2O", "reagent_role": "", "pubchem_CID": null, "iupac_name": "", "reagent_formula": "", "smiles": ""}]}, "operations": [{"operation_type": "", "operation_details": "dissolve the iron and aluminum nitrates and F-127 in ethanol and water", "time": {"raw_string": "", "unit": "", "max_value": null, "min_value": null}, "temperature": {"raw_string": "", "unit": "", "max_value": null, "min_value": null}, "pH": {"raw_string": "", "max_value": null, "min_value": null}, "ratios": [], "atmosphere": {"raw_string": "", "atmosphere_normalized": ""}}, {"operation_type": "", "operation_details": "reflux the mixed precursor solution", "time": {"raw_string": "60 min", "unit": "min", "max_value": 60.0, "min_value": 60.0}, "temperature": {"raw_string": "", "unit": "", "max_value": null, "min_value": null}, "pH": {"raw_string": "", "max_value": null, "min_value": null}, "ratios": [], "atmosphere": {"raw_string": "", "atmosphere_normalized": ""}}, {"operation_type": "", "operation_details": "age at ambient temperature in open air", "time": {"raw_string": "15 h", "unit": "h", "max_value": 15.0, "min_value": 15.0}, "temperature": {"raw_string": "20–25 °C", "unit": "°C", "max_value": 25.0, "min_value": 20.0}, "pH": {"raw_string": "", "max_value": null, "min_value": null}, "ratios": [], "atmosphere": {"raw_string": "ambient", "atmosphere_normalized": "Air"}}, {"operation_type": "", "operation_details": "dry the sol solutions before calcining", "time": {"raw_string": "", "unit": "", "max_value": null, "min_value": null}, "temperature": {"raw_string": "", "unit": "", "max_value": null, "min_value": null}, "pH": {"raw_string": "", "max_value": null, "min_value": null}, "ratios": [], "atmosphere": {"raw_string": "", "atmosphere_normalized": ""}}, {"operation_type": "", "operation_details": "calcine the dried sol in air", "time": {"raw_string": "2 h", "unit": "h", "max_value": 2.0, "min_value": 2.0}, "temperature": {"raw_string": "700 °C", "unit": "°C", "max_value": 700.0, "min_value": 700.0}, "pH": {"raw_string": "", "max_value": null, "min_value": null}, "ratios": [], "atmosphere": {"raw_string": "air", "atmosphere_normalized": "Air"}}], "phase_purity": {"impurity_phase": [], "phase_purity_details": "", "classification": "Pure", "characterization_methods": {"characterization_string": [], "characterization_normalized": []}}}
{"protocol": {"doi": "10.1016/j.jnoncrysol.2010.05.048", "target": {"material_string": "Fe2O3-Al2O3", "material_form": "powder", "material_formula": "Fe2O3-Al2O3", "composition": [{"formula": "Fe2O3", "amount": "1", "elements": {"Fe": "2", "O": "3"}, "species": {"Fe": "2", "O": "3"}}, {"formula": "Al2O3", "amount": "1", "elements": {"Al": "2", "O": "3"}, "species": {"Al": "2", "O": "3"}}], "additives": [], "is_mixture": true, "phase": "", "oxygen_deficiency": "no", "oxidation_states": {}}, "metal_precursors": [{"material_string": "ferric nitrate", "material_form": "", "material_formula": "Fe(NO3)3", "composition": [{"formula": "Fe(NO3)3", "amount": "1", "elements": {"N": "3", "O": "9", "Fe": "1"}, "species": {"NO3": "3", "Fe": "1"}}], "additives": [], "is_mixture": false, "phase": "", "oxygen_deficiency": "no", "oxidation_states": {"Fe": [3], "N": [5], "O": [-2]}}, {"material_string": "aluminum nitrate", "material_form": "", "material_formula": "Al(NO3)3", "composition": [{"formula": "Al(NO3)3", "amount": "1", "elements": {"N": "3", "O": "9", "Al": "1"}, "species": {"NO3": "3", "Al": "1"}}], "additives": [], "is_mixture": false, "phase": "", "oxygen_deficiency": "no", "oxidation_states": {"Al": [3], "N": [5], "O": [-2]}}], "reagents": [{"reagent_string": "triblock copolymer F-127", "reagent_role": "", "pubchem_CID": null, "iupac_name": "", "reagent_formula": "", "smiles": ""}, {"reagent_string": "EtOH", "reagent_role": "", "pubchem_CID": 702, "iupac_name": "ethanol", "reagent_formula": "C2H6O", "smiles": "CCO"}, {"reagent_string": "H2O", "reagent_role": "", "pubchem_CID": 962, "iupac_name": "oxidane", "reagent_formula": "H2O", "smiles": "O"}, {"reagent_string": "NH3·H2O", "reagent_role": "", "pubchem_CID": null, "iupac_name": "", "reagent_formula": "", "smiles": ""}]}, "operations": [{"operation_type": "", "operation_details": "dissolve iron nitrate, aluminum nitrate and F-127 in aqueous ethanol", "time": {"raw_string": "", "unit": "", "max_value": null, "min_value": null}, "temperature": {"raw_string": "", "unit": "", "max_value": null, "min_value": null}, "pH": {"raw_string": "", "max_value": null, "min_value": null}, "ratios": [], "atmosphere": {"raw_string": "", "atmosphere_normalized": ""}}, {"operation_type": "", "operation_details": "reflux the precursor solution briefly", "time": {"raw_string": "60 min", "unit": "min", "max_value": 60.0, "min_value": 60.0}, "temperature": {"raw_string": "", "unit": "", "max_value": null, "min_value": null}, "pH": {"raw_string": "", "max_value": null, "min_value": null}, "ratios": [], "atmosphere": {"raw_string": "", "atmosphere_normalized": ""}}, {"operation_type": "", "operation_details": "age near room temperature under ambient conditions", "time": {"raw_string": "15 h", "unit": "h", "max_value": 15.0, "min_value": 15.0}, "temperature": {"raw_string": "20–25 °C", "unit": "°C", "max_value": 25.0, "min_value": 20.0}, "pH": {"raw_string": "", "max_value": null, "min_value": null}, "ratios": [], "atmosphere": {"raw_string": "ambient", "atmosphere_normalized": "Air"}}, {"operation_type": "", "operation_details": "dry the sol solutions", "time": {"raw_string": "", "unit": "", "max_value": null, "min_value": null}, "temperature": {"raw_string": "", "unit": "", "max_value": null, "min_value": null}, "pH": {"raw_string": "", "max_value": null, "min_value": null}, "ratios": [], "atmosphere": {"raw_string": "", "atmosphere_normalized": ""}}, {"operation_type": "", "operation_details": "calcine the dried sol in air", "time": {"raw_string": "2 h", "unit": "h", "max_value": 2.0, "min_value": 2.0}, "temperature": {"raw_string": "800 °C", "unit": "°C", "max_value": 800.0, "min_value": 800.0}, "pH": {"raw_string": "", "max_value": null, "min_value": null}, "ratios": [], "atmosphere": {"raw_string": "air", "atmosphere_normalized": "Air"}}], "phase_purity": {"impurity_phase": [], "phase_purity_details": "", "classification": "Pure", "characterization_methods": {"characterization_string": [], "characterization_normalized": []}}}
{"protocol": {"doi": "10.1016/j.jnoncrysol.2010.05.048", "target": {"material_string": "Fe2O3-Al2O3", "material_form": "powder", "material_formula": "Fe2O3-Al2O3", "composition": [{"formula": "Fe2O3", "amount": "1", "elements": {"Fe": "2", "O": "3"}, "species": {"Fe": "2", "O": "3"}}, {"formula": "Al2O3", "amount": "1", "elements": {"Al": "2", "O": "3"}, "species": {"Al": "2", "O": "3"}}], "additives": [], "is_mixture": true, "phase": "", "oxygen_deficiency": "no", "oxidation_states": {}}, "metal_precursors": [{"material_string": "ferric nitrate", "material_form": "", "material_formula": "Fe(NO3)3", "composition": [{"formula": "Fe(NO3)3", "amount": "1", "elements": {"N": "3", "O": "9", "Fe": "1"}, "species": {"NO3": "3", "Fe": "1"}}], "additives": [], "is_mixture": false, "phase": "", "oxygen_deficiency": "no", "oxidation_states": {"Fe": [3], "N": [5], "O": [-2]}}, {"material_string": "aluminum nitrate", "material_form": "", "material_formula": "Al(NO3)3", "composition": [{"formula": "Al(NO3)3", "amount": "1", "elements": {"N": "3", "O": "9", "Al": "1"}, "species": {"NO3": "3", "Al": "1"}}], "additives": [], "is_mixture": false, "phase": "", "oxygen_deficiency": "no", "oxidation_states": {"Al": [3], "N": [5], "O": [-2]}}], "reagents": [{"reagent_string": "triblock copolymer F-127", "reagent_role": "", "pubchem_CID": null, "iupac_name": "", "reagent_formula": "", "smiles": ""}, {"reagent_string": "EtOH", "reagent_role": "", "pubchem_CID": 702, "iupac_name": "ethanol", "reagent_formula": "C2H6O", "smiles": "CCO"}, {"reagent_string": "H2O", "reagent_role": "", "pubchem_CID": 962, "iupac_name": "oxidane", "reagent_formula": "H2O", "smiles": "O"}, {"reagent_string": "NH3·H2O", "reagent_role": "", "pubchem_CID": null, "iupac_name": "", "reagent_formula": "", "smiles": ""}]}, "operations": [{"operation_type": "", "operation_details": "dissolve the nitrate precursors with F-127 in ethanol and water", "time": {"raw_string": "", "unit": "", "max_value": null, "min_value": null}, "temperature": {"raw_string": "", "unit": "", "max_value": null, "min_value": null}, "pH": {"raw_string": "", "max_value": null, "min_value": null}, "ratios": [], "atmosphere": {"raw_string": "", "atmosphere_normalized": ""}}, {"operation_type": "", "operation_details": "reflux the mixed sol solution", "time": {"raw_string": "60 min", "unit": "min", "max_value": 60.0, "min_value": 60.0}, "temperature": {"raw_string": "", "unit": "", "max_value": null, "min_value": null}, "pH": {"raw_string": "", "max_value": null, "min_value": null}, "ratios": [], "atmosphere": {"raw_string": "", "atmosphere_normalized": ""}}, {"operation_type": "", "operation_details": "age at room temperature in air", "time": {"raw_string": "15 h", "unit": "h", "max_value": 15.0, "min_value": 15.0}, "temperature": {"raw_string": "20–25 °C", "unit": "°C", "max_value": 25.0, "min_value": 20.0}, "pH": {"raw_string": "", "max_value": null, "min_value": null}, "ratios": [], "atmosphere": {"raw_string": "ambient", "atmosphere_normalized": "Air"}}, {"operation_type": "", "operation_details": "dry the aged sol solutions", "time": {"raw_string": "", "unit": "", "max_value": null, "min_value": null}, "temperature": {"raw_string": "", "unit": "", "max_value": null, "min_value": null}, "pH": {"raw_string": "", "max_value": null, "min_value": null}, "ratios": [], "atmosphere": {"raw_string": "", "atmosphere_normalized": ""}}, {"operation_type": "", "operation_details": "calcine the dried sol in air", "time": {"raw_string": "2 h", "unit": "h", "max_value": 2.0, "min_value": 2.0}, "temperature": {"raw_string": "900 °C", "unit": "°C", "max_value": 900.0, "min_value": 900.0}, "pH": {"raw_string": "", "max_value": null, "min_value": null}, "ratios": [], "atmosphere": {"raw_string": "air", "atmosphere_normalized": "Air"}}], "phase_purity": {"impurity_phase": [], "phase_purity_details": "", "classification": "Pure", "characterization_methods": {"characterization_string": [], "characterization_normalized": []}}}
{"protocol": {"doi": "10.1016/j.electacta.2013.06.110", "target": {"material_string": "TiO2", "material_form": "thin film", "material_formula": "TiO2", "composition": [{"formula": "TiO2", "amount": "1", "elements": {"Ti": "1", "O": "2"}, "species": {"Ti": "1", "O": "2"}}], "additives": [], "is_mixture": false, "phase": "", "oxygen_deficiency": "no", "oxidation_states": {"Ti": [4], "O": [-2]}}, "metal_precursors": [{"material_string": "Ti(OBu)4", "material_form": "", "material_formula": "Ti(OOCH2CH2CH2CH3)4", "composition": [{"formula": "Ti(OOCH2CH2CH2CH3)4", "amount": "1", "elements": {"O": "8", "C": "16", "H": "36", "Ti": "1"}, "species": {}}], "additives": [], "is_mixture": false, "phase": "", "oxygen_deficiency": "no", "oxidation_states": {"Ti": [4], "O": [-2], "C": [-2, -1], "H": [1]}}], "reagents": [{"reagent_string": "anhydrous EtOH", "reagent_role": "", "pubchem_CID": null, "iupac_name": "", "reagent_formula": "", "smiles": ""}, {"reagent_string": "HNO3", "reagent_role": "", "pubchem_CID": 944, "iupac_name": "nitric acid", "reagent_formula": "HNO3", "smiles": "[N+](=O)(O)[O-]"}, {"reagent_string": "MQ-water", "reagent_role": "", "pubchem_CID": 962, "iupac_name": "oxidane", "reagent_formula": "H2O", "smiles": "O"}]}, "operations": [{"operation_type": "", "operation_details": "add ethanol and dilute nitric acid dropwise into Ti(OBu)4 with vigorous stirring", "time": {"raw_string": "120 min", "unit": "min", "max_value": 120.0, "min_value": 120.0}, "temperature": {"raw_string": "", "unit": "", "max_value": null, "min_value": null}, "pH": {"raw_string": "", "max_value": null, "min_value": null}, "ratios": [{"type": "volume ratio", "description": "HNO3:MQ-water", "value": "1:5"}], "atmosphere": {"raw_string": "", "atmosphere_normalized": ""}}, {"operation_type": "", "operation_details": "immerse TiO2 nanotube arrays in the Ti sol under sonication", "time": {"raw_string": "30 min", "unit": "min", "max_value": 30.0, "min_value": 30.0}, "temperature": {"raw_string": "", "unit": "", "max_value": null, "min_value": null}, "pH": {"raw_string": "", "max_value": null, "min_value": null}, "ratios": [], "atmosphere": {"raw_string": "", "atmosphere_normalized": ""}}, {"operation_type": "", "operation_details": "dry the coated nanotube arrays", "time": {"raw_string": "4 h", "unit": "h", "max_value": 4.0, "min_value": 4.0}, "temperature": {"raw_string": "70 C", "unit": "c", "max_value": 70.0, "min_value": 70.0}, "pH": {"raw_string": "", "max_value": null, "min_value": null}, "ratios": [], "atmosphere": {"raw_string": "", "atmosphere_normalized": ""}}, {"operation_type": "", "operation_details": "anneal the coated TiO2 nanotube arrays", "time": {"raw_string": "2 h", "unit": "h", "max_value": 2.0, "min_value": 2.0}, "temperature": {"raw_string": "500 C", "unit": "c", "max_value": 500.0, "min_value": 500.0}, "pH": {"raw_string": "", "max_value": null, "min_value": null}, "ratios": [], "atmosphere": {"raw_string": "", "atmosphere_normalized": ""}}], "phase_purity": {"impurity_phase": [], "phase_purity_details": "", "classification": "Pure", "characterization_methods": {"characterization_string": [], "characterization_normalized": []}}}
{"protocol": {"doi": "10.1016/j.ces.2020.116085", "target": {"material_string": "La0.85MnFe0.15O3", "material_form": "powder", "material_formula": "La0.85MnFe0.15O3", "composition": [{"formula": "La0.85MnFe0.15O3", "amount": "1", "elements": {"La": "0.85", "Mn": "1", "Fe": "0.15", "O": "3"}, "species": {"La": "0.85", "Mn": "1", "Fe": "0.15", "O": "3"}}], "additives": [], "is_mixture": false, "phase": "", "oxygen_deficiency": "no", "oxidation_states": {}}, "metal_precursors": [{"material_string": "La(NO3)3·6H2O", "material_form": "", "material_formula": "La(NO3)3·6H2O", "composition": [{"formula": "La(NO3)3", "amount": "1", "elements": {"N": "3", "O": "9", "La": "1"}, "species": {"NO3": "3", "La": "1"}}, {"formula": "H2O", "amount": "6", "elements": {"H": "2", "O": "1"}, "species": {"H2O": "1"}}], "additives": [], "is_mixture": true, "phase": "", "oxygen_deficiency": "no", "oxidation_states": {"La": [3], "N": [5], "O": [-2]}}, {"material_string": "Mn(NO3)2", "material_form": "", "material_formula": "Mn(NO3)2", "composition": [{"formula": "Mn(NO3)2", "amount": "1", "elements": {"N": "2", "O": "6", "Mn": "1"}, "species": {"NO3": "2", "Mn": "1"}}], "additives": [], "is_mixture": false, "phase": "", "oxygen_deficiency": "no", "oxidation_states": {"Mn": [2], "N": [5], "O": [-2]}}, {"material_string": "Fe(NO3)3·9H2O", "material_form": "", "material_formula": "Fe(NO3)3·9H2O", "composition": [{"formula": "Fe(NO3)3", "amount": "1", "elements": {"N": "3", "O": "9", "Fe": "1"}, "species": {"NO3": "3", "Fe": "1"}}, {"formula": "H2O", "amount": "9", "elements": {"H": "2", "O": "1"}, "species": {"H2O": "1"}}], "additives": [], "is_mixture": true, "phase": "", "oxygen_deficiency": "no", "oxidation_states": {"Fe": [3], "N": [5], "O": [-2]}}], "reagents": [{"reagent_string": "deionized water", "reagent_role": "", "pubchem_CID": 962, "iupac_name": "oxidane", "reagent_formula": "H2O", "smiles": "O"}, {"reagent_string": "C6H8O7·H2O", "reagent_role": "", "pubchem_CID": null, "iupac_name": "", "reagent_formula": "", "smiles": ""}]}, "operations": [{"operation_type": "", "operation_details": "mix metal nitrates and citric acid in deionized water", "time": {"raw_string": "4 h", "unit": "h", "max_value": 4.0, "min_value": 4.0}, "temperature": {"raw_string": "70 °C", "unit": "°C", "max_value": 70.0, "min_value": 70.0}, "pH": {"raw_string": "", "max_value": null, "min_value": null}, "ratios": [{"type": "molar ratio", "description": "La:Mn:Fe", "value": "0.85:1:0.15"}, {"type": "molar ratio", "description": "total metal ions to citric acid", "value": "6:5"}], "atmosphere": {"raw_string": "", "atmosphere_normalized": ""}}, {"operation_type": "", "operation_details": "dry the viscous yellow gel", "time": {"raw_string": "24 h", "unit": "h", "max_value": 24.0, "min_value": 24.0}, "temperature": {"raw_string": "120 °C", "unit": "°C", "max_value": 120.0, "min_value": 120.0}, "pH": {"raw_string": "", "max_value": null, "min_value": null}, "ratios": [], "atmosphere": {"raw_string": "", "atmosphere_normalized": ""}}, {"operation_type": "", "operation_details": "calcine the dried gel", "time": {"raw_string": "2 h", "unit": "h", "max_value": 2.0, "min_value": 2.0}, "temperature": {"raw_string": "700 °C", "unit": "°C", "max_value": 700.0, "min_value": 700.0}, "pH": {"raw_string": "", "max_value": null, "min_value": null}, "ratios": [], "atmosphere": {"raw_string": "", "atmosphere_normalized": ""}}], "phase_purity": {"impurity_phase": [], "phase_purity_details": "", "classification": "Pure", "characterization_methods": {"characterization_string": [], "characterization_normalized": []}}}
{"protocol": {"doi": "10.1016/j.ces.2020.116085", "target": {"material_string": "La0.85MnFe0.15O3", "material_form": "powder", "material_formula": "La0.85MnFe0.15O3", "composition": [{"formula": "La0.85MnFe0.15O3", "amount": "1", "elements": {"La": "0.85", "Mn": "1", "Fe": "0.15", "O": "3"}, "species": {"La": "0.85", "Mn": "1", "Fe": "0.15", "O": "3"}}], "additives": [], "is_mixture": false, "phase": "", "oxygen_deficiency": "no", "oxidation_states": {}}, "metal_precursors": [{"material_string": "La(NO3)3·6H2O", "material_form": "", "material_formula": "La(NO3)3·6H2O", "composition": [{"formula": "La(NO3)3", "amount": "1", "elements": {"N": "3", "O": "9", "La": "1"}, "species": {"NO3": "3", "La": "1"}}, {"formula": "H2O", "amount": "6", "elements": {"H": "2", "O": "1"}, "species": {"H2O": "1"}}], "additives": [], "is_mixture": true, "phase": "", "oxygen_deficiency": "no", "oxidation_states": {"La": [3], "N": [5], "O": [-2]}}, {"material_string": "Mn(NO3)2", "material_form": "", "material_formula": "Mn(NO3)2", "composition": [{"formula": "Mn(NO3)2", "amount": "1", "elements": {"N": "2", "O": "6", "Mn": "1"}, "species": {"NO3": "2", "Mn": "1"}}], "additives": [], "is_mixture": false, "phase": "", "oxygen_deficiency": "no", "oxidation_states": {"Mn": [2], "N": [5], "O": [-2]}}, {"material_string": "Fe(NO3)3·9H2O", "material_form": "", "material_formula": "Fe(NO3)3·9H2O", "composition": [{"formula": "Fe(NO3)3", "amount": "1", "elements": {"N": "3", "O": "9", "Fe": "1"}, "species": {"NO3": "3", "Fe": "1"}}, {"formula": "H2O", "amount": "9", "elements": {"H": "2", "O": "1"}, "species": {"H2O": "1"}}], "additives": [], "is_mixture": true, "phase": "", "oxygen_deficiency": "no", "oxidation_states": {"Fe": [3], "N": [5], "O": [-2]}}], "reagents": [{"reagent_string": "deionized water", "reagent_role": "", "pubchem_CID": 962, "iupac_name": "oxidane", "reagent_formula": "H2O", "smiles": "O"}, {"reagent_string": "C6H8O7·H2O", "reagent_role": "", "pubchem_CID": null, "iupac_name": "", "reagent_formula": "", "smiles": ""}]}, "operations": [{"operation_type": "", "operation_details": "mix the nitrates with citric acid in deionized water", "time": {"raw_string": "4 h", "unit": "h", "max_value": 4.0, "min_value": 4.0}, "temperature": {"raw_string": "70 °C", "unit": "°C", "max_value": 70.0, "min_value": 70.0}, "pH": {"raw_string": "", "max_value": null, "min_value": null}, "ratios": [{"type": "molar ratio", "description": "La:Mn:Fe", "value": "0.85:1:0.15"}, {"type": "molar ratio", "description": "total metal ions to citric acid", "value": "6:5"}], "atmosphere": {"raw_string": "", "atmosphere_normalized": ""}}, {"operation_type": "", "operation_details": "dry the deep yellow gel", "time": {"raw_string": "24 h", "unit": "h", "max_value": 24.0, "min_value": 24.0}, "temperature": {"raw_string": "120 °C", "unit": "°C", "max_value": 120.0, "min_value": 120.0}, "pH": {"raw_string": "", "max_value": null, "min_value": null}, "ratios": [], "atmosphere": {"raw_string": "", "atmosphere_normalized": ""}}, {"operation_type": "", "operation_details": "calcine the dried gel powder", "time": {"raw_string": "2 h", "unit": "h", "max_value": 2.0, "min_value": 2.0}, "temperature": {"raw_string": "750 °C", "unit": "°C", "max_value": 750.0, "min_value": 750.0}, "pH": {"raw_string": "", "max_value": null, "min_value": null}, "ratios": [], "atmosphere": {"raw_string": "", "atmosphere_normalized": ""}}], "phase_purity": {"impurity_phase": [], "phase_purity_details": "", "classification": "Pure", "characterization_methods": {"characterization_string": [], "characterization_normalized": []}}}
{"protocol": {"doi": "10.1016/j.ces.2020.116085", "target": {"material_string": "La0.85MnFe0.15O3", "material_form": "powder", "material_formula": "La0.85MnFe0.15O3", "composition": [{"formula": "La0.85MnFe0.15O3", "amount": "1", "elements": {"La": "0.85", "Mn": "1", "Fe": "0.15", "O": "3"}, "species": {"La": "0.85", "Mn": "1", "Fe": "0.15", "O": "3"}}], "additives": [], "is_mixture": false, "phase": "", "oxygen_deficiency": "no", "oxidation_states": {}}, "metal_precursors": [{"material_string": "La(NO3)3·6H2O", "material_form": "", "material_formula": "La(NO3)3·6H2O", "composition": [{"formula": "La(NO3)3", "amount": "1", "elements": {"N": "3", "O": "9", "La": "1"}, "species": {"NO3": "3", "La": "1"}}, {"formula": "H2O", "amount": "6", "elements": {"H": "2", "O": "1"}, "species": {"H2O": "1"}}], "additives": [], "is_mixture": true, "phase": "", "oxygen_deficiency": "no", "oxidation_states": {"La": [3], "N": [5], "O": [-2]}}, {"material_string": "Mn(NO3)2", "material_form": "", "material_formula": "Mn(NO3)2", "composition": [{"formula": "Mn(NO3)2", "amount": "1", "elements": {"N": "2", "O": "6", "Mn": "1"}, "species": {"NO3": "2", "Mn": "1"}}], "additives": [], "is_mixture": false, "phase": "", "oxygen_deficiency": "no", "oxidation_states": {"Mn": [2], "N": [5], "O": [-2]}}, {"material_string": "Fe(NO3)3·9H2O", "material_form": "", "material_formula": "Fe(NO3)3·9H2O", "composition": [{"formula": "Fe(NO3)3", "amount": "1", "elements": {"N": "3", "O": "9", "Fe": "1"}, "species": {"NO3": "3", "Fe": "1"}}, {"formula": "H2O", "amount": "9", "elements": {"H": "2", "O": "1"}, "species": {"H2O": "1"}}], "additives": [], "is_mixture": true, "phase": "", "oxygen_deficiency": "no", "oxidation_states": {"Fe": [3], "N": [5], "O": [-2]}}], "reagents": [{"reagent_string": "deionized water", "reagent_role": "", "pubchem_CID": 962, "iupac_name": "oxidane", "reagent_formula": "H2O", "smiles": "O"}, {"reagent_string": "C6H8O7·H2O", "reagent_role": "", "pubchem_CID": null, "iupac_name": "", "reagent_formula": "", "smiles": ""}]}, "operations": [{"operation_type": "", "operation_details": "dissolve metal nitrates and citric acid in deionized water", "time": {"raw_string": "4 h", "unit": "h", "max_value": 4.0, "min_value": 4.0}, "temperature": {"raw_string": "70 °C", "unit": "°C", "max_value": 70.0, "min_value": 70.0}, "pH": {"raw_string": "", "max_value": null, "min_value": null}, "ratios": [{"type": "molar ratio", "description": "La:Mn:Fe", "value": "0.85:1:0.15"}, {"type": "molar ratio", "description": "total metal ions to citric acid", "value": "6:5"}], "atmosphere": {"raw_string": "", "atmosphere_normalized": ""}}, {"operation_type": "", "operation_details": "dry the viscous gel", "time": {"raw_string": "24 h", "unit": "h", "max_value": 24.0, "min_value": 24.0}, "temperature": {"raw_string": "120 °C", "unit": "°C", "max_value": 120.0, "min_value": 120.0}, "pH": {"raw_string": "", "max_value": null, "min_value": null}, "ratios": [], "atmosphere": {"raw_string": "", "atmosphere_normalized": ""}}, {"operation_type": "", "operation_details": "calcine in a furnace", "time": {"raw_string": "2 h", "unit": "h", "max_value": 2.0, "min_value": 2.0}, "temperature": {"raw_string": "800 °C", "unit": "°C", "max_value": 800.0, "min_value": 800.0}, "pH": {"raw_string": "", "max_value": null, "min_value": null}, "ratios": [], "atmosphere": {"raw_string": "", "atmosphere_normalized": ""}}], "phase_purity": {"impurity_phase": [], "phase_purity_details": "", "classification": "Pure", "characterization_methods": {"characterization_string": [], "characterization_normalized": []}}}
{"protocol": {"doi": "10.1016/j.ces.2020.116085", "target": {"material_string": "La0.85MnFe0.15O3", "material_form": "powder", "material_formula": "La0.85MnFe0.15O3", "composition": [{"formula": "La0.85MnFe0.15O3", "amount": "1", "elements": {"La": "0.85", "Mn": "1", "Fe": "0.15", "O": "3"}, "species": {"La": "0.85", "Mn": "1", "Fe": "0.15", "O": "3"}}], "additives": [], "is_mixture": false, "phase": "", "oxygen_deficiency": "no", "oxidation_states": {}}, "metal_precursors": [{"material_string": "La(NO3)3·6H2O", "material_form": "", "material_formula": "La(NO3)3·6H2O", "composition": [{"formula": "La(NO3)3", "amount": "1", "elements": {"N": "3", "O": "9", "La": "1"}, "species": {"NO3": "3", "La": "1"}}, {"formula": "H2O", "amount": "6", "elements": {"H": "2", "O": "1"}, "species": {"H2O": "1"}}], "additives": [], "is_mixture": true, "phase": "", "oxygen_deficiency": "no", "oxidation_states": {"La": [3], "N": [5], "O": [-2]}}, {"material_string": "Mn(NO3)2", "material_form": "", "material_formula": "Mn(NO3)2", "composition": [{"formula": "Mn(NO3)2", "amount": "1", "elements": {"N": "2", "O": "6", "Mn": "1"}, "species": {"NO3": "2", "Mn": "1"}}], "additives": [], "is_mixture": false, "phase": "", "oxygen_deficiency": "no", "oxidation_states": {"Mn": [2], "N": [5], "O": [-2]}}, {"material_string": "Fe(NO3)3·9H2O", "material_form": "", "material_formula": "Fe(NO3)3·9H2O", "composition": [{"formula": "Fe(NO3)3", "amount": "1", "elements": {"N": "3", "O": "9", "Fe": "1"}, "species": {"NO3": "3", "Fe": "1"}}, {"formula": "H2O", "amount": "9", "elements": {"H": "2", "O": "1"}, "species": {"H2O": "1"}}], "additives": [], "is_mixture": true, "phase": "", "oxygen_deficiency": "no", "oxidation_states": {"Fe": [3], "N": [5], "O": [-2]}}], "reagents": [{"reagent_string": "deionized water", "reagent_role": "", "pubchem_CID": 962, "iupac_name": "oxidane", "reagent_formula": "H2O", "smiles": "O"}, {"reagent_string": "C6H8O7·H2O", "reagent_role": "", "pubchem_CID": null, "iupac_name": "", "reagent_formula": "", "smiles": ""}]}, "operations": [{"operation_type": "", "operation_details": "mix metal nitrates with citric acid in water", "time": {"raw_string": "4 h", "unit": "h", "max_value": 4.0, "min_value": 4.0}, "temperature": {"raw_string": "70 °C", "unit": "°C", "max_value": 70.0, "min_value": 70.0}, "pH": {"raw_string": "", "max_value": null, "min_value": null}, "ratios": [{"type": "molar ratio", "description": "La:Mn:Fe", "value": "0.85:1:0.15"}, {"type": "molar ratio", "description": "total metal ions to citric acid", "value": "6:5"}], "atmosphere": {"raw_string": "", "atmosphere_normalized": ""}}, {"operation_type": "", "operation_details": "dry the yellow viscous gel", "time": {"raw_string": "24 h", "unit": "h", "max_value": 24.0, "min_value": 24.0}, "temperature": {"raw_string": "120 °C", "unit": "°C", "max_value": 120.0, "min_value": 120.0}, "pH": {"raw_string": "", "max_value": null, "min_value": null}, "ratios": [], "atmosphere": {"raw_string": "", "atmosphere_normalized": ""}}, {"operation_type": "", "operation_details": "calcine the dried precursor", "time": {"raw_string": "2 h", "unit": "h", "max_value": 2.0, "min_value": 2.0}, "temperature": {"raw_string": "850 °C", "unit": "°C", "max_value": 850.0, "min_value": 850.0}, "pH": {"raw_string": "", "max_value": null, "min_value": null}, "ratios": [], "atmosphere": {"raw_string": "", "atmosphere_normalized": ""}}], "phase_purity": {"impurity_phase": [{"material_string": "Mn3O4", "material_form": "", "material_formula": "Mn3O4", "composition": [{"formula": "Mn3O4", "amount": "1", "elements": {"Mn": "3", "O": "4"}, "species": {"Mn": "3", "O": "4"}}], "additives": [], "is_mixture": false, "phase": "", "oxygen_deficiency": "no", "oxidation_states": {"Mn": [2, 3], "O": [-2]}}], "phase_purity_details": "", "classification": "Impure", "characterization_methods": {"characterization_string": [], "characterization_normalized": []}}}
{"protocol": {"doi": "10.1016/j.ces.2020.116085", "target": {"material_string": "LaMn0.9Fe0.1O3", "material_form": "powder", "material_formula": "LaMn0.9Fe0.1O3", "composition": [{"formula": "LaMn0.9Fe0.1O3", "amount": "1", "elements": {"La": "1", "Mn": "0.9", "Fe": "0.1", "O": "3"}, "species": {"La": "1", "Mn": "0.9", "Fe": "0.1", "O": "3"}}], "additives": [], "is_mixture": false, "phase": "", "oxygen_deficiency": "no", "oxidation_states": {}}, "metal_precursors": [{"material_string": "La(NO3)3·6H2O", "material_form": "", "material_formula": "La(NO3)3·6H2O", "composition": [{"formula": "La(NO3)3", "amount": "1", "elements": {"N": "3", "O": "9", "La": "1"}, "species": {"NO3": "3", "La": "1"}}, {"formula": "H2O", "amount": "6", "elements": {"H": "2", "O": "1"}, "species": {"H2O": "1"}}], "additives": [], "is_mixture": true, "phase": "", "oxygen_deficiency": "no", "oxidation_states": {"La": [3], "N": [5], "O": [-2]}}, {"material_string": "Mn(NO3)2", "material_form": "", "material_formula": "Mn(NO3)2", "composition": [{"formula": "Mn(NO3)2", "amount": "1", "elements": {"N": "2", "O": "6", "Mn": "1"}, "species": {"NO3": "2", "Mn": "1"}}], "additives": [], "is_mixture": false, "phase": "", "oxygen_deficiency": "no", "oxidation_states": {"Mn": [2], "N": [5], "O": [-2]}}, {"material_string": "Fe(NO3)3·9H2O", "material_form": "", "material_formula": "Fe(NO3)3·9H2O", "composition": [{"formula": "Fe(NO3)3", "amount": "1", "elements": {"N": "3", "O": "9", "Fe": "1"}, "species": {"NO3": "3", "Fe": "1"}}, {"formula": "H2O", "amount": "9", "elements": {"H": "2", "O": "1"}, "species": {"H2O": "1"}}], "additives": [], "is_mixture": true, "phase": "", "oxygen_deficiency": "no", "oxidation_states": {"Fe": [3], "N": [5], "O": [-2]}}], "reagents": [{"reagent_string": "deionized water", "reagent_role": "", "pubchem_CID": 962, "iupac_name": "oxidane", "reagent_formula": "H2O", "smiles": "O"}, {"reagent_string": "C6H8O7·H2O", "reagent_role": "", "pubchem_CID": null, "iupac_name": "", "reagent_formula": "", "smiles": ""}]}, "operations": [{"operation_type": "", "operation_details": "mix the metal nitrates and citric acid in deionized water", "time": {"raw_string": "4 h", "unit": "h", "max_value": 4.0, "min_value": 4.0}, "temperature": {"raw_string": "70 °C", "unit": "°C", "max_value": 70.0, "min_value": 70.0}, "pH": {"raw_string": "", "max_value": null, "min_value": null}, "ratios": [{"type": "molar ratio", "description": "La:Mn:Fe", "value": "1:0.9:0.1"}, {"type": "molar ratio", "description": "total metal ions to citric acid", "value": "6:5"}], "atmosphere": {"raw_string": "", "atmosphere_normalized": ""}}, {"operation_type": "", "operation_details": "dry the viscous yellow gel", "time": {"raw_string": "24 h", "unit": "h", "max_value": 24.0, "min_value": 24.0}, "temperature": {"raw_string": "120 °C", "unit": "°C", "max_value": 120.0, "min_value": 120.0}, "pH": {"raw_string": "", "max_value": null, "min_value": null}, "ratios": [], "atmosphere": {"raw_string": "", "atmosphere_normalized": ""}}, {"operation_type": "", "operation_details": "calcine the gel powder", "time": {"raw_string": "2 h", "unit": "h", "max_value": 2.0, "min_value": 2.0}, "temperature": {"raw_string": "700 °C", "unit": "°C", "max_value": 700.0, "min_value": 700.0}, "pH": {"raw_string": "", "max_value": null, "min_value": null}, "ratios": [], "atmosphere": {"raw_string": "", "atmosphere_normalized": ""}}], "phase_purity": {"impurity_phase": [], "phase_purity_details": "", "classification": "Pure", "characterization_methods": {"characterization_string": [], "characterization_normalized": []}}}
