Repository: hackingmaterials/sol-gel-data

# scripts/

Regenerates every numbered table and figure in the manuscript and the Supplementary
Information.

## Contents

- `figures_tables.ipynb` — one section per manuscript item. Table 2, Figure 2 and Figure 3
  are built from `sol_gel_dataset.jsonl`; Tables 3–5, Tables S2–S6 and Figures S1–S4 from
  the validation labels below.
- `validation/` — the human and LLM annotations for the 200-paper validation set:
  paper-level classification labels (`classification_human.jsonl`,
  `classification_LLM.jsonl`), the 286 records extracted by Gemini 3.0 Flash
  (`validation_LLM.jsonl`) and the 279 ground-truth records they are matched against

File: scripts/validation/validation_LLM.jsonl (part 2 of 37)
{"protocol": {"doi": "10.1016/j.ces.2020.116085", "target": {"material_string": "LaMn0.9Fe0.1O3", "material_form": "powder", "material_formula": "LaMn0.9Fe0.1O3", "composition": [{"formula": "LaMn0.9Fe0.1O3", "amount": "1", "elements": {"La": "1", "Mn": "0.9", "Fe": "0.1", "O": "3"}, "species": {"La": "1", "Mn": "0.9", "Fe": "0.1", "O": "3"}}], "additives": [], "is_mixture": false, "phase": "", "oxygen_deficiency": "no", "oxidation_states": {}}, "metal_precursors": [{"material_string": "La(NO3)3·6H2O", "material_form": "", "material_formula": "La(NO3)3·6H2O", "composition": [{"formula": "La(NO3)3", "amount": "1", "elements": {"N": "3", "O": "9", "La": "1"}, "species": {"NO3": "3", "La": "1"}}, {"formula": "H2O", "amount": "6", "elements": {"H": "2", "O": "1"}, "species": {"H2O": "1"}}], "additives": [], "is_mixture": true, "phase": "", "oxygen_deficiency": "no", "oxidation_states": {"La": [3], "N": [5], "O": [-2]}}, {"material_string": "Mn(NO3)2", "material_form": "", "material_formula": "Mn(NO3)2", "composition": [{"formula": "Mn(NO3)2", "amount": "1", "elements": {"N": "2", "O": "6", "Mn": "1"}, "species": {"NO3": "2", "Mn": "1"}}], "additives": [], "is_mixture": false, "phase": "", "oxygen_deficiency": "no", "oxidation_states": {"Mn": [2], "N": [5], "O": [-2]}}, {"material_string": "Fe(NO3)3·9H2O", "material_form": "", "material_formula": "Fe(NO3)3·9H2O", "composition": [{"formula": "Fe(NO3)3", "amount": "1", "elements": {"N": "3", "O": "9", "Fe": "1"}, "species": {"NO3": "3", "Fe": "1"}}, {"formula": "H2O", "amount": "9", "elements": {"H": "2", "O": "1"}, "species": {"H2O": "1"}}], "additives": [], "is_mixture": true, "phase": "", "oxygen_deficiency": "no", "oxidation_states": {"Fe": [3], "N": [5], "O": [-2]}}], "reagents": [{"reagent_string": "deionized water", "reagent_role": "solvent", "pubchem_CID": 962, "iupac_name": "oxidane", "reagent_formula": "H2O", "smiles": "O"}, {"reagent_string": "C6H8O7·H2O", "reagent_role": "chelating agent", "pubchem_CID": null, "iupac_name": "", "reagent_formula": "", "smiles": ""}]}, "operations": [{"operation_type": "mixing", "operation_details": "metal nitrates and citric acid mixed in 60 mL deionized water, forming 0.75 mol/L concentration", "time": {"raw_string": "4 h", "unit": "h", "max_value": 4.0, "min_value": 4.0}, "temperature": {"raw_string": "70 °C", "unit": "°C", "max_value": 70.0, "min_value": 70.0}, "pH": {"raw_string": "", "max_value": null, "min_value": null}, "ratios": [{"type": "molar ratio", "description": "La:Mn:Fe", "value": "1:0.9:0.1"}, {"type": "molar ratio", "description": "total metal ions to citric acid", "value": "6:5"}], "atmosphere": {"raw_string": "", "atmosphere_normalized": ""}}, {"operation_type": "heating", "operation_details": "deep yellow viscous gel dried at 120 °C for 24 h", "time": {"raw_string": "24 h", "unit": "h", "max_value": 24.0, "min_value": 24.0}, "temperature": {"raw_string": "120 °C", "unit": "°C", "max_value": 120.0, "min_value": 120.0}, "pH": {"raw_string": "", "max_value": null, "min_value": null}, "ratios": [], "atmosphere": {"raw_string": "", "atmosphere_normalized": ""}}, {"operation_type": "heating", "operation_details": "calcined at 700 °C for 2 h", "time": {"raw_string": "2 h", "unit": "h", "max_value": 2.0, "min_value": 2.0}, "temperature": {"raw_string": "700 °C", "unit": "°C", "max_value": 700.0, "min_value": 700.0}, "pH": {"raw_string": "", "max_value": null, "min_value": null}, "ratios": [], "atmosphere": {"raw_string": "", "atmosphere_normalized": ""}}], "phase_purity": {"impurity_phase": [], "phase_purity_details": "Fe ion could completely enter into LaMnO3 at lower calcination temperatures", "classification": "Pure", "characterization_methods": {"characterization_string": ["XRD", "H2-TPR", "Raman", "BET", "XPS", "CH4-TPR"], "characterization_normalized": ["X-ray Diffraction (XRD)", "Temperature Programmed Techniques (TPR/TPD/TPO)", "Raman Spectroscopy", "N2 Physisorption (BET/BJH)", "X-ray Photoelectron Spectroscopy (XPS)"]}}}
{"protocol": {"doi": "10.1016/j.ces.2020.116085", "target": {"material_string": "LaMn0.9Fe0.1O3", "material_form": "powder", "material_formula": "LaMn0.9Fe0.1O3", "composition": [{"formula": "LaMn0.9Fe0.1O3", "amount": "1", "elements": {"La": "1", "Mn": "0.9", "Fe": "0.1", "O": "3"}, "species": {"La": "1", "Mn": "0.9", "Fe": "0.1", "O": "3"}}], "additives": [], "is_mixture": false, "phase": "", "oxygen_deficiency": "no", "oxidation_states": {}}, "metal_precursors": [{"material_string": "La(NO3)3·6H2O", "material_form": "", "material_formula": "La(NO3)3·6H2O", "composition": [{"formula": "La(NO3)3", "amount": "1", "elements": {"N": "3", "O": "9", "La": "1"}, "species": {"NO3": "3", "La": "1"}}, {"formula": "H2O", "amount": "6", "elements": {"H": "2", "O": "1"}, "species": {"H2O": "1"}}], "additives": [], "is_mixture": true, "phase": "", "oxygen_deficiency": "no", "oxidation_states": {"La": [3], "N": [5], "O": [-2]}}, {"material_string": "Mn(NO3)2", "material_form": "", "material_formula": "Mn(NO3)2", "composition": [{"formula": "Mn(NO3)2", "amount": "1", "elements": {"N": "2", "O": "6", "Mn": "1"}, "species": {"NO3": "2", "Mn": "1"}}], "additives": [], "is_mixture": false, "phase": "", "oxygen_deficiency": "no", "oxidation_states": {"Mn": [2], "N": [5], "O": [-2]}}, {"material_string": "Fe(NO3)3·9H2O", "material_form": "", "material_formula": "Fe(NO3)3·9H2O", "composition": [{"formula": "Fe(NO3)3", "amount": "1", "elements": {"N": "3", "O": "9", "Fe": "1"}, "species": {"NO3": "3", "Fe": "1"}}, {"formula": "H2O", "amount": "9", "elements": {"H": "2", "O": "1"}, "species": {"H2O": "1"}}], "additives": [], "is_mixture": true, "phase": "", "oxygen_deficiency": "no", "oxidation_states": {"Fe": [3], "N": [5], "O": [-2]}}], "reagents": [{"reagent_string": "deionized water", "reagent_role": "solvent", "pubchem_CID": 962, "iupac_name": "oxidane", "reagent_formula": "H2O", "smiles": "O"}, {"reagent_string": "C6H8O7·H2O", "reagent_role": "chelating agent", "pubchem_CID": null, "iupac_name": "", "reagent_formula": "", "smiles": ""}]}, "operations": [{"operation_type": "mixing", "operation_details": "metal nitrates and citric acid mixed in 60 mL deionized water, forming 0.75 mol/L concentration", "time": {"raw_string": "4 h", "unit": "h", "max_value": 4.0, "min_value": 4.0}, "temperature": {"raw_string": "70 °C", "unit": "°C", "max_value": 70.0, "min_value": 70.0}, "pH": {"raw_string": "", "max_value": null, "min_value": null}, "ratios": [{"type": "molar ratio", "description": "La:Mn:Fe", "value": "1:0.9:0.1"}, {"type": "molar ratio", "description": "total metal ions to citric acid", "value": "6:5"}], "atmosphere": {"raw_string": "", "atmosphere_normalized": ""}}, {"operation_type": "heating", "operation_details": "deep yellow viscous gel dried at 120 °C for 24 h", "time": {"raw_string": "24 h", "unit": "h", "max_value": 24.0, "min_value": 24.0}, "temperature": {"raw_string": "120 °C", "unit": "°C", "max_value": 120.0, "min_value": 120.0}, "pH": {"raw_string": "", "max_value": null, "min_value": null}, "ratios": [], "atmosphere": {"raw_string": "", "atmosphere_normalized": ""}}, {"operation_type": "heating", "operation_details": "calcined at 750 °C for 2 h", "time": {"raw_string": "2 h", "unit": "h", "max_value": 2.0, "min_value": 2.0}, "temperature": {"raw_string": "750 °C", "unit": "°C", "max_value": 750.0, "min_value": 750.0}, "pH": {"raw_string": "", "max_value": null, "min_value": null}, "ratios": [], "atmosphere": {"raw_string": "", "atmosphere_normalized": ""}}], "phase_purity": {"impurity_phase": [], "phase_purity_details": "Fe ion could completely enter into LaMnO3 at lower calcination temperatures", "classification": "Pure", "characterization_methods": {"characterization_string": ["XRD", "H2-TPR", "Raman", "BET", "XPS", "CH4-TPR"], "characterization_normalized": ["X-ray Diffraction (XRD)", "Temperature Programmed Techniques (TPR/TPD/TPO)", "Raman Spectroscopy", "N2 Physisorption (BET/BJH)", "X-ray Photoelectron Spectroscopy (XPS)"]}}}
{"protocol": {"doi": "10.1016/j.ces.2020.116085", "target": {"material_string": "LaMn0.9Fe0.1O3", "material_form": "powder", "material_formula": "LaMn0.9Fe0.1O3", "composition": [{"formula": "LaMn0.9Fe0.1O3", "amount": "1", "elements": {"La": "1", "Mn": "0.9", "Fe": "0.1", "O": "3"}, "species": {"La": "1", "Mn": "0.9", "Fe": "0.1", "O": "3"}}], "additives": [], "is_mixture": false, "phase": "", "oxygen_deficiency": "no", "oxidation_states": {}}, "metal_precursors": [{"material_string": "La(NO3)3·6H2O", "material_form": "", "material_formula": "La(NO3)3·6H2O", "composition": [{"formula": "La(NO3)3", "amount": "1", "elements": {"N": "3", "O": "9", "La": "1"}, "species": {"NO3": "3", "La": "1"}}, {"formula": "H2O", "amount": "6", "elements": {"H": "2", "O": "1"}, "species": {"H2O": "1"}}], "additives": [], "is_mixture": true, "phase": "", "oxygen_deficiency": "no", "oxidation_states": {"La": [3], "N": [5], "O": [-2]}}, {"material_string": "Mn(NO3)2", "material_form": "", "material_formula": "Mn(NO3)2", "composition": [{"formula": "Mn(NO3)2", "amount": "1", "elements": {"N": "2", "O": "6", "Mn": "1"}, "species": {"NO3": "2", "Mn": "1"}}], "additives": [], "is_mixture": false, "phase": "", "oxygen_deficiency": "no", "oxidation_states": {"Mn": [2], "N": [5], "O": [-2]}}, {"material_string": "Fe(NO3)3·9H2O", "material_form": "", "material_formula": "Fe(NO3)3·9H2O", "composition": [{"formula": "Fe(NO3)3", "amount": "1", "elements": {"N": "3", "O": "9", "Fe": "1"}, "species": {"NO3": "3", "Fe": "1"}}, {"formula": "H2O", "amount": "9", "elements": {"H": "2", "O": "1"}, "species": {"H2O": "1"}}], "additives": [], "is_mixture": true, "phase": "", "oxygen_deficiency": "no", "oxidation_states": {"Fe": [3], "N": [5], "O": [-2]}}], "reagents": [{"reagent_string": "deionized water", "reagent_role": "solvent", "pubchem_CID": 962, "iupac_name": "oxidane", "reagent_formula": "H2O", "smiles": "O"}, {"reagent_string": "C6H8O7·H2O", "reagent_role": "chelating agent", "pubchem_CID": null, "iupac_name": "", "reagent_formula": "", "smiles": ""}]}, "operations": [{"operation_type": "mixing", "operation_details": "metal nitrates and citric acid mixed in 60 mL deionized water, forming 0.75 mol/L concentration", "time": {"raw_string": "4 h", "unit": "h", "max_value": 4.0, "min_value": 4.0}, "temperature": {"raw_string": "70 °C", "unit": "°C", "max_value": 70.0, "min_value": 70.0}, "pH": {"raw_string": "", "max_value": null, "min_value": null}, "ratios": [{"type": "molar ratio", "description": "La:Mn:Fe", "value": "1:0.9:0.1"}, {"type": "molar ratio", "description": "total metal ions to citric acid", "value": "6:5"}], "atmosphere": {"raw_string": "", "atmosphere_normalized": ""}}, {"operation_type": "heating", "operation_details": "deep yellow viscous gel dried at 120 °C for 24 h", "time": {"raw_string": "24 h", "unit": "h", "max_value": 24.0, "min_value": 24.0}, "temperature": {"raw_string": "120 °C", "unit": "°C", "max_value": 120.0, "min_value": 120.0}, "pH": {"raw_string": "", "max_value": null, "min_value": null}, "ratios": [], "atmosphere": {"raw_string": "", "atmosphere_normalized": ""}}, {"operation_type": "heating", "operation_details": "calcined at 800 °C for 2 h", "time": {"raw_string": "2 h", "unit": "h", "max_value": 2.0, "min_value": 2.0}, "temperature": {"raw_string": "800 °C", "unit": "°C", "max_value": 800.0, "min_value": 800.0}, "pH": {"raw_string": "", "max_value": null, "min_value": null}, "ratios": [], "atmosphere": {"raw_string": "", "atmosphere_normalized": ""}}], "phase_purity": {"impurity_phase": [{"material_string": "Fe2O3", "material_form": "", "material_formula": "Fe2O3", "composition": [{"formula": "Fe2O3", "amount": "1", "elements": {"Fe": "2", "O": "3"}, "species": {"Fe": "2", "O": "3"}}], "additives": [], "is_mixture": false, "phase": "", "oxygen_deficiency": "no", "oxidation_states": {"Fe": [3], "O": [-2]}}], "phase_purity_details": "two characteristic peaks attributed to LaMnO3 and Fe2O3; part of Fe dissociated from the perovskite structure", "classification": "Impure", "characterization_methods": {"characterization_string": ["XRD", "H2-TPR", "Raman", "BET", "XPS", "CH4-TPR"], "characterization_normalized": ["X-ray Diffraction (XRD)", "Temperature Programmed Techniques (TPR/TPD/TPO)", "Raman Spectroscopy", "N2 Physisorption (BET/BJH)", "X-ray Photoelectron Spectroscopy (XPS)"]}}}
{"protocol": {"doi": "10.1016/j.ces.2020.116085", "target": {"material_string": "LaMn0.9Fe0.1O3", "material_form": "powder", "material_formula": "LaMn0.9Fe0.1O3", "composition": [{"formula": "LaMn0.9Fe0.1O3", "amount": "1", "elements": {"La": "1", "Mn": "0.9", "Fe": "0.1", "O": "3"}, "species": {"La": "1", "Mn": "0.9", "Fe": "0.1", "O": "3"}}], "additives": [], "is_mixture": false, "phase": "", "oxygen_deficiency": "no", "oxidation_states": {}}, "metal_precursors": [{"material_string": "La(NO3)3·6H2O", "material_form": "", "material_formula": "La(NO3)3·6H2O", "composition": [{"formula": "La(NO3)3", "amount": "1", "elements": {"N": "3", "O": "9", "La": "1"}, "species": {"NO3": "3", "La": "1"}}, {"formula": "H2O", "amount": "6", "elements": {"H": "2", "O": "1"}, "species": {"H2O": "1"}}], "additives": [], "is_mixture": true, "phase": "", "oxygen_deficiency": "no", "oxidation_states": {"La": [3], "N": [5], "O": [-2]}}, {"material_string": "Mn(NO3)2", "material_form": "", "material_formula": "Mn(NO3)2", "composition": [{"formula": "Mn(NO3)2", "amount": "1", "elements": {"N": "2", "O": "6", "Mn": "1"}, "species": {"NO3": "2", "Mn": "1"}}], "additives": [], "is_mixture": false, "phase": "", "oxygen_deficiency": "no", "oxidation_states": {"Mn": [2], "N": [5], "O": [-2]}}, {"material_string": "Fe(NO3)3·9H2O", "material_form": "", "material_formula": "Fe(NO3)3·9H2O", "composition": [{"formula": "Fe(NO3)3", "amount": "1", "elements": {"N": "3", "O": "9", "Fe": "1"}, "species": {"NO3": "3", "Fe": "1"}}, {"formula": "H2O", "amount": "9", "elements": {"H": "2", "O": "1"}, "species": {"H2O": "1"}}], "additives": [], "is_mixture": true, "phase": "", "oxygen_deficiency": "no", "oxidation_states": {"Fe": [3], "N": [5], "O": [-2]}}], "reagents": [{"reagent_string": "deionized water", "reagent_role": "solvent", "pubchem_CID": 962, "iupac_name": "oxidane", "reagent_formula": "H2O", "smiles": "O"}, {"reagent_string": "C6H8O7·H2O", "reagent_role": "chelating agent", "pubchem_CID": null, "iupac_name": "", "reagent_formula": "", "smiles": ""}]}, "operations": [{"operation_type": "mixing", "operation_details": "metal nitrates and citric acid mixed in 60 mL deionized water, forming 0.75 mol/L concentration", "time": {"raw_string": "4 h", "unit": "h", "max_value": 4.0, "min_value": 4.0}, "temperature": {"raw_string": "70 °C", "unit": "°C", "max_value": 70.0, "min_value": 70.0}, "pH": {"raw_string": "", "max_value": null, "min_value": null}, "ratios": [{"type": "molar ratio", "description": "La:Mn:Fe", "value": "1:0.9:0.1"}, {"type": "molar ratio", "description": "total metal ions to citric acid", "value": "6:5"}], "atmosphere": {"raw_string": "", "atmosphere_normalized": ""}}, {"operation_type": "heating", "operation_details": "deep yellow viscous gel dried at 120 °C for 24 h", "time": {"raw_string": "24 h", "unit": "h", "max_value": 24.0, "min_value": 24.0}, "temperature": {"raw_string": "120 °C", "unit": "°C", "max_value": 120.0, "min_value": 120.0}, "pH": {"raw_string": "", "max_value": null, "min_value": null}, "ratios": [], "atmosphere": {"raw_string": "", "atmosphere_normalized": ""}}, {"operation_type": "heating", "operation_details": "calcined at 850 °C for 2 h", "time": {"raw_string": "2 h", "unit": "h", "max_value": 2.0, "min_value": 2.0}, "temperature": {"raw_string": "850 °C", "unit": "°C", "max_value": 850.0, "min_value": 850.0}, "pH": {"raw_string": "", "max_value": null, "min_value": null}, "ratios": [], "atmosphere": {"raw_string": "", "atmosphere_normalized": ""}}], "phase_purity": {"impurity_phase": [{"material_string": "Fe2O3", "material_form": "", "material_formula": "Fe2O3", "composition": [{"formula": "Fe2O3", "amount": "1", "elements": {"Fe": "2", "O": "3"}, "species": {"Fe": "2", "O": "3"}}], "additives": [], "is_mixture": false, "phase": "", "oxygen_deficiency": "no", "oxidation_states": {"Fe": [3], "O": [-2]}}], "phase_purity_details": "two characteristic peaks attributed to LaMnO3 and Fe2O3; part of Fe dissociated from the perovskite structure", "classification": "Impure", "characterization_methods": {"characterization_string": ["XRD", "H2-TPR", "Raman", "BET", "XPS", "CH4-TPR"], "characterization_normalized": ["X-ray Diffraction (XRD)", "Temperature Programmed Techniques (TPR/TPD/TPO)", "Raman Spectroscopy", "N2 Physisorption (BET/BJH)", "X-ray Photoelectron Spectroscopy (XPS)"]}}}
{"protocol": {"doi": "10.1016/j.cej.2018.07.018", "target": {"material_string": "Ag-TiO2", "material_form": "powder", "material_formula": "", "composition": [], "additives": [], "is_mixture": false, "phase": "", "oxygen_deficiency": "no", "oxidation_states": {}}, "metal_precursors": [{"material_string": "silver nitrate", "material_form": "", "material_formula": "AgNO3", "composition": [{"formula": "AgNO3", "amount": "1", "elements": {"Ag": "1", "N": "1", "O": "3"}, "species": {"Ag": "1", "NO3": "1"}}], "additives": [], "is_mixture": false, "phase": "", "oxygen_deficiency": "no", "oxidation_states": {"Ag": [1], "N": [5], "O": [-2]}}], "reagents": [{"reagent_string": "titanium tetraisopropoxide", "reagent_role": "unspecified", "pubchem_CID": 11026, "iupac_name": "tetrakis(propan-2-olate);titanium(4+)", "reagent_formula": "C12H28O4Ti", "smiles": "CC(C)[O-].CC(C)[O-].CC(C)[O-].CC(C)[O-].[Ti+4]"}]}, "operations": [{"operation_type": "mixing", "operation_details": "sol-gel method using titanium tetraisopropoxide and silver nitrate as precursors", "time": {"raw_string": "", "unit": "", "max_value": null, "min_value": null}, "temperature": {"raw_string": "", "unit": "", "max_value": null, "min_value": null}, "pH": {"raw_string": "", "max_value": null, "min_value": null}, "ratios": [], "atmosphere": {"raw_string": "", "atmosphere_normalized": ""}}], "phase_purity": {"impurity_phase": [], "phase_purity_details": "Anatase was dominant (97%)", "classification": "Pure", "characterization_methods": {"characterization_string": ["XRD", "XPS"], "characterization_normalized": ["X-ray Diffraction (XRD)", "X-ray Photoelectron Spectroscopy (XPS)"]}}}
{"protocol": {"doi": "10.1016/j.microrel.2018.03.016", "target": {"material_string": "barium zirconate titanate", "material_form": "thin film", "material_formula": "", "composition": [], "additives": [], "is_mixture": false, "phase": "", "oxygen_deficiency": "no", "oxidation_states": {}}, "metal_precursors": [{"material_string": "titanium isopropoxide", "material_form": "", "material_formula": "Ti(OCH(CH3)2)4", "composition": [{"formula": "Ti(OCH(CH3)2)4", "amount": "1", "elements": {"C": "12", "H": "28", "O": "4", "Ti": "1"}, "species": {"OCH(CH3)2": "4", "Ti": "1"}}], "additives": [], "is_mixture": false, "phase": "", "oxygen_deficiency": "no", "oxidation_states": {"Ti": [4], "O": [-2], "C": [-2], "H": [1]}}, {"material_string": "zirconium n-propoxide", "material_form": "", "material_formula": "", "composition": [], "additives": [], "is_mixture": false, "phase": "", "oxygen_deficiency": "no", "oxidation_states": {}}, {"material_string": "barium acetate", "material_form": "", "material_formula": "Ba(CH3COO)2", "composition": [{"formula": "Ba(CH3COO)2", "amount": "1", "elements": {"C": "4", "H": "6", "O": "4", "Ba": "1"}, "species": {"CH3COO": "2", "Ba": "1"}}], "additives": [], "is_mixture": false, "phase": "", "oxygen_deficiency": "no", "oxidation_states": {"Ba": [2], "C": [0], "H": [1], "O": [-2]}}], "reagents": [{"reagent_string": "acetylacetone", "reagent_role": "unspecified", "pubchem_CID": 31261, "iupac_name": "pentane-2,4-dione", "reagent_formula": "C5H8O2", "smiles": "CC(=O)CC(=O)C"}, {"reagent_string": "2-methoxyethanol", "reagent_role": "solvent", "pubchem_CID": 8019, "iupac_name": "2-methoxyethanol", "reagent_formula": "C3H8O2", "smiles": "COCCO"}, {"reagent_string": "glacial acetic acid", "reagent_role": "solvent", "pubchem_CID": 176, "iupac_name": "acetic acid", "reagent_formula": "C2H4O2", "smiles": "CC(=O)O"}]}, "operations": [{"operation_type": "mixing", "operation_details": "titanium isopropoxide (700 μL) and zirconium n-propoxide (62.75 μL) mixed with acetylacetone (469 μL) and dissolved in 2-methoxyethanol (3 mL)", "time": {"raw_string": "", "unit": "", "max_value": null, "min_value": null}, "temperature": {"raw_string": "", "unit": "", "max_value": null, "min_value": null}, "pH": {"raw_string": "", "max_value": null, "min_value": null}, "ratios": [], "atmosphere": {"raw_string": "", "atmosphere_normalized": ""}}, {"operation_type": "mixing", "operation_details": "barium acetate (638.5 mg) added to glacial acetic acid (3 mL) and stirred until completely dissolved", "time": {"raw_string": "", "unit": "", "max_value": null, "min_value": null}, "temperature": {"raw_string": "120 °C", "unit": "°C", "max_value": 120.0, "min_value": 120.0}, "pH": {"raw_string": "", "max_value": null, "min_value": null}, "ratios": [], "atmosphere": {"raw_string": "", "atmosphere_normalized": ""}}, {"operation_type": "mixing", "operation_details": "barium cation solution titrated into titanium- and zirconium-based solution, then 2-methoxyethanol (2.77 mL) added to prepare 0.5 M BZT solution", "time": {"raw_string": "", "unit": "", "max_value": null, "min_value": null}, "temperature": {"raw_string": "", "unit": "", "max_value": null, "min_value": null}, "pH": {"raw_string": "", "max_value": null, "min_value": null}, "ratios": [], "atmosphere": {"raw_string": "", "atmosphere_normalized": ""}}, {"operation_type": "deposition", "operation_details": "BZT solution spin-coated onto substrate three times to form 170 nm thick film", "time": {"raw_string": "", "unit": "", "max_value": null, "min_value": null}, "temperature": {"raw_string": "", "unit": "", "max_value": null, "min_value": null}, "pH": {"raw_string": "", "max_value": null, "min_value": null}, "ratios": [], "atmosphere": {"raw_string": "", "atmosphere_normalized": ""}}, {"operation_type": "heating", "operation_details": "each layer heated on a hot plate", "time": {"raw_string": "1 h", "unit": "h", "max_value": 1.0, "min_value": 1.0}, "temperature": {"raw_string": "300 °C", "unit": "°C", "max_value": 300.0, "min_value": 300.0}, "pH": {"raw_string": "", "max_value": null, "min_value": null}, "ratios": [], "atmosphere": {"raw_string": "", "atmosphere_normalized": ""}}], "phase_purity": {"impurity_phase": [], "phase_purity_details": "no XRD characterization for BZT phase purity", "classification": "Insufficient info", "characterization_methods": {"characterization_string": ["AFM", "XRD", "SEM"], "characterization_normalized": ["Atomic Force Microscopy (AFM)", "X-ray Diffraction (XRD)", "Scanning Electron Microscopy (SEM)"]}}}
{"protocol": {"doi": "10.1016/j.matchemphys.2005.07.007", "target": {"material_string": "BaFeO3", "material_form": "powder", "material_formula": "BaFeO3", "composition": [{"formula": "BaFeO3", "amount": "1", "elements": {"Ba": "1", "Fe": "1", "O": "3"}, "species": {"Ba": "1", "FeO3": "1"}}], "additives": [], "is_mixture": false, "phase": "", "oxygen_deficiency": "no", "oxidation_states": {}}, "metal_precursors": [{"material_string": "Ba(NO3)2", "material_form": "", "material_formula": "Ba(NO3)2", "composition": [{"formula": "Ba(NO3)2", "amount": "1", "elements": {"N": "2", "O": "6", "Ba": "1"}, "species": {"NO3": "2", "Ba": "1"}}], "additives": [], "is_mixture": false, "phase": "", "oxygen_deficiency": "no", "oxidation_states": {"Ba": [2], "N": [5], "O": [-2]}}, {"material_string": "Fe(NO3)3", "material_form": "", "material_formula": "Fe(NO3)3", "composition": [{"formula": "Fe(NO3)3", "amount": "1", "elements": {"N": "3", "O": "9", "Fe": "1"}, "species": {"NO3": "3", "Fe": "1"}}], "additives": [], "is_mixture": false, "phase": "", "oxygen_deficiency": "no", "oxidation_states": {"Fe": [3], "N": [5], "O": [-2]}}], "reagents": [{"reagent_string": "deionized water", "reagent_role": "solvent", "pubchem_CID": 962, "iupac_name": "oxidane", "reagent_formula": "H2O", "smiles": "O"}, {"reagent_string": "citric acid", "reagent_role": "chelating agent", "pubchem_CID": 311, "iupac_name": "2-hydroxypropane-1,2,3-tricarboxylic acid", "reagent_formula": "C6H8O7", "smiles": "C(C(=O)O)C(CC(=O)O)(C(=O)O)O"}, {"reagent_string": "ammonia solution", "reagent_role": "pH modifier", "pubchem_CID": null, "iupac_name": "", "reagent_formula": "", "smiles": ""}]}, "operations": [{"operation_type": "mixing", "operation_details": "stoichiometric amounts of metal-nitrates dissolved in deionized water to form 0.1 mol l-1 solution; citric acid dissolved in deionized water to form 0.5 mol l-1 solution", "time": {"raw_string": "", "unit": "", "max_value": null, "min_value": null}, "temperature": {"raw_string": "", "unit": "", "max_value": null, "min_value": null}, "pH": {"raw_string": "", "max_value": null, "min_value": null}, "ratios": [{"type": "molar ratio", "description": "citrate/metal ions", "value": "a little more than 1"}], "atmosphere": {"raw_string": "", "atmosphere_normalized": ""}}, {"operation_type": "mixing", "operation_details": "citric acid solution added drop by drop to metal-nitrates solution under constant stirring", "time": {"raw_string": "30 min", "unit": "min", "max_value": 30.0, "min_value": 30.0}, "temperature": {"raw_string": "", "unit": "", "max_value": null, "min_value": null}, "pH": {"raw_string": "", "max_value": null, "min_value": null}, "ratios": [], "atmosphere": {"raw_string": "", "atmosphere_normalized": ""}}, {"operation_type": "mixing", "operation_details": "ammonia solution added to keep pH at 9 and heated at 70 °C", "time": {"raw_string": "", "unit": "", "max_value": null, "min_value": null}, "temperature": {"raw_string": "70 °C", "unit": "°C", "max_value": 70.0, "min_value": 70.0}, "pH": {"raw_string": "9", "max_value": 9.0, "min_value": 9.0}, "ratios": [], "atmosphere": {"raw_string": "", "atmosphere_normalized": ""}}, {"operation_type": "mixing", "operation_details": "polymerized under infrared irradiation till gel-like product formed", "time": {"raw_string": "10 h", "unit": "h", "max_value": 10.0, "min_value": 10.0}, "temperature": {"raw_string": "", "unit": "", "max_value": null, "min_value": null}, "pH": {"raw_string": "", "max_value": null, "min_value": null}, "ratios": [], "atmosphere": {"raw_string": "", "atmosphere_normalized": ""}}, {"operation_type": "heating", "operation_details": "calcined to let product self-ignite and burn off organic compound", "time": {"raw_string": "2 h", "unit": "h", "max_value": 2.0, "min_value": 2.0}, "temperature": {"raw_string": "450 °C", "unit": "°C", "max_value": 450.0, "min_value": 450.0}, "pH": {"raw_string": "", "max_value": null, "min_value": null}, "ratios": [], "atmosphere": {"raw_string": "", "atmosphere_normalized": ""}}, {"operation_type": "heating", "operation_details": "calcined to form perovskite compound", "time": {"raw_string": "4 h", "unit": "h", "max_value": 4.0, "min_value": 4.0}, "temperature": {"raw_string": "800 °C", "unit": "°C", "max_value": 800.0, "min_value": 800.0}, "pH": {"raw_string": "", "max_value": null, "min_value": null}, "ratios": [], "atmosphere": {"raw_string": "", "atmosphere_normalized": ""}}, {"operation_type": "grinding", "operation_details": "ground final products into powder", "time": {"raw_string": "", "unit": "", "max_value": null, "min_value": null}, "temperature": {"raw_string": "", "unit": "", "max_value": null, "min_value": null}, "pH": {"raw_string": "", "max_value": null, "min_value": null}, "ratios": [], "atmosphere": {"raw_string": "", "atmosphere_normalized": ""}}], "phase_purity": {"impurity_phase": [{"material_string": "BaCO3", "material_form": "", "material_formula": "BaCO3", "composition": [{"formula": "BaCO3", "amount": "1", "elements": {"Ba": "1", "C": "1", "O": "3"}, "species": {"Ba": "1", "CO3": "1"}}], "additives": [], "is_mixture": false, "phase": "", "oxygen_deficiency": "no", "oxidation_states": {"Ba": [2], "C": [4], "O": [-2]}}], "phase_purity_details": "relatively pure perovskite compound was synthesized with little BaCO3 which were inevitable", "classification": "Impure", "characterization_methods": {"characterization_string": ["XRD", "UV-vis", "FTIR", "SEM"], "characterization_normalized": ["X-ray Diffraction (XRD)", "UV-Vis Spectroscopy", "Fourier Transform Infrared Spectroscopy (FTIR)", "Scanning Electron Microscopy (SEM)"]}}}
{"protocol": {"doi": "10.1016/j.matchemphys.2005.07.007", "target": {"material_string": "Sr2Fe2O5", "material_form": "powder", "material_formula": "Sr2Fe2O5", "composition": [{"formula": "Sr2Fe2O5", "amount": "1", "elements": {"Sr": "2", "Fe": "2", "O": "5"}, "species": {"Sr": "2", "Fe": "2", "O": "5"}}], "additives": [], "is_mixture": false, "phase": "", "oxygen_deficiency": "no", "oxidation_states": {"Sr": [2], "Fe": [3], "O": [-2]}}, "metal_precursors": [{"material_string": "Sr(NO3)2", "material_form": "", "material_formula": "Sr(NO3)2", "composition": [{"formula": "Sr(NO3)2", "amount": "1", "elements": {"N": "2", "O": "6", "Sr": "1"}, "species": {"NO3": "2", "Sr": "1"}}], "additives": [], "is_mixture": false, "phase": "", "oxygen_deficiency": "no", "oxidation_states": {"Sr": [2], "N": [5], "O": [-2]}}, {"material_string": "Fe(NO3)3", "material_form": "", "material_formula": "Fe(NO3)3", "composition": [{"formula": "Fe(NO3)3", "amount": "1", "elements": {"N": "3", "O": "9", "Fe": "1"}, "species": {"NO3": "3", "Fe": "1"}}], "additives": [], "is_mixture": false, "phase": "", "oxygen_deficiency": "no", "oxidation_states": {"Fe": [3], "N": [5], "O": [-2]}}], "reagents": [{"reagent_string": "deionized water", "reagent_role": "solvent", "pubchem_CID": 962, "iupac_name": "oxidane", "reagent_formula": "H2O", "smiles": "O"}, {"reagent_string": "citric acid", "reagent_role": "chelating agent", "pubchem_CID": 311, "iupac_name": "2-hydroxypropane-1,2,3-tricarboxylic acid", "reagent_formula": "C6H8O7", "smiles": "C(C(=O)O)C(CC(=O)O)(C(=O)O)O"}, {"reagent_string": "ammonia solution", "reagent_role": "pH modifier", "pubchem_CID": null, "iupac_name": "", "reagent_formula": "", "smiles": ""}]}, "operations": [{"operation_type": "mixing", "operation_details": "stoichiometric amounts of metal-nitrates dissolved in deionized water to form 0.1 mol l-1 solution; citric acid dissolved in deionized water to form 0.5 mol l-1 solution", "time": {"raw_string": "", "unit": "", "max_value": null, "min_value": null}, "temperature": {"raw_string": "", "unit": "", "max_value": null, "min_value": null}, "pH": {"raw_string": "", "max_value": null, "min_value": null}, "ratios": [{"type": "molar ratio", "description": "citrate/metal ions", "value": "a little more than 1"}], "atmosphere": {"raw_string": "", "atmosphere_normalized": ""}}, {"operation_type": "mixing", "operation_details": "citric acid solution added drop by drop to metal-nitrates solution under constant stirring", "time": {"raw_string": "30 min", "unit": "min", "max_value": 30.0, "min_value": 30.0}, "temperature": {"raw_string": "", "unit": "", "max_value": null, "min_value": null}, "pH": {"raw_string": "", "max_value": null, "min_value": null}, "ratios": [], "atmosphere": {"raw_string": "", "atmosphere_normalized": ""}}, {"operation_type": "mixing", "operation_details": "ammonia solution added to keep pH at 9 and heated at 70 °C", "time": {"raw_string": "", "unit": "", "max_value": null, "min_value": null}, "temperature": {"raw_string": "70 °C", "unit": "°C", "max_value": 70.0, "min_value": 70.0}, "pH": {"raw_string": "9", "max_value": 9.0, "min_value": 9.0}, "ratios": [], "atmosphere": {"raw_string": "", "atmosphere_normalized": ""}}, {"operation_type": "mixing", "operation_details": "polymerized under infrared irradiation till gel-like product formed", "time": {"raw_string": "10 h", "unit": "h", "max_value": 10.0, "min_value": 10.0}, "temperature": {"raw_string": "", "unit": "", "max_value": null, "min_value": null}, "pH": {"raw_string": "", "max_value": null, "min_value": null}, "ratios": [], "atmosphere": {"raw_string": "", "atmosphere_normalized": ""}}, {"operation_type": "heating", "operation_details": "calcined to let product self-ignite and burn off organic compound", "time": {"raw_string": "2 h", "unit": "h", "max_value": 2.0, "min_value": 2.0}, "temperature": {"raw_string": "450 °C", "unit": "°C", "max_value": 450.0, "min_value": 450.0}, "pH": {"raw_string": "", "max_value": null, "min_value": null}, "ratios": [], "atmosphere": {"raw_string": "", "atmosphere_normalized": ""}}, {"operation_type": "heating", "operation_details": "calcined to form perovskite-related compound", "time": {"raw_string": "4 h", "unit": "h", "max_value": 4.0, "min_value": 4.0}, "temperature": {"raw_string": "800 °C", "unit": "°C", "max_value": 800.0, "min_value": 800.0}, "pH": {"raw_string": "", "max_value": null, "min_value": null}, "ratios": [], "atmosphere": {"raw_string": "", "atmosphere_normalized": ""}}, {"operation_type": "grinding", "operation_details": "ground final products into powder", "time": {"raw_string": "", "unit": "", "max_value": null, "min_value": null}, "temperature": {"raw_string": "", "unit": "", "max_value": null, "min_value": null}, "pH": {"raw_string": "", "max_value": null, "min_value": null}, "ratios": [], "atmosphere": {"raw_string": "", "atmosphere_normalized": ""}}], "phase_purity": {"impurity_phase": [], "phase_purity_details": "perovskite-related structure (brownmillerite) formed due to excessive loss of oxygen", "classification": "Pure", "characterization_methods": {"characterization_string": ["XRD", "UV-vis", "FTIR", "SEM"], "characterization_normalized": ["X-ray Diffraction (XRD)", "UV-Vis Spectroscopy", "Fourier Transform Infrared Spectroscopy (FTIR)", "Scanning Electron Microscopy (SEM)"]}}}
{"protocol": {"doi": "10.1016/j.matchemphys.2005.07.007", "target": {"material_string": "Ca2Fe2O5", "material_form": "powder", "material_formula": "Ca2Fe2O5", "composition": [{"formula": "Ca2Fe2O5", "amount": "1", "elements": {"Ca": "2", "Fe": "2", "O": "5"}, "species": {"Ca": "2", "Fe": "2", "O": "5"}}], "additives": [], "is_mixture": false, "phase": "", "oxygen_deficiency": "no", "oxidation_states": {"Ca": [2], "Fe": [3], "O": [-2]}}, "metal_precursors": [{"material_string": "Ca(NO3)2", "material_form": "", "material_formula": "Ca(NO3)2", "composition": [{"formula": "Ca(NO3)2", "amount": "1", "elements": {"N": "2", "O": "6", "Ca": "1"}, "species": {"NO3": "2", "Ca": "1"}}], "additives": [], "is_mixture": false, "phase": "", "oxygen_deficiency": "no", "oxidation_states": {"Ca": [2], "N": [5], "O": [-2]}}, {"material_string": "Fe(NO3)3", "material_form": "", "material_formula": "Fe(NO3)3", "composition": [{"formula": "Fe(NO3)3", "amount": "1", "elements": {"N": "3", "O": "9", "Fe": "1"}, "species": {"NO3": "3", "Fe": "1"}}], "additives": [], "is_mixture": false, "phase": "", "oxygen_deficiency": "no", "oxidation_states": {"Fe": [3], "N": [5], "O": [-2]}}], "reagents": [{"reagent_string": "deionized water", "reagent_role": "solvent", "pubchem_CID": 962, "iupac_name": "oxidane", "reagent_formula": "H2O", "smiles": "O"}, {"reagent_string": "citric acid", "reagent_role": "chelating agent", "pubchem_CID": 311, "iupac_name": "2-hydroxypropane-1,2,3-tricarboxylic acid", "reagent_formula": "C6H8O7", "smiles": "C(C(=O)O)C(CC(=O)O)(C(=O)O)O"}, {"reagent_string": "ammonia solution", "reagent_role": "pH modifier", "pubchem_CID": null, "iupac_name": "", "reagent_formula": "", "smiles": ""}]}, "operations": [{"operation_type": "mixing", "operation_details": "stoichiometric amounts of metal-nitrates dissolved in deionized water to form 0.1 mol l-1 solution; citric acid dissolved in deionized water to form 0.5 mol l-1 solution", "time": {"raw_string": "", "unit": "", "max_value": null, "min_value": null}, "temperature": {"raw_string": "", "unit": "", "max_value": null, "min_value": null}, "pH": {"raw_string": "", "max_value": null, "min_value": null}, "ratios": [{"type": "molar ratio", "description": "citrate/metal ions", "value": "a little more than 1"}], "atmosphere": {"raw_string": "", "atmosphere_normalized": ""}}, {"operation_type": "mixing", "operation_details": "citric acid solution added drop by drop to metal-nitrates solution under constant stirring", "time": {"raw_string": "30 min", "unit": "min", "max_value": 30.0, "min_value": 30.0}, "temperature": {"raw_string": "", "unit": "", "max_value": null, "min_value": null}, "pH": {"raw_string": "", "max_value": null, "min_value": null}, "ratios": [], "atmosphere": {"raw_string": "", "atmosphere_normalized": ""}}, {"operation_type": "mixing", "operation_details": "ammonia solution added to keep pH at 9 and heated at 70 °C", "time": {"raw_string": "", "unit": "", "max_value": null, "min_value": null}, "temperature": {"raw_string": "70 °C", "unit": "°C", "max_value": 70.0, "min_value": 70.0}, "pH": {"raw_string": "9", "max_value": 9.0, "min_value": 9.0}, "ratios": [], "atmosphere": {"raw_string": "", "atmosphere_normalized": ""}}, {"operation_type": "mixing", "operation_details": "polymerized under infrared irradiation till gel-like product formed", "time": {"raw_string": "10 h", "unit": "h", "max_value": 10.0, "min_value": 10.0}, "temperature": {"raw_string": "", "unit": "", "max_value": null, "min_value": null}, "pH": {"raw_string": "", "max_value": null, "min_value": null}, "ratios": [], "atmosphere": {"raw_string": "", "atmosphere_normalized": ""}}, {"operation_type": "heating", "operation_details": "calcined to let product self-ignite and burn off organic compound", "time": {"raw_string": "2 h", "unit": "h", "max_value": 2.0, "min_value": 2.0}, "temperature": {"raw_string": "450 °C", "unit": "°C", "max_value": 450.0, "min_value": 450.0}, "pH": {"raw_string": "", "max_value": null, "min_value": null}, "ratios": [], "atmosphere": {"raw_string": "", "atmosphere_normalized": ""}}, {"operation_type": "heating", "operation_details": "calcined to form perovskite-related compound", "time": {"raw_string": "4 h", "unit": "h", "max_value": 4.0, "min_value": 4.0}, "temperature": {"raw_string": "800 °C", "unit": "°C", "max_value": 800.0, "min_value": 800.0}, "pH": {"raw_string": "", "max_value": null, "min_value": null}, "ratios": [], "atmosphere": {"raw_string": "", "atmosphere_normalized": ""}}, {"operation_type": "grinding", "operation_details": "ground final products into powder", "time": {"raw_string": "", "unit": "", "max_value": null, "min_value": null}, "temperature": {"raw_string": "", "unit": "", "max_value": null, "min_value": null}, "pH": {"raw_string": "", "max_value": null, "min_value": null}, "ratios": [], "atmosphere": {"raw_string": "", "atmosphere_normalized": ""}}], "phase_purity": {"impurity_phase": [], "phase_purity_details": "perovskite-related structure (brownmillerite) formed due to excessive loss of oxygen", "classification": "Pure", "characterization_methods": {"characterization_string": ["XRD", "UV-vis", "FTIR", "SEM"], "characterization_normalized": ["X-ray Diffraction (XRD)", "UV-Vis Spectroscopy", "Fourier Transform Infrared Spectroscopy (FTIR)", "Scanning Electron Microscopy (SEM)"]}}}
