Repository: hackingmaterials/sol-gel-data

# scripts/

Regenerates every numbered table and figure in the manuscript and the Supplementary
Information.

## Contents

- `figures_tables.ipynb` — one section per manuscript item. Table 2, Figure 2 and Figure 3
  are built from `sol_gel_dataset.jsonl`; Tables 3–5, Tables S2–S6 and Figures S1–S4 from
  the validation labels below.
- `validation/` — the human and LLM annotations for the 200-paper validation set:
  paper-level classification labels (`classification_human.jsonl`,
  `classification_LLM.jsonl`), the 286 records extracted by Gemini 3.0 Flash
  (`validation_LLM.jsonl`) and the 279 ground-truth records they are matched against

File: scripts/validation/validation_human.jsonl (part 2 of 33)
{"protocol": {"doi": "10.1016/j.ces.2020.116085", "target": {"material_string": "LaMn0.9Fe0.1O3", "material_form": "powder", "material_formula": "LaMn0.9Fe0.1O3", "composition": [{"formula": "LaMn0.9Fe0.1O3", "amount": "1", "elements": {"La": "1", "Mn": "0.9", "Fe": "0.1", "O": "3"}, "species": {"La": "1", "Mn": "0.9", "Fe": "0.1", "O": "3"}}], "additives": [], "is_mixture": false, "phase": "", "oxygen_deficiency": "no", "oxidation_states": {}}, "metal_precursors": [{"material_string": "La(NO3)3·6H2O", "material_form": "", "material_formula": "La(NO3)3·6H2O", "composition": [{"formula": "La(NO3)3", "amount": "1", "elements": {"N": "3", "O": "9", "La": "1"}, "species": {"NO3": "3", "La": "1"}}, {"formula": "H2O", "amount": "6", "elements": {"H": "2", "O": "1"}, "species": {"H2O": "1"}}], "additives": [], "is_mixture": true, "phase": "", "oxygen_deficiency": "no", "oxidation_states": {"La": [3], "N": [5], "O": [-2]}}, {"material_string": "Mn(NO3)2", "material_form": "", "material_formula": "Mn(NO3)2", "composition": [{"formula": "Mn(NO3)2", "amount": "1", "elements": {"N": "2", "O": "6", "Mn": "1"}, "species": {"NO3": "2", "Mn": "1"}}], "additives": [], "is_mixture": false, "phase": "", "oxygen_deficiency": "no", "oxidation_states": {"Mn": [2], "N": [5], "O": [-2]}}, {"material_string": "Fe(NO3)3·9H2O", "material_form": "", "material_formula": "Fe(NO3)3·9H2O", "composition": [{"formula": "Fe(NO3)3", "amount": "1", "elements": {"N": "3", "O": "9", "Fe": "1"}, "species": {"NO3": "3", "Fe": "1"}}, {"formula": "H2O", "amount": "9", "elements": {"H": "2", "O": "1"}, "species": {"H2O": "1"}}], "additives": [], "is_mixture": true, "phase": "", "oxygen_deficiency": "no", "oxidation_states": {"Fe": [3], "N": [5], "O": [-2]}}], "reagents": [{"reagent_string": "deionized water", "reagent_role": "", "pubchem_CID": 962, "iupac_name": "oxidane", "reagent_formula": "H2O", "smiles": "O"}, {"reagent_string": "C6H8O7·H2O", "reagent_role": "", "pubchem_CID": null, "iupac_name": "", "reagent_formula": "", "smiles": ""}]}, "operations": [{"operation_type": "", "operation_details": "combine metal nitrates and citric acid in deionized water", "time": {"raw_string": "4 h", "unit": "h", "max_value": 4.0, "min_value": 4.0}, "temperature": {"raw_string": "70 °C", "unit": "°C", "max_value": 70.0, "min_value": 70.0}, "pH": {"raw_string": "", "max_value": null, "min_value": null}, "ratios": [{"type": "molar ratio", "description": "La:Mn:Fe", "value": "1:0.9:0.1"}, {"type": "molar ratio", "description": "total metal ions to citric acid", "value": "6:5"}], "atmosphere": {"raw_string": "", "atmosphere_normalized": ""}}, {"operation_type": "", "operation_details": "dry the deep yellow viscous gel", "time": {"raw_string": "24 h", "unit": "h", "max_value": 24.0, "min_value": 24.0}, "temperature": {"raw_string": "120 °C", "unit": "°C", "max_value": 120.0, "min_value": 120.0}, "pH": {"raw_string": "", "max_value": null, "min_value": null}, "ratios": [], "atmosphere": {"raw_string": "", "atmosphere_normalized": ""}}, {"operation_type": "", "operation_details": "calcine the precursor powder", "time": {"raw_string": "2 h", "unit": "h", "max_value": 2.0, "min_value": 2.0}, "temperature": {"raw_string": "750 °C", "unit": "°C", "max_value": 750.0, "min_value": 750.0}, "pH": {"raw_string": "", "max_value": null, "min_value": null}, "ratios": [], "atmosphere": {"raw_string": "", "atmosphere_normalized": ""}}], "phase_purity": {"impurity_phase": [], "phase_purity_details": "", "classification": "Pure", "characterization_methods": {"characterization_string": [], "characterization_normalized": []}}}
{"protocol": {"doi": "10.1016/j.ces.2020.116085", "target": {"material_string": "LaMn0.9Fe0.1O3", "material_form": "powder", "material_formula": "LaMn0.9Fe0.1O3", "composition": [{"formula": "LaMn0.9Fe0.1O3", "amount": "1", "elements": {"La": "1", "Mn": "0.9", "Fe": "0.1", "O": "3"}, "species": {"La": "1", "Mn": "0.9", "Fe": "0.1", "O": "3"}}], "additives": [], "is_mixture": false, "phase": "", "oxygen_deficiency": "no", "oxidation_states": {}}, "metal_precursors": [{"material_string": "La(NO3)3·6H2O", "material_form": "", "material_formula": "La(NO3)3·6H2O", "composition": [{"formula": "La(NO3)3", "amount": "1", "elements": {"N": "3", "O": "9", "La": "1"}, "species": {"NO3": "3", "La": "1"}}, {"formula": "H2O", "amount": "6", "elements": {"H": "2", "O": "1"}, "species": {"H2O": "1"}}], "additives": [], "is_mixture": true, "phase": "", "oxygen_deficiency": "no", "oxidation_states": {"La": [3], "N": [5], "O": [-2]}}, {"material_string": "Mn(NO3)2", "material_form": "", "material_formula": "Mn(NO3)2", "composition": [{"formula": "Mn(NO3)2", "amount": "1", "elements": {"N": "2", "O": "6", "Mn": "1"}, "species": {"NO3": "2", "Mn": "1"}}], "additives": [], "is_mixture": false, "phase": "", "oxygen_deficiency": "no", "oxidation_states": {"Mn": [2], "N": [5], "O": [-2]}}, {"material_string": "Fe(NO3)3·9H2O", "material_form": "", "material_formula": "Fe(NO3)3·9H2O", "composition": [{"formula": "Fe(NO3)3", "amount": "1", "elements": {"N": "3", "O": "9", "Fe": "1"}, "species": {"NO3": "3", "Fe": "1"}}, {"formula": "H2O", "amount": "9", "elements": {"H": "2", "O": "1"}, "species": {"H2O": "1"}}], "additives": [], "is_mixture": true, "phase": "", "oxygen_deficiency": "no", "oxidation_states": {"Fe": [3], "N": [5], "O": [-2]}}], "reagents": [{"reagent_string": "deionized water", "reagent_role": "", "pubchem_CID": 962, "iupac_name": "oxidane", "reagent_formula": "H2O", "smiles": "O"}, {"reagent_string": "C6H8O7·H2O", "reagent_role": "", "pubchem_CID": null, "iupac_name": "", "reagent_formula": "", "smiles": ""}]}, "operations": [{"operation_type": "", "operation_details": "mix metal nitrates and citric acid in water", "time": {"raw_string": "4 h", "unit": "h", "max_value": 4.0, "min_value": 4.0}, "temperature": {"raw_string": "70 °C", "unit": "°C", "max_value": 70.0, "min_value": 70.0}, "pH": {"raw_string": "", "max_value": null, "min_value": null}, "ratios": [{"type": "molar ratio", "description": "La:Mn:Fe", "value": "1:0.9:0.1"}, {"type": "molar ratio", "description": "total metal ions to citric acid", "value": "6:5"}], "atmosphere": {"raw_string": "", "atmosphere_normalized": ""}}, {"operation_type": "", "operation_details": "dry the deep yellow viscous gel", "time": {"raw_string": "24 h", "unit": "h", "max_value": 24.0, "min_value": 24.0}, "temperature": {"raw_string": "120 °C", "unit": "°C", "max_value": 120.0, "min_value": 120.0}, "pH": {"raw_string": "", "max_value": null, "min_value": null}, "ratios": [], "atmosphere": {"raw_string": "", "atmosphere_normalized": ""}}, {"operation_type": "", "operation_details": "calcine the dried gel", "time": {"raw_string": "2 h", "unit": "h", "max_value": 2.0, "min_value": 2.0}, "temperature": {"raw_string": "800 °C", "unit": "°C", "max_value": 800.0, "min_value": 800.0}, "pH": {"raw_string": "", "max_value": null, "min_value": null}, "ratios": [], "atmosphere": {"raw_string": "", "atmosphere_normalized": ""}}], "phase_purity": {"impurity_phase": [{"material_string": "Fe2O3", "material_form": "", "material_formula": "Fe2O3", "composition": [{"formula": "Fe2O3", "amount": "1", "elements": {"Fe": "2", "O": "3"}, "species": {"Fe": "2", "O": "3"}}], "additives": [], "is_mixture": false, "phase": "", "oxygen_deficiency": "no", "oxidation_states": {"Fe": [3], "O": [-2]}}], "phase_purity_details": "", "classification": "Impure", "characterization_methods": {"characterization_string": [], "characterization_normalized": []}}}
{"protocol": {"doi": "10.1016/j.ces.2020.116085", "target": {"material_string": "LaMn0.9Fe0.1O3", "material_form": "powder", "material_formula": "LaMn0.9Fe0.1O3", "composition": [{"formula": "LaMn0.9Fe0.1O3", "amount": "1", "elements": {"La": "1", "Mn": "0.9", "Fe": "0.1", "O": "3"}, "species": {"La": "1", "Mn": "0.9", "Fe": "0.1", "O": "3"}}], "additives": [], "is_mixture": false, "phase": "", "oxygen_deficiency": "no", "oxidation_states": {}}, "metal_precursors": [{"material_string": "La(NO3)3·6H2O", "material_form": "", "material_formula": "La(NO3)3·6H2O", "composition": [{"formula": "La(NO3)3", "amount": "1", "elements": {"N": "3", "O": "9", "La": "1"}, "species": {"NO3": "3", "La": "1"}}, {"formula": "H2O", "amount": "6", "elements": {"H": "2", "O": "1"}, "species": {"H2O": "1"}}], "additives": [], "is_mixture": true, "phase": "", "oxygen_deficiency": "no", "oxidation_states": {"La": [3], "N": [5], "O": [-2]}}, {"material_string": "Mn(NO3)2", "material_form": "", "material_formula": "Mn(NO3)2", "composition": [{"formula": "Mn(NO3)2", "amount": "1", "elements": {"N": "2", "O": "6", "Mn": "1"}, "species": {"NO3": "2", "Mn": "1"}}], "additives": [], "is_mixture": false, "phase": "", "oxygen_deficiency": "no", "oxidation_states": {"Mn": [2], "N": [5], "O": [-2]}}, {"material_string": "Fe(NO3)3·9H2O", "material_form": "", "material_formula": "Fe(NO3)3·9H2O", "composition": [{"formula": "Fe(NO3)3", "amount": "1", "elements": {"N": "3", "O": "9", "Fe": "1"}, "species": {"NO3": "3", "Fe": "1"}}, {"formula": "H2O", "amount": "9", "elements": {"H": "2", "O": "1"}, "species": {"H2O": "1"}}], "additives": [], "is_mixture": true, "phase": "", "oxygen_deficiency": "no", "oxidation_states": {"Fe": [3], "N": [5], "O": [-2]}}], "reagents": [{"reagent_string": "deionized water", "reagent_role": "", "pubchem_CID": 962, "iupac_name": "oxidane", "reagent_formula": "H2O", "smiles": "O"}, {"reagent_string": "C6H8O7·H2O", "reagent_role": "", "pubchem_CID": null, "iupac_name": "", "reagent_formula": "", "smiles": ""}]}, "operations": [{"operation_type": "", "operation_details": "dissolve the nitrates and citric acid in deionized water", "time": {"raw_string": "4 h", "unit": "h", "max_value": 4.0, "min_value": 4.0}, "temperature": {"raw_string": "70 °C", "unit": "°C", "max_value": 70.0, "min_value": 70.0}, "pH": {"raw_string": "", "max_value": null, "min_value": null}, "ratios": [{"type": "molar ratio", "description": "La:Mn:Fe", "value": "1:0.9:0.1"}, {"type": "molar ratio", "description": "total metal ions to citric acid", "value": "6:5"}], "atmosphere": {"raw_string": "", "atmosphere_normalized": ""}}, {"operation_type": "", "operation_details": "dry the viscous gel", "time": {"raw_string": "24 h", "unit": "h", "max_value": 24.0, "min_value": 24.0}, "temperature": {"raw_string": "120 °C", "unit": "°C", "max_value": 120.0, "min_value": 120.0}, "pH": {"raw_string": "", "max_value": null, "min_value": null}, "ratios": [], "atmosphere": {"raw_string": "", "atmosphere_normalized": ""}}, {"operation_type": "", "operation_details": "calcine the dried gel powder", "time": {"raw_string": "2 h", "unit": "h", "max_value": 2.0, "min_value": 2.0}, "temperature": {"raw_string": "850 °C", "unit": "°C", "max_value": 850.0, "min_value": 850.0}, "pH": {"raw_string": "", "max_value": null, "min_value": null}, "ratios": [], "atmosphere": {"raw_string": "", "atmosphere_normalized": ""}}], "phase_purity": {"impurity_phase": [{"material_string": "Fe2O3", "material_form": "", "material_formula": "Fe2O3", "composition": [{"formula": "Fe2O3", "amount": "1", "elements": {"Fe": "2", "O": "3"}, "species": {"Fe": "2", "O": "3"}}], "additives": [], "is_mixture": false, "phase": "", "oxygen_deficiency": "no", "oxidation_states": {"Fe": [3], "O": [-2]}}], "phase_purity_details": "", "classification": "Impure", "characterization_methods": {"characterization_string": [], "characterization_normalized": []}}}
{"protocol": {"doi": "10.1016/j.cej.2018.07.018", "target": {"material_string": "Ag-TiO2", "material_form": "powder", "material_formula": "", "composition": [], "additives": [], "is_mixture": false, "phase": "", "oxygen_deficiency": "no", "oxidation_states": {}}, "metal_precursors": [{"material_string": "silver nitrate", "material_form": "", "material_formula": "AgNO3", "composition": [{"formula": "AgNO3", "amount": "1", "elements": {"Ag": "1", "N": "1", "O": "3"}, "species": {"Ag": "1", "NO3": "1"}}], "additives": [], "is_mixture": false, "phase": "", "oxygen_deficiency": "no", "oxidation_states": {"Ag": [1], "N": [5], "O": [-2]}}, {"material_string": "titanium tetraisopropoxide", "material_form": "", "material_formula": "Ti(OCH(CH3)2)4", "composition": [{"formula": "Ti(OCH(CH3)2)4", "amount": "1", "elements": {"C": "12", "H": "28", "O": "4", "Ti": "1"}, "species": {"OCH(CH3)2": "4", "Ti": "1"}}], "additives": [], "is_mixture": false, "phase": "", "oxygen_deficiency": "no", "oxidation_states": {"Ti": [4], "O": [-2], "C": [-2], "H": [1]}}], "reagents": []}, "operations": [{"operation_type": "", "operation_details": "prepare by sol-gel from titanium isopropoxide and silver nitrate", "time": {"raw_string": "", "unit": "", "max_value": null, "min_value": null}, "temperature": {"raw_string": "", "unit": "", "max_value": null, "min_value": null}, "pH": {"raw_string": "", "max_value": null, "min_value": null}, "ratios": [], "atmosphere": {"raw_string": "", "atmosphere_normalized": ""}}], "phase_purity": {"impurity_phase": [], "phase_purity_details": "", "classification": "Pure", "characterization_methods": {"characterization_string": [], "characterization_normalized": []}}}
{"protocol": {"doi": "10.1016/j.microrel.2018.03.016", "target": {"material_string": "barium zirconate titanate", "material_form": "thin film", "material_formula": "", "composition": [], "additives": [], "is_mixture": false, "phase": "", "oxygen_deficiency": "no", "oxidation_states": {}}, "metal_precursors": [{"material_string": "titanium isopropoxide", "material_form": "", "material_formula": "Ti(OCH(CH3)2)4", "composition": [{"formula": "Ti(OCH(CH3)2)4", "amount": "1", "elements": {"C": "12", "H": "28", "O": "4", "Ti": "1"}, "species": {"OCH(CH3)2": "4", "Ti": "1"}}], "additives": [], "is_mixture": false, "phase": "", "oxygen_deficiency": "no", "oxidation_states": {"Ti": [4], "O": [-2], "C": [-2], "H": [1]}}, {"material_string": "zirconium n-propoxide", "material_form": "", "material_formula": "", "composition": [], "additives": [], "is_mixture": false, "phase": "", "oxygen_deficiency": "no", "oxidation_states": {}}, {"material_string": "barium acetate", "material_form": "", "material_formula": "Ba(CH3COO)2", "composition": [{"formula": "Ba(CH3COO)2", "amount": "1", "elements": {"C": "4", "H": "6", "O": "4", "Ba": "1"}, "species": {"CH3COO": "2", "Ba": "1"}}], "additives": [], "is_mixture": false, "phase": "", "oxygen_deficiency": "no", "oxidation_states": {"Ba": [2], "C": [0], "H": [1], "O": [-2]}}], "reagents": [{"reagent_string": "acetylacetone", "reagent_role": "", "pubchem_CID": 31261, "iupac_name": "pentane-2,4-dione", "reagent_formula": "C5H8O2", "smiles": "CC(=O)CC(=O)C"}, {"reagent_string": "2-methoxyethanol", "reagent_role": "", "pubchem_CID": 8019, "iupac_name": "2-methoxyethanol", "reagent_formula": "C3H8O2", "smiles": "COCCO"}, {"reagent_string": "glacial acetic acid", "reagent_role": "", "pubchem_CID": 176, "iupac_name": "acetic acid", "reagent_formula": "C2H4O2", "smiles": "CC(=O)O"}]}, "operations": [{"operation_type": "", "operation_details": "mix Ti and Zr alkoxides with acetylacetone in 2-methoxyethanol", "time": {"raw_string": "", "unit": "", "max_value": null, "min_value": null}, "temperature": {"raw_string": "", "unit": "", "max_value": null, "min_value": null}, "pH": {"raw_string": "", "max_value": null, "min_value": null}, "ratios": [], "atmosphere": {"raw_string": "", "atmosphere_normalized": ""}}, {"operation_type": "", "operation_details": "dissolve barium acetate in glacial acetic acid with stirring", "time": {"raw_string": "", "unit": "", "max_value": null, "min_value": null}, "temperature": {"raw_string": "120 °C", "unit": "°C", "max_value": 120.0, "min_value": 120.0}, "pH": {"raw_string": "", "max_value": null, "min_value": null}, "ratios": [], "atmosphere": {"raw_string": "", "atmosphere_normalized": ""}}, {"operation_type": "", "operation_details": "titrate the Ba solution into the Ti/Zr solution, then dilute", "time": {"raw_string": "", "unit": "", "max_value": null, "min_value": null}, "temperature": {"raw_string": "", "unit": "", "max_value": null, "min_value": null}, "pH": {"raw_string": "", "max_value": null, "min_value": null}, "ratios": [], "atmosphere": {"raw_string": "", "atmosphere_normalized": ""}}, {"operation_type": "", "operation_details": "spin-coat the BZT sol onto a substrate in several layers", "time": {"raw_string": "", "unit": "", "max_value": null, "min_value": null}, "temperature": {"raw_string": "", "unit": "", "max_value": null, "min_value": null}, "pH": {"raw_string": "", "max_value": null, "min_value": null}, "ratios": [], "atmosphere": {"raw_string": "", "atmosphere_normalized": ""}}, {"operation_type": "", "operation_details": "heat each layer on a hotplate", "time": {"raw_string": "1 h", "unit": "h", "max_value": 1.0, "min_value": 1.0}, "temperature": {"raw_string": "300 °C", "unit": "°C", "max_value": 300.0, "min_value": 300.0}, "pH": {"raw_string": "", "max_value": null, "min_value": null}, "ratios": [], "atmosphere": {"raw_string": "", "atmosphere_normalized": ""}}], "phase_purity": {"impurity_phase": [], "phase_purity_details": "", "classification": "Insufficient info", "characterization_methods": {"characterization_string": [], "characterization_normalized": []}}}
{"protocol": {"doi": "10.1016/j.matchemphys.2005.07.007", "target": {"material_string": "BaFeO3", "material_form": "powder", "material_formula": "BaFeO3", "composition": [{"formula": "BaFeO3", "amount": "1", "elements": {"Ba": "1", "Fe": "1", "O": "3"}, "species": {"Ba": "1", "FeO3": "1"}}], "additives": [], "is_mixture": false, "phase": "", "oxygen_deficiency": "no", "oxidation_states": {}}, "metal_precursors": [{"material_string": "barium nitrate", "material_form": "", "material_formula": "Ba(NO3)2", "composition": [{"formula": "Ba(NO3)2", "amount": "1", "elements": {"N": "2", "O": "6", "Ba": "1"}, "species": {"NO3": "2", "Ba": "1"}}], "additives": [], "is_mixture": false, "phase": "", "oxygen_deficiency": "no", "oxidation_states": {"Ba": [2], "N": [5], "O": [-2]}}, {"material_string": "ferric nitrate", "material_form": "", "material_formula": "Fe(NO3)3", "composition": [{"formula": "Fe(NO3)3", "amount": "1", "elements": {"N": "3", "O": "9", "Fe": "1"}, "species": {"NO3": "3", "Fe": "1"}}], "additives": [], "is_mixture": false, "phase": "", "oxygen_deficiency": "no", "oxidation_states": {"Fe": [3], "N": [5], "O": [-2]}}], "reagents": [{"reagent_string": "deionized water", "reagent_role": "", "pubchem_CID": 962, "iupac_name": "oxidane", "reagent_formula": "H2O", "smiles": "O"}, {"reagent_string": "citric acid", "reagent_role": "", "pubchem_CID": 311, "iupac_name": "2-hydroxypropane-1,2,3-tricarboxylic acid", "reagent_formula": "C6H8O7", "smiles": "C(C(=O)O)C(CC(=O)O)(C(=O)O)O"}, {"reagent_string": "ammonia solution", "reagent_role": "", "pubchem_CID": null, "iupac_name": "", "reagent_formula": "", "smiles": ""}]}, "operations": [{"operation_type": "", "operation_details": "dissolve metal nitrates and citric acid separately in deionized water", "time": {"raw_string": "", "unit": "", "max_value": null, "min_value": null}, "temperature": {"raw_string": "", "unit": "", "max_value": null, "min_value": null}, "pH": {"raw_string": "", "max_value": null, "min_value": null}, "ratios": [{"type": "molar ratio", "description": "citrate/metal ions", "value": "a little more than 1"}], "atmosphere": {"raw_string": "", "atmosphere_normalized": ""}}, {"operation_type": "", "operation_details": "add citric acid dropwise to the nitrate solution with stirring", "time": {"raw_string": "30 min", "unit": "min", "max_value": 30.0, "min_value": 30.0}, "temperature": {"raw_string": "", "unit": "", "max_value": null, "min_value": null}, "pH": {"raw_string": "", "max_value": null, "min_value": null}, "ratios": [], "atmosphere": {"raw_string": "", "atmosphere_normalized": ""}}, {"operation_type": "", "operation_details": "add ammonia to hold the pH and warm the solution", "time": {"raw_string": "", "unit": "", "max_value": null, "min_value": null}, "temperature": {"raw_string": "70 °C", "unit": "°C", "max_value": 70.0, "min_value": 70.0}, "pH": {"raw_string": "9", "max_value": 9.0, "min_value": 9.0}, "ratios": [], "atmosphere": {"raw_string": "", "atmosphere_normalized": ""}}, {"operation_type": "", "operation_details": "polymerize under infrared lamp until a gel forms", "time": {"raw_string": "10 h", "unit": "h", "max_value": 10.0, "min_value": 10.0}, "temperature": {"raw_string": "", "unit": "", "max_value": null, "min_value": null}, "pH": {"raw_string": "", "max_value": null, "min_value": null}, "ratios": [], "atmosphere": {"raw_string": "", "atmosphere_normalized": ""}}, {"operation_type": "", "operation_details": "calcine to self-ignite and burn off organics", "time": {"raw_string": "2 h", "unit": "h", "max_value": 2.0, "min_value": 2.0}, "temperature": {"raw_string": "450 °C", "unit": "°C", "max_value": 450.0, "min_value": 450.0}, "pH": {"raw_string": "", "max_value": null, "min_value": null}, "ratios": [], "atmosphere": {"raw_string": "", "atmosphere_normalized": ""}}, {"operation_type": "", "operation_details": "calcine to form the perovskite", "time": {"raw_string": "4 h", "unit": "h", "max_value": 4.0, "min_value": 4.0}, "temperature": {"raw_string": "800 °C", "unit": "°C", "max_value": 800.0, "min_value": 800.0}, "pH": {"raw_string": "", "max_value": null, "min_value": null}, "ratios": [], "atmosphere": {"raw_string": "", "atmosphere_normalized": ""}}, {"operation_type": "", "operation_details": "grind the product to a powder", "time": {"raw_string": "", "unit": "", "max_value": null, "min_value": null}, "temperature": {"raw_string": "", "unit": "", "max_value": null, "min_value": null}, "pH": {"raw_string": "", "max_value": null, "min_value": null}, "ratios": [], "atmosphere": {"raw_string": "", "atmosphere_normalized": ""}}], "phase_purity": {"impurity_phase": [{"material_string": "BaCO3", "material_form": "", "material_formula": "BaCO3", "composition": [{"formula": "BaCO3", "amount": "1", "elements": {"Ba": "1", "C": "1", "O": "3"}, "species": {"Ba": "1", "CO3": "1"}}], "additives": [], "is_mixture": false, "phase": "", "oxygen_deficiency": "no", "oxidation_states": {"Ba": [2], "C": [4], "O": [-2]}}], "phase_purity_details": "", "classification": "Impure", "characterization_methods": {"characterization_string": [], "characterization_normalized": []}}}
{"protocol": {"doi": "10.1016/j.matchemphys.2005.07.007", "target": {"material_string": "Sr2Fe2O5", "material_form": "powder", "material_formula": "Sr2Fe2O5", "composition": [{"formula": "Sr2Fe2O5", "amount": "1", "elements": {"Sr": "2", "Fe": "2", "O": "5"}, "species": {"Sr": "2", "Fe": "2", "O": "5"}}], "additives": [], "is_mixture": false, "phase": "", "oxygen_deficiency": "no", "oxidation_states": {"Sr": [2], "Fe": [3], "O": [-2]}}, "metal_precursors": [{"material_string": "strontium nitrate", "material_form": "", "material_formula": "Sr(NO3)2", "composition": [{"formula": "Sr(NO3)2", "amount": "1", "elements": {"N": "2", "O": "6", "Sr": "1"}, "species": {"NO3": "2", "Sr": "1"}}], "additives": [], "is_mixture": false, "phase": "", "oxygen_deficiency": "no", "oxidation_states": {"Sr": [2], "N": [5], "O": [-2]}}, {"material_string": "ferric nitrate", "material_form": "", "material_formula": "Fe(NO3)3", "composition": [{"formula": "Fe(NO3)3", "amount": "1", "elements": {"N": "3", "O": "9", "Fe": "1"}, "species": {"NO3": "3", "Fe": "1"}}], "additives": [], "is_mixture": false, "phase": "", "oxygen_deficiency": "no", "oxidation_states": {"Fe": [3], "N": [5], "O": [-2]}}], "reagents": [{"reagent_string": "deionized water", "reagent_role": "", "pubchem_CID": 962, "iupac_name": "oxidane", "reagent_formula": "H2O", "smiles": "O"}, {"reagent_string": "citric acid", "reagent_role": "", "pubchem_CID": 311, "iupac_name": "2-hydroxypropane-1,2,3-tricarboxylic acid", "reagent_formula": "C6H8O7", "smiles": "C(C(=O)O)C(CC(=O)O)(C(=O)O)O"}, {"reagent_string": "ammonia solution", "reagent_role": "", "pubchem_CID": null, "iupac_name": "", "reagent_formula": "", "smiles": ""}]}, "operations": [{"operation_type": "", "operation_details": "dissolve the metal nitrates and citric acid separately in water", "time": {"raw_string": "", "unit": "", "max_value": null, "min_value": null}, "temperature": {"raw_string": "", "unit": "", "max_value": null, "min_value": null}, "pH": {"raw_string": "", "max_value": null, "min_value": null}, "ratios": [{"type": "molar ratio", "description": "citrate/metal ions", "value": "a little more than 1"}], "atmosphere": {"raw_string": "", "atmosphere_normalized": ""}}, {"operation_type": "", "operation_details": "add the citric acid solution dropwise with constant stirring", "time": {"raw_string": "30 min", "unit": "min", "max_value": 30.0, "min_value": 30.0}, "temperature": {"raw_string": "", "unit": "", "max_value": null, "min_value": null}, "pH": {"raw_string": "", "max_value": null, "min_value": null}, "ratios": [], "atmosphere": {"raw_string": "", "atmosphere_normalized": ""}}, {"operation_type": "", "operation_details": "add ammonia to maintain the pH, warm gently", "time": {"raw_string": "", "unit": "", "max_value": null, "min_value": null}, "temperature": {"raw_string": "70 °C", "unit": "°C", "max_value": 70.0, "min_value": 70.0}, "pH": {"raw_string": "9", "max_value": 9.0, "min_value": 9.0}, "ratios": [], "atmosphere": {"raw_string": "", "atmosphere_normalized": ""}}, {"operation_type": "", "operation_details": "polymerize under infrared irradiation until a gel forms", "time": {"raw_string": "10 h", "unit": "h", "max_value": 10.0, "min_value": 10.0}, "temperature": {"raw_string": "", "unit": "", "max_value": null, "min_value": null}, "pH": {"raw_string": "", "max_value": null, "min_value": null}, "ratios": [], "atmosphere": {"raw_string": "", "atmosphere_normalized": ""}}, {"operation_type": "", "operation_details": "calcine so the product self-ignites and organics burn away", "time": {"raw_string": "2 h", "unit": "h", "max_value": 2.0, "min_value": 2.0}, "temperature": {"raw_string": "450 °C", "unit": "°C", "max_value": 450.0, "min_value": 450.0}, "pH": {"raw_string": "", "max_value": null, "min_value": null}, "ratios": [], "atmosphere": {"raw_string": "", "atmosphere_normalized": ""}}, {"operation_type": "", "operation_details": "calcine to form the perovskite-related phase", "time": {"raw_string": "4 h", "unit": "h", "max_value": 4.0, "min_value": 4.0}, "temperature": {"raw_string": "800 °C", "unit": "°C", "max_value": 800.0, "min_value": 800.0}, "pH": {"raw_string": "", "max_value": null, "min_value": null}, "ratios": [], "atmosphere": {"raw_string": "", "atmosphere_normalized": ""}}, {"operation_type": "", "operation_details": "grind the products into powder", "time": {"raw_string": "", "unit": "", "max_value": null, "min_value": null}, "temperature": {"raw_string": "", "unit": "", "max_value": null, "min_value": null}, "pH": {"raw_string": "", "max_value": null, "min_value": null}, "ratios": [], "atmosphere": {"raw_string": "", "atmosphere_normalized": ""}}], "phase_purity": {"impurity_phase": [], "phase_purity_details": "", "classification": "Pure", "characterization_methods": {"characterization_string": [], "characterization_normalized": []}}}
{"protocol": {"doi": "10.1016/j.matchemphys.2005.07.007", "target": {"material_string": "Ca2Fe2O5", "material_form": "powder", "material_formula": "Ca2Fe2O5", "composition": [{"formula": "Ca2Fe2O5", "amount": "1", "elements": {"Ca": "2", "Fe": "2", "O": "5"}, "species": {"Ca": "2", "Fe": "2", "O": "5"}}], "additives": [], "is_mixture": false, "phase": "", "oxygen_deficiency": "no", "oxidation_states": {"Ca": [2], "Fe": [3], "O": [-2]}}, "metal_precursors": [{"material_string": "calcium nitrate", "material_form": "", "material_formula": "Ca(NO3)2", "composition": [{"formula": "Ca(NO3)2", "amount": "1", "elements": {"N": "2", "O": "6", "Ca": "1"}, "species": {"NO3": "2", "Ca": "1"}}], "additives": [], "is_mixture": false, "phase": "", "oxygen_deficiency": "no", "oxidation_states": {"Ca": [2], "N": [5], "O": [-2]}}, {"material_string": "ferric nitrate", "material_form": "", "material_formula": "Fe(NO3)3", "composition": [{"formula": "Fe(NO3)3", "amount": "1", "elements": {"N": "3", "O": "9", "Fe": "1"}, "species": {"NO3": "3", "Fe": "1"}}], "additives": [], "is_mixture": false, "phase": "", "oxygen_deficiency": "no", "oxidation_states": {"Fe": [3], "N": [5], "O": [-2]}}], "reagents": [{"reagent_string": "deionized water", "reagent_role": "", "pubchem_CID": 962, "iupac_name": "oxidane", "reagent_formula": "H2O", "smiles": "O"}, {"reagent_string": "citric acid", "reagent_role": "", "pubchem_CID": 311, "iupac_name": "2-hydroxypropane-1,2,3-tricarboxylic acid", "reagent_formula": "C6H8O7", "smiles": "C(C(=O)O)C(CC(=O)O)(C(=O)O)O"}, {"reagent_string": "ammonia solution", "reagent_role": "", "pubchem_CID": null, "iupac_name": "", "reagent_formula": "", "smiles": ""}]}, "operations": [{"operation_type": "", "operation_details": "dissolve metal nitrates and citric acid in deionized water separately", "time": {"raw_string": "", "unit": "", "max_value": null, "min_value": null}, "temperature": {"raw_string": "", "unit": "", "max_value": null, "min_value": null}, "pH": {"raw_string": "", "max_value": null, "min_value": null}, "ratios": [{"type": "molar ratio", "description": "citrate/metal ions", "value": "a little more than 1"}], "atmosphere": {"raw_string": "", "atmosphere_normalized": ""}}, {"operation_type": "", "operation_details": "add citric acid dropwise into the nitrates under stirring", "time": {"raw_string": "30 min", "unit": "min", "max_value": 30.0, "min_value": 30.0}, "temperature": {"raw_string": "", "unit": "", "max_value": null, "min_value": null}, "pH": {"raw_string": "", "max_value": null, "min_value": null}, "ratios": [], "atmosphere": {"raw_string": "", "atmosphere_normalized": ""}}, {"operation_type": "", "operation_details": "add ammonia to fix the pH and heat the solution", "time": {"raw_string": "", "unit": "", "max_value": null, "min_value": null}, "temperature": {"raw_string": "70 °C", "unit": "°C", "max_value": 70.0, "min_value": 70.0}, "pH": {"raw_string": "9", "max_value": 9.0, "min_value": 9.0}, "ratios": [], "atmosphere": {"raw_string": "", "atmosphere_normalized": ""}}, {"operation_type": "", "operation_details": "polymerize under an infrared lamp until gelation", "time": {"raw_string": "10 h", "unit": "h", "max_value": 10.0, "min_value": 10.0}, "temperature": {"raw_string": "", "unit": "", "max_value": null, "min_value": null}, "pH": {"raw_string": "", "max_value": null, "min_value": null}, "ratios": [], "atmosphere": {"raw_string": "", "atmosphere_normalized": ""}}, {"operation_type": "", "operation_details": "calcine to ignite the product and remove organics", "time": {"raw_string": "2 h", "unit": "h", "max_value": 2.0, "min_value": 2.0}, "temperature": {"raw_string": "450 °C", "unit": "°C", "max_value": 450.0, "min_value": 450.0}, "pH": {"raw_string": "", "max_value": null, "min_value": null}, "ratios": [], "atmosphere": {"raw_string": "", "atmosphere_normalized": ""}}, {"operation_type": "", "operation_details": "calcine to give the perovskite-related compound", "time": {"raw_string": "4 h", "unit": "h", "max_value": 4.0, "min_value": 4.0}, "temperature": {"raw_string": "800 °C", "unit": "°C", "max_value": 800.0, "min_value": 800.0}, "pH": {"raw_string": "", "max_value": null, "min_value": null}, "ratios": [], "atmosphere": {"raw_string": "", "atmosphere_normalized": ""}}, {"operation_type": "", "operation_details": "grind the final product to powder", "time": {"raw_string": "", "unit": "", "max_value": null, "min_value": null}, "temperature": {"raw_string": "", "unit": "", "max_value": null, "min_value": null}, "pH": {"raw_string": "", "max_value": null, "min_value": null}, "ratios": [], "atmosphere": {"raw_string": "", "atmosphere_normalized": ""}}], "phase_purity": {"impurity_phase": [], "phase_purity_details": "", "classification": "Pure", "characterization_methods": {"characterization_string": [], "characterization_normalized": []}}}
{"protocol": {"doi": "10.1016/j.matchemphys.2005.07.007", "target": {"material_string": "BaCoO2.93", "material_form": "powder", "material_formula": "BaCoO2.93", "composition": [{"formula": "BaCoO2.93", "amount": "1", "elements": {"Ba": "1", "Co": "1", "O": "2.93"}, "species": {"Ba": "1", "Co": "1", "O": "2.93"}}], "additives": [], "is_mixture": false, "phase": "", "oxygen_deficiency": "no", "oxidation_states": {}}, "metal_precursors": [{"material_string": "barium nitrate", "material_form": "", "material_formula": "Ba(NO3)2", "composition": [{"formula": "Ba(NO3)2", "amount": "1", "elements": {"N": "2", "O": "6", "Ba": "1"}, "species": {"NO3": "2", "Ba": "1"}}], "additives": [], "is_mixture": false, "phase": "", "oxygen_deficiency": "no", "oxidation_states": {"Ba": [2], "N": [5], "O": [-2]}}, {"material_string": "cobalt nitrate", "material_form": "", "material_formula": "Co(NO3)3", "composition": [{"formula": "Co(NO3)3", "amount": "1", "elements": {"N": "3", "O": "9", "Co": "1"}, "species": {"NO3": "3", "Co": "1"}}], "additives": [], "is_mixture": false, "phase": "", "oxygen_deficiency": "no", "oxidation_states": {"Co": [3], "N": [5], "O": [-2]}}], "reagents": [{"reagent_string": "deionized water", "reagent_role": "", "pubchem_CID": 962, "iupac_name": "oxidane", "reagent_formula": "H2O", "smiles": "O"}, {"reagent_string": "citric acid", "reagent_role": "", "pubchem_CID": 311, "iupac_name": "2-hydroxypropane-1,2,3-tricarboxylic acid", "reagent_formula": "C6H8O7", "smiles": "C(C(=O)O)C(CC(=O)O)(C(=O)O)O"}, {"reagent_string": "ammonia solution", "reagent_role": "", "pubchem_CID": null, "iupac_name": "", "reagent_formula": "", "smiles": ""}]}, "operations": [{"operation_type": "", "operation_details": "dissolve the nitrates and citric acid separately in deionized water", "time": {"raw_string": "", "unit": "", "max_value": null, "min_value": null}, "temperature": {"raw_string": "", "unit": "", "max_value": null, "min_value": null}, "pH": {"raw_string": "", "max_value": null, "min_value": null}, "ratios": [{"type": "molar ratio", "description": "citrate/metal ions", "value": "a little more than 1"}], "atmosphere": {"raw_string": "", "atmosphere_normalized": ""}}, {"operation_type": "", "operation_details": "add citric acid solution dropwise to the nitrates with stirring", "time": {"raw_string": "30 min", "unit": "min", "max_value": 30.0, "min_value": 30.0}, "temperature": {"raw_string": "", "unit": "", "max_value": null, "min_value": null}, "pH": {"raw_string": "", "max_value": null, "min_value": null}, "ratios": [], "atmosphere": {"raw_string": "", "atmosphere_normalized": ""}}, {"operation_type": "", "operation_details": "add ammonia to hold pH, warm the mixture", "time": {"raw_string": "", "unit": "", "max_value": null, "min_value": null}, "temperature": {"raw_string": "70 °C", "unit": "°C", "max_value": 70.0, "min_value": 70.0}, "pH": {"raw_string": "9", "max_value": 9.0, "min_value": 9.0}, "ratios": [], "atmosphere": {"raw_string": "", "atmosphere_normalized": ""}}, {"operation_type": "", "operation_details": "polymerize under infrared light until a gel forms", "time": {"raw_string": "10 h", "unit": "h", "max_value": 10.0, "min_value": 10.0}, "temperature": {"raw_string": "", "unit": "", "max_value": null, "min_value": null}, "pH": {"raw_string": "", "max_value": null, "min_value": null}, "ratios": [], "atmosphere": {"raw_string": "", "atmosphere_normalized": ""}}, {"operation_type": "", "operation_details": "calcine to self-ignite and burn out organics", "time": {"raw_string": "2 h", "unit": "h", "max_value": 2.0, "min_value": 2.0}, "temperature": {"raw_string": "450 °C", "unit": "°C", "max_value": 450.0, "min_value": 450.0}, "pH": {"raw_string": "", "max_value": null, "min_value": null}, "ratios": [], "atmosphere": {"raw_string": "", "atmosphere_normalized": ""}}, {"operation_type": "", "operation_details": "calcine to form the perovskite", "time": {"raw_string": "4 h", "unit": "h", "max_value": 4.0, "min_value": 4.0}, "temperature": {"raw_string": "800 °C", "unit": "°C", "max_value": 800.0, "min_value": 800.0}, "pH": {"raw_string": "", "max_value": null, "min_value": null}, "ratios": [], "atmosphere": {"raw_string": "", "atmosphere_normalized": ""}}, {"operation_type": "", "operation_details": "grind the product into powder", "time": {"raw_string": "", "unit": "", "max_value": null, "min_value": null}, "temperature": {"raw_string": "", "unit": "", "max_value": null, "min_value": null}, "pH": {"raw_string": "", "max_value": null, "min_value": null}, "ratios": [], "atmosphere": {"raw_string": "", "atmosphere_normalized": ""}}], "phase_purity": {"impurity_phase": [], "phase_purity_details": "", "classification": "Pure", "characterization_methods": {"characterization_string": [], "characterization_normalized": []}}}
