Repository: hackingmaterials/sol-gel-data

# scripts/

Regenerates every numbered table and figure in the manuscript and the Supplementary
Information.

## Contents

- `figures_tables.ipynb` — one section per manuscript item. Table 2, Figure 2 and Figure 3
  are built from `sol_gel_dataset.jsonl`; Tables 3–5, Tables S2–S6 and Figures S1–S4 from
  the validation labels below.
- `validation/` — the human and LLM annotations for the 200-paper validation set:
  paper-level classification labels (`classification_human.jsonl`,
  `classification_LLM.jsonl`), the 286 records extracted by Gemini 3.0 Flash
  (`validation_LLM.jsonl`) and the 279 ground-truth records they are matched against

File: scripts/validation/validation_LLM.jsonl (part 3 of 37)
{"protocol": {"doi": "10.1016/j.matchemphys.2005.07.007", "target": {"material_string": "BaCoO2.93", "material_form": "powder", "material_formula": "BaCoO2.93", "composition": [{"formula": "BaCoO2.93", "amount": "1", "elements": {"Ba": "1", "Co": "1", "O": "2.93"}, "species": {"Ba": "1", "Co": "1", "O": "2.93"}}], "additives": [], "is_mixture": false, "phase": "", "oxygen_deficiency": "no", "oxidation_states": {}}, "metal_precursors": [{"material_string": "Ba(NO3)2", "material_form": "", "material_formula": "Ba(NO3)2", "composition": [{"formula": "Ba(NO3)2", "amount": "1", "elements": {"N": "2", "O": "6", "Ba": "1"}, "species": {"NO3": "2", "Ba": "1"}}], "additives": [], "is_mixture": false, "phase": "", "oxygen_deficiency": "no", "oxidation_states": {"Ba": [2], "N": [5], "O": [-2]}}, {"material_string": "Co(NO3)2", "material_form": "", "material_formula": "Co(NO3)2", "composition": [{"formula": "Co(NO3)2", "amount": "1", "elements": {"N": "2", "O": "6", "Co": "1"}, "species": {"NO3": "2", "Co": "1"}}], "additives": [], "is_mixture": false, "phase": "", "oxygen_deficiency": "no", "oxidation_states": {"Co": [2], "N": [5], "O": [-2]}}], "reagents": [{"reagent_string": "deionized water", "reagent_role": "solvent", "pubchem_CID": 962, "iupac_name": "oxidane", "reagent_formula": "H2O", "smiles": "O"}, {"reagent_string": "citric acid", "reagent_role": "chelating agent", "pubchem_CID": 311, "iupac_name": "2-hydroxypropane-1,2,3-tricarboxylic acid", "reagent_formula": "C6H8O7", "smiles": "C(C(=O)O)C(CC(=O)O)(C(=O)O)O"}, {"reagent_string": "ammonia solution", "reagent_role": "pH modifier", "pubchem_CID": null, "iupac_name": "", "reagent_formula": "", "smiles": ""}]}, "operations": [{"operation_type": "mixing", "operation_details": "stoichiometric amounts of metal-nitrates dissolved in deionized water to form 0.1 mol l-1 solution; citric acid dissolved in deionized water to form 0.5 mol l-1 solution", "time": {"raw_string": "", "unit": "", "max_value": null, "min_value": null}, "temperature": {"raw_string": "", "unit": "", "max_value": null, "min_value": null}, "pH": {"raw_string": "", "max_value": null, "min_value": null}, "ratios": [{"type": "molar ratio", "description": "citrate/metal ions", "value": "a little more than 1"}], "atmosphere": {"raw_string": "", "atmosphere_normalized": ""}}, {"operation_type": "mixing", "operation_details": "citric acid solution added drop by drop to metal-nitrates solution under constant stirring", "time": {"raw_string": "30 min", "unit": "min", "max_value": 30.0, "min_value": 30.0}, "temperature": {"raw_string": "", "unit": "", "max_value": null, "min_value": null}, "pH": {"raw_string": "", "max_value": null, "min_value": null}, "ratios": [], "atmosphere": {"raw_string": "", "atmosphere_normalized": ""}}, {"operation_type": "mixing", "operation_details": "ammonia solution added to keep pH at 9 and heated at 70 °C", "time": {"raw_string": "", "unit": "", "max_value": null, "min_value": null}, "temperature": {"raw_string": "70 °C", "unit": "°C", "max_value": 70.0, "min_value": 70.0}, "pH": {"raw_string": "9", "max_value": 9.0, "min_value": 9.0}, "ratios": [], "atmosphere": {"raw_string": "", "atmosphere_normalized": ""}}, {"operation_type": "mixing", "operation_details": "polymerized under infrared irradiation till gel-like product formed", "time": {"raw_string": "10 h", "unit": "h", "max_value": 10.0, "min_value": 10.0}, "temperature": {"raw_string": "", "unit": "", "max_value": null, "min_value": null}, "pH": {"raw_string": "", "max_value": null, "min_value": null}, "ratios": [], "atmosphere": {"raw_string": "", "atmosphere_normalized": ""}}, {"operation_type": "heating", "operation_details": "calcined to let product self-ignite and burn off organic compound", "time": {"raw_string": "2 h", "unit": "h", "max_value": 2.0, "min_value": 2.0}, "temperature": {"raw_string": "450 °C", "unit": "°C", "max_value": 450.0, "min_value": 450.0}, "pH": {"raw_string": "", "max_value": null, "min_value": null}, "ratios": [], "atmosphere": {"raw_string": "", "atmosphere_normalized": ""}}, {"operation_type": "heating", "operation_details": "calcined to form perovskite compound", "time": {"raw_string": "4 h", "unit": "h", "max_value": 4.0, "min_value": 4.0}, "temperature": {"raw_string": "800 °C", "unit": "°C", "max_value": 800.0, "min_value": 800.0}, "pH": {"raw_string": "", "max_value": null, "min_value": null}, "ratios": [], "atmosphere": {"raw_string": "", "atmosphere_normalized": ""}}, {"operation_type": "grinding", "operation_details": "ground final products into powder", "time": {"raw_string": "", "unit": "", "max_value": null, "min_value": null}, "temperature": {"raw_string": "", "unit": "", "max_value": null, "min_value": null}, "pH": {"raw_string": "", "max_value": null, "min_value": null}, "ratios": [], "atmosphere": {"raw_string": "", "atmosphere_normalized": ""}}], "phase_purity": {"impurity_phase": [], "phase_purity_details": "relatively pure perovskite compound was synthesized", "classification": "Pure", "characterization_methods": {"characterization_string": ["XRD", "UV-vis", "FTIR", "SEM"], "characterization_normalized": ["X-ray Diffraction (XRD)", "UV-Vis Spectroscopy", "Fourier Transform Infrared Spectroscopy (FTIR)", "Scanning Electron Microscopy (SEM)"]}}}
{"protocol": {"doi": "10.1016/j.matchemphys.2005.07.007", "target": {"material_string": "Sr2Co2O5", "material_form": "powder", "material_formula": "Sr2Co2O5", "composition": [{"formula": "Sr2Co2O5", "amount": "1", "elements": {"Sr": "2", "Co": "2", "O": "5"}, "species": {"Sr": "2", "Co": "2", "O": "5"}}], "additives": [], "is_mixture": false, "phase": "", "oxygen_deficiency": "no", "oxidation_states": {"Sr": [2], "Co": [3], "O": [-2]}}, "metal_precursors": [{"material_string": "Sr(NO3)2", "material_form": "", "material_formula": "Sr(NO3)2", "composition": [{"formula": "Sr(NO3)2", "amount": "1", "elements": {"N": "2", "O": "6", "Sr": "1"}, "species": {"NO3": "2", "Sr": "1"}}], "additives": [], "is_mixture": false, "phase": "", "oxygen_deficiency": "no", "oxidation_states": {"Sr": [2], "N": [5], "O": [-2]}}, {"material_string": "Co(NO3)2", "material_form": "", "material_formula": "Co(NO3)2", "composition": [{"formula": "Co(NO3)2", "amount": "1", "elements": {"N": "2", "O": "6", "Co": "1"}, "species": {"NO3": "2", "Co": "1"}}], "additives": [], "is_mixture": false, "phase": "", "oxygen_deficiency": "no", "oxidation_states": {"Co": [2], "N": [5], "O": [-2]}}], "reagents": [{"reagent_string": "deionized water", "reagent_role": "solvent", "pubchem_CID": 962, "iupac_name": "oxidane", "reagent_formula": "H2O", "smiles": "O"}, {"reagent_string": "citric acid", "reagent_role": "chelating agent", "pubchem_CID": 311, "iupac_name": "2-hydroxypropane-1,2,3-tricarboxylic acid", "reagent_formula": "C6H8O7", "smiles": "C(C(=O)O)C(CC(=O)O)(C(=O)O)O"}, {"reagent_string": "ammonia solution", "reagent_role": "pH modifier", "pubchem_CID": null, "iupac_name": "", "reagent_formula": "", "smiles": ""}]}, "operations": [{"operation_type": "mixing", "operation_details": "stoichiometric amounts of metal-nitrates dissolved in deionized water to form 0.1 mol l-1 solution; citric acid dissolved in deionized water to form 0.5 mol l-1 solution", "time": {"raw_string": "", "unit": "", "max_value": null, "min_value": null}, "temperature": {"raw_string": "", "unit": "", "max_value": null, "min_value": null}, "pH": {"raw_string": "", "max_value": null, "min_value": null}, "ratios": [{"type": "molar ratio", "description": "citrate/metal ions", "value": "a little more than 1"}], "atmosphere": {"raw_string": "", "atmosphere_normalized": ""}}, {"operation_type": "mixing", "operation_details": "citric acid solution added drop by drop to metal-nitrates solution under constant stirring", "time": {"raw_string": "30 min", "unit": "min", "max_value": 30.0, "min_value": 30.0}, "temperature": {"raw_string": "", "unit": "", "max_value": null, "min_value": null}, "pH": {"raw_string": "", "max_value": null, "min_value": null}, "ratios": [], "atmosphere": {"raw_string": "", "atmosphere_normalized": ""}}, {"operation_type": "mixing", "operation_details": "ammonia solution added to keep pH at 9 and heated at 70 °C", "time": {"raw_string": "", "unit": "", "max_value": null, "min_value": null}, "temperature": {"raw_string": "70 °C", "unit": "°C", "max_value": 70.0, "min_value": 70.0}, "pH": {"raw_string": "9", "max_value": 9.0, "min_value": 9.0}, "ratios": [], "atmosphere": {"raw_string": "", "atmosphere_normalized": ""}}, {"operation_type": "mixing", "operation_details": "polymerized under infrared irradiation till gel-like product formed", "time": {"raw_string": "10 h", "unit": "h", "max_value": 10.0, "min_value": 10.0}, "temperature": {"raw_string": "", "unit": "", "max_value": null, "min_value": null}, "pH": {"raw_string": "", "max_value": null, "min_value": null}, "ratios": [], "atmosphere": {"raw_string": "", "atmosphere_normalized": ""}}, {"operation_type": "heating", "operation_details": "calcined to let product self-ignite and burn off organic compound", "time": {"raw_string": "2 h", "unit": "h", "max_value": 2.0, "min_value": 2.0}, "temperature": {"raw_string": "450 °C", "unit": "°C", "max_value": 450.0, "min_value": 450.0}, "pH": {"raw_string": "", "max_value": null, "min_value": null}, "ratios": [], "atmosphere": {"raw_string": "", "atmosphere_normalized": ""}}, {"operation_type": "heating", "operation_details": "calcined to form perovskite-related compound", "time": {"raw_string": "4 h", "unit": "h", "max_value": 4.0, "min_value": 4.0}, "temperature": {"raw_string": "800 °C", "unit": "°C", "max_value": 800.0, "min_value": 800.0}, "pH": {"raw_string": "", "max_value": null, "min_value": null}, "ratios": [], "atmosphere": {"raw_string": "", "atmosphere_normalized": ""}}, {"operation_type": "grinding", "operation_details": "ground final products into powder", "time": {"raw_string": "", "unit": "", "max_value": null, "min_value": null}, "temperature": {"raw_string": "", "unit": "", "max_value": null, "min_value": null}, "pH": {"raw_string": "", "max_value": null, "min_value": null}, "ratios": [], "atmosphere": {"raw_string": "", "atmosphere_normalized": ""}}], "phase_purity": {"impurity_phase": [], "phase_purity_details": "perovskite-related structure (brownmillerite) formed", "classification": "Pure", "characterization_methods": {"characterization_string": ["XRD", "UV-vis", "FTIR", "SEM"], "characterization_normalized": ["X-ray Diffraction (XRD)", "UV-Vis Spectroscopy", "Fourier Transform Infrared Spectroscopy (FTIR)", "Scanning Electron Microscopy (SEM)"]}}}
{"protocol": {"doi": "10.1016/j.jcis.2018.12.062", "target": {"material_string": "NiAl-layered metal oxide", "material_form": "thin film", "material_formula": "", "composition": [], "additives": [], "is_mixture": false, "phase": "", "oxygen_deficiency": "no", "oxidation_states": {}}, "metal_precursors": [{"material_string": "aluminum isopropanol", "material_form": "", "material_formula": "", "composition": [], "additives": [], "is_mixture": false, "phase": "", "oxygen_deficiency": "no", "oxidation_states": {}}], "reagents": [{"reagent_string": "nitric acid", "reagent_role": "solvent", "pubchem_CID": 944, "iupac_name": "nitric acid", "reagent_formula": "HNO3", "smiles": "[N+](=O)(O)[O-]"}, {"reagent_string": "aqueous ammonia", "reagent_role": "pH modifier", "pubchem_CID": 222, "iupac_name": "azane", "reagent_formula": "H3N", "smiles": "N"}, {"reagent_string": "sodium carbonate", "reagent_role": "pH modifier", "pubchem_CID": 10340, "iupac_name": "disodium;carbonate", "reagent_formula": "CNa2O3", "smiles": "C(=O)([O-])[O-].[Na+].[Na+]"}, {"reagent_string": "deionized water", "reagent_role": "solvent", "pubchem_CID": 962, "iupac_name": "oxidane", "reagent_formula": "H2O", "smiles": "O"}]}, "operations": [{"operation_type": "mixing", "operation_details": "6 g aluminum isopropanol added to 100 mL 0.05 mol/L dilute nitric acid solution, stirred for 10 min", "time": {"raw_string": "10 min", "unit": "min", "max_value": 10.0, "min_value": 10.0}, "temperature": {"raw_string": "", "unit": "", "max_value": null, "min_value": null}, "pH": {"raw_string": "", "max_value": null, "min_value": null}, "ratios": [], "atmosphere": {"raw_string": "", "atmosphere_normalized": ""}}, {"operation_type": "heating", "operation_details": "heated to 90 °C in an oil bath and refluxed", "time": {"raw_string": "6 h", "unit": "h", "max_value": 6.0, "min_value": 6.0}, "temperature": {"raw_string": "90 °C", "unit": "°C", "max_value": 90.0, "min_value": 90.0}, "pH": {"raw_string": "", "max_value": null, "min_value": null}, "ratios": [], "atmosphere": {"raw_string": "", "atmosphere_normalized": ""}}, {"operation_type": "other", "operation_details": "centrifuging the sol and removing the precipitate to obtain Burmstone sol", "time": {"raw_string": "10 min", "unit": "min", "max_value": 10.0, "min_value": 10.0}, "temperature": {"raw_string": "", "unit": "", "max_value": null, "min_value": null}, "pH": {"raw_string": "", "max_value": null, "min_value": null}, "ratios": [], "atmosphere": {"raw_string": "", "atmosphere_normalized": ""}}, {"operation_type": "mixing", "operation_details": "1% aqueous ammonia and 3.15 g sodium carbonate dissolved in 20 mL deionized water to regulate pH to 7.5", "time": {"raw_string": "", "unit": "", "max_value": null, "min_value": null}, "temperature": {"raw_string": "", "unit": "", "max_value": null, "min_value": null}, "pH": {"raw_string": "7.5", "max_value": 7.5, "min_value": 7.5}, "ratios": [], "atmosphere": {"raw_string": "", "atmosphere_normalized": ""}}, {"operation_type": "heating", "operation_details": "sol reacted with nickel foam substrate in an autoclave", "time": {"raw_string": "48 h", "unit": "h", "max_value": 48.0, "min_value": 48.0}, "temperature": {"raw_string": "120 °C", "unit": "°C", "max_value": 120.0, "min_value": 120.0}, "pH": {"raw_string": "", "max_value": null, "min_value": null}, "ratios": [], "atmosphere": {"raw_string": "", "atmosphere_normalized": ""}}, {"operation_type": "heating", "operation_details": "dried in oven", "time": {"raw_string": "10 h", "unit": "h", "max_value": 10.0, "min_value": 10.0}, "temperature": {"raw_string": "60 °C", "unit": "°C", "max_value": 60.0, "min_value": 60.0}, "pH": {"raw_string": "", "max_value": null, "min_value": null}, "ratios": [], "atmosphere": {"raw_string": "", "atmosphere_normalized": ""}}, {"operation_type": "heating", "operation_details": "calcining to obtain NiAl-LMO film electrode", "time": {"raw_string": "4 h", "unit": "h", "max_value": 4.0, "min_value": 4.0}, "temperature": {"raw_string": "500 °C", "unit": "°C", "max_value": 500.0, "min_value": 500.0}, "pH": {"raw_string": "", "max_value": null, "min_value": null}, "ratios": [], "atmosphere": {"raw_string": "", "atmosphere_normalized": ""}}], "phase_purity": {"impurity_phase": [{"material_string": "alumina", "material_form": "", "material_formula": "Al2O3", "composition": [{"formula": "Al2O3", "amount": "1", "elements": {"Al": "2", "O": "3"}, "species": {"Al": "2", "O": "3"}}], "additives": [], "is_mixture": false, "phase": "", "oxygen_deficiency": "no", "oxidation_states": {"Al": [3], "O": [-2]}}], "phase_purity_details": "characteristic diffraction peak of NiAl-LMO appeared at 63.09° and those of alumina at 56.9° and 76.0°", "classification": "Impure", "characterization_methods": {"characterization_string": ["SEM", "TEM", "EDX", "XRD", "FT-IR", "CV", "GCD"], "characterization_normalized": ["Scanning Electron Microscopy (SEM)", "Transmission Electron Microscopy (TEM)", "Energy Dispersive X-ray Spectroscopy (EDS)", "X-ray Diffraction (XRD)", "Fourier Transform Infrared Spectroscopy (FTIR)", "Cyclic Voltammetry (CV)"]}}}
{"protocol": {"doi": "10.1016/j.cap.2008.08.001", "target": {"material_string": "Ni0.2Cd0.3Fe2.5O4", "material_form": "powder", "material_formula": "Ni0.2Cd0.3Fe2.5O4", "composition": [{"formula": "Ni0.2Cd0.3Fe2.5O4", "amount": "1", "elements": {"Ni": "0.2", "Cd": "0.3", "Fe": "2.5", "O": "4"}, "species": {"Ni": "0.2", "Cd": "0.3", "Fe": "2.5", "O": "4"}}], "additives": [], "is_mixture": false, "phase": "", "oxygen_deficiency": "no", "oxidation_states": {}}, "metal_precursors": [{"material_string": "Ni(NO3)2·6H2O", "material_form": "", "material_formula": "Ni(NO3)2·6H2O", "composition": [{"formula": "Ni(NO3)2", "amount": "1", "elements": {"N": "2", "O": "6", "Ni": "1"}, "species": {"NO3": "2", "Ni": "1"}}, {"formula": "H2O", "amount": "6", "elements": {"H": "2", "O": "1"}, "species": {"H2O": "1"}}], "additives": [], "is_mixture": true, "phase": "", "oxygen_deficiency": "no", "oxidation_states": {"Ni": [2], "N": [5], "O": [-2]}}, {"material_string": "Cd(NO3)2·4H2O", "material_form": "", "material_formula": "Cd(NO3)2·4H2O", "composition": [{"formula": "Cd(NO3)2", "amount": "1", "elements": {"N": "2", "O": "6", "Cd": "1"}, "species": {"NO3": "2", "Cd": "1"}}, {"formula": "H2O", "amount": "4", "elements": {"H": "2", "O": "1"}, "species": {"H2O": "1"}}], "additives": [], "is_mixture": true, "phase": "", "oxygen_deficiency": "no", "oxidation_states": {"Cd": [2], "N": [5], "O": [-2]}}, {"material_string": "Fe(NO3)2·9H2O", "material_form": "", "material_formula": "Fe(NO3)2·9H2O", "composition": [{"formula": "Fe(NO3)2", "amount": "1", "elements": {"N": "2", "O": "6", "Fe": "1"}, "species": {"NO3": "2", "Fe": "1"}}, {"formula": "H2O", "amount": "9", "elements": {"H": "2", "O": "1"}, "species": {"H2O": "1"}}], "additives": [], "is_mixture": true, "phase": "", "oxygen_deficiency": "no", "oxidation_states": {"Fe": [2], "N": [5], "O": [-2]}}], "reagents": [{"reagent_string": "deionized water", "reagent_role": "solvent", "pubchem_CID": 962, "iupac_name": "oxidane", "reagent_formula": "H2O", "smiles": "O"}, {"reagent_string": "ethyl alcohol", "reagent_role": "unspecified", "pubchem_CID": 702, "iupac_name": "ethanol", "reagent_formula": "C2H6O", "smiles": "CCO"}, {"reagent_string": "N,N-dimethylformamide", "reagent_role": "unspecified", "pubchem_CID": 6228, "iupac_name": "N,N-dimethylformamide", "reagent_formula": "C3H7NO", "smiles": "CN(C)C=O"}]}, "operations": [{"operation_type": "mixing", "operation_details": "Stoichiometric mixtures dissolved in deionized water with few drops of ethyl alcohol and N,N-dimethylformamide", "time": {"raw_string": "", "unit": "", "max_value": null, "min_value": null}, "temperature": {"raw_string": "", "unit": "", "max_value": null, "min_value": null}, "pH": {"raw_string": "", "max_value": null, "min_value": null}, "ratios": [], "atmosphere": {"raw_string": "", "atmosphere_normalized": ""}}, {"operation_type": "mixing", "operation_details": "constant stirring on magnetic stirrer at 75 °C until gel was obtained", "time": {"raw_string": "", "unit": "", "max_value": null, "min_value": null}, "temperature": {"raw_string": "75 °C", "unit": "°C", "max_value": 75.0, "min_value": 75.0}, "pH": {"raw_string": "", "max_value": null, "min_value": null}, "ratios": [], "atmosphere": {"raw_string": "", "atmosphere_normalized": ""}}, {"operation_type": "heating", "operation_details": "gel annealed at 90 °C for 19 h", "time": {"raw_string": "19 h", "unit": "h", "max_value": 19.0, "min_value": 19.0}, "temperature": {"raw_string": "90 °C", "unit": "°C", "max_value": 90.0, "min_value": 90.0}, "pH": {"raw_string": "", "max_value": null, "min_value": null}, "ratios": [], "atmosphere": {"raw_string": "", "atmosphere_normalized": ""}}, {"operation_type": "grinding", "operation_details": "grinding for half an hour", "time": {"raw_string": "0.5 h", "unit": "h", "max_value": 0.5, "min_value": 0.5}, "temperature": {"raw_string": "", "unit": "", "max_value": null, "min_value": null}, "pH": {"raw_string": "", "max_value": null, "min_value": null}, "ratios": [], "atmosphere": {"raw_string": "", "atmosphere_normalized": ""}}, {"operation_type": "heating", "operation_details": "powder heated for 36 h at 400 °C to remove organic material", "time": {"raw_string": "36 h", "unit": "h", "max_value": 36.0, "min_value": 36.0}, "temperature": {"raw_string": "400 °C", "unit": "°C", "max_value": 400.0, "min_value": 400.0}, "pH": {"raw_string": "", "max_value": null, "min_value": null}, "ratios": [], "atmosphere": {"raw_string": "", "atmosphere_normalized": ""}}, {"operation_type": "grinding", "operation_details": "grounded for half an hour", "time": {"raw_string": "0.5 h", "unit": "h", "max_value": 0.5, "min_value": 0.5}, "temperature": {"raw_string": "", "unit": "", "max_value": null, "min_value": null}, "pH": {"raw_string": "", "max_value": null, "min_value": null}, "ratios": [], "atmosphere": {"raw_string": "", "atmosphere_normalized": ""}}, {"operation_type": "pressing", "operation_details": "pressed into circular disc shaped pellets", "time": {"raw_string": "", "unit": "", "max_value": null, "min_value": null}, "temperature": {"raw_string": "", "unit": "", "max_value": null, "min_value": null}, "pH": {"raw_string": "", "max_value": null, "min_value": null}, "ratios": [], "atmosphere": {"raw_string": "", "atmosphere_normalized": ""}}], "phase_purity": {"impurity_phase": [], "phase_purity_details": "XRD analysis confirms that the system exhibits polycrystalline single phase cubic spinel structure", "classification": "Pure", "characterization_methods": {"characterization_string": ["XRD", "dielectric spectroscopy", "impedance spectroscopy"], "characterization_normalized": ["X-ray Diffraction (XRD)", "Dielectric Spectroscopy", "Electrochemical Impedance Spectroscopy (EIS)"]}}}
{"protocol": {"doi": "10.1016/j.cap.2008.08.001", "target": {"material_string": "Ni0.2Cd0.3Fe2.5-xAlxO4", "material_form": "powder", "material_formula": "Ni0.2Cd0.3Fe2.5-xAlxO4", "composition": [{"formula": "Ni0.2Cd0.3Fe2.5-xAlxO4", "amount": "1", "elements": {"Ni": "0.2", "Cd": "0.3", "Fe": "2.5-x", "Al": "x", "O": "4"}, "species": {"Ni": "0.2", "Cd": "0.3", "Fe": "2.5-x", "Al": "x", "O": "4"}}], "additives": [], "is_mixture": false, "phase": "", "oxygen_deficiency": "no", "oxidation_states": {}}, "metal_precursors": [{"material_string": "Ni(NO3)2·6H2O", "material_form": "", "material_formula": "Ni(NO3)2·6H2O", "composition": [{"formula": "Ni(NO3)2", "amount": "1", "elements": {"N": "2", "O": "6", "Ni": "1"}, "species": {"NO3": "2", "Ni": "1"}}, {"formula": "H2O", "amount": "6", "elements": {"H": "2", "O": "1"}, "species": {"H2O": "1"}}], "additives": [], "is_mixture": true, "phase": "", "oxygen_deficiency": "no", "oxidation_states": {"Ni": [2], "N": [5], "O": [-2]}}, {"material_string": "Cd(NO3)2·4H2O", "material_form": "", "material_formula": "Cd(NO3)2·4H2O", "composition": [{"formula": "Cd(NO3)2", "amount": "1", "elements": {"N": "2", "O": "6", "Cd": "1"}, "species": {"NO3": "2", "Cd": "1"}}, {"formula": "H2O", "amount": "4", "elements": {"H": "2", "O": "1"}, "species": {"H2O": "1"}}], "additives": [], "is_mixture": true, "phase": "", "oxygen_deficiency": "no", "oxidation_states": {"Cd": [2], "N": [5], "O": [-2]}}, {"material_string": "Al(NO3)3·9H2O", "material_form": "", "material_formula": "Al(NO3)3·9H2O", "composition": [{"formula": "Al(NO3)3", "amount": "1", "elements": {"N": "3", "O": "9", "Al": "1"}, "species": {"NO3": "3", "Al": "1"}}, {"formula": "H2O", "amount": "9", "elements": {"H": "2", "O": "1"}, "species": {"H2O": "1"}}], "additives": [], "is_mixture": true, "phase": "", "oxygen_deficiency": "no", "oxidation_states": {"Al": [3], "N": [5], "O": [-2]}}, {"material_string": "Fe(NO3)2·9H2O", "material_form": "", "material_formula": "Fe(NO3)2·9H2O", "composition": [{"formula": "Fe(NO3)2", "amount": "1", "elements": {"N": "2", "O": "6", "Fe": "1"}, "species": {"NO3": "2", "Fe": "1"}}, {"formula": "H2O", "amount": "9", "elements": {"H": "2", "O": "1"}, "species": {"H2O": "1"}}], "additives": [], "is_mixture": true, "phase": "", "oxygen_deficiency": "no", "oxidation_states": {"Fe": [2], "N": [5], "O": [-2]}}], "reagents": [{"reagent_string": "deionized water", "reagent_role": "solvent", "pubchem_CID": 962, "iupac_name": "oxidane", "reagent_formula": "H2O", "smiles": "O"}, {"reagent_string": "ethyl alcohol", "reagent_role": "unspecified", "pubchem_CID": 702, "iupac_name": "ethanol", "reagent_formula": "C2H6O", "smiles": "CCO"}, {"reagent_string": "N,N-dimethylformamide", "reagent_role": "unspecified", "pubchem_CID": 6228, "iupac_name": "N,N-dimethylformamide", "reagent_formula": "C3H7NO", "smiles": "CN(C)C=O"}]}, "operations": [{"operation_type": "mixing", "operation_details": "Stoichiometric mixtures dissolved in deionized water with few drops of ethyl alcohol and N,N-dimethylformamide", "time": {"raw_string": "", "unit": "", "max_value": null, "min_value": null}, "temperature": {"raw_string": "", "unit": "", "max_value": null, "min_value": null}, "pH": {"raw_string": "", "max_value": null, "min_value": null}, "ratios": [], "atmosphere": {"raw_string": "", "atmosphere_normalized": ""}}, {"operation_type": "mixing", "operation_details": "constant stirring on magnetic stirrer at 75 °C until gel was obtained", "time": {"raw_string": "", "unit": "", "max_value": null, "min_value": null}, "temperature": {"raw_string": "75 °C", "unit": "°C", "max_value": 75.0, "min_value": 75.0}, "pH": {"raw_string": "", "max_value": null, "min_value": null}, "ratios": [], "atmosphere": {"raw_string": "", "atmosphere_normalized": ""}}, {"operation_type": "heating", "operation_details": "gel annealed at 90 °C for 19 h", "time": {"raw_string": "19 h", "unit": "h", "max_value": 19.0, "min_value": 19.0}, "temperature": {"raw_string": "90 °C", "unit": "°C", "max_value": 90.0, "min_value": 90.0}, "pH": {"raw_string": "", "max_value": null, "min_value": null}, "ratios": [], "atmosphere": {"raw_string": "", "atmosphere_normalized": ""}}, {"operation_type": "grinding", "operation_details": "grinding for half an hour", "time": {"raw_string": "0.5 h", "unit": "h", "max_value": 0.5, "min_value": 0.5}, "temperature": {"raw_string": "", "unit": "", "max_value": null, "min_value": null}, "pH": {"raw_string": "", "max_value": null, "min_value": null}, "ratios": [], "atmosphere": {"raw_string": "", "atmosphere_normalized": ""}}, {"operation_type": "heating", "operation_details": "powder heated for 36 h at 400 °C to remove organic material", "time": {"raw_string": "36 h", "unit": "h", "max_value": 36.0, "min_value": 36.0}, "temperature": {"raw_string": "400 °C", "unit": "°C", "max_value": 400.0, "min_value": 400.0}, "pH": {"raw_string": "", "max_value": null, "min_value": null}, "ratios": [], "atmosphere": {"raw_string": "", "atmosphere_normalized": ""}}, {"operation_type": "grinding", "operation_details": "grounded for half an hour", "time": {"raw_string": "0.5 h", "unit": "h", "max_value": 0.5, "min_value": 0.5}, "temperature": {"raw_string": "", "unit": "", "max_value": null, "min_value": null}, "pH": {"raw_string": "", "max_value": null, "min_value": null}, "ratios": [], "atmosphere": {"raw_string": "", "atmosphere_normalized": ""}}, {"operation_type": "pressing", "operation_details": "pressed into circular disc shaped pellets", "time": {"raw_string": "", "unit": "", "max_value": null, "min_value": null}, "temperature": {"raw_string": "", "unit": "", "max_value": null, "min_value": null}, "pH": {"raw_string": "", "max_value": null, "min_value": null}, "ratios": [], "atmosphere": {"raw_string": "", "atmosphere_normalized": ""}}], "phase_purity": {"impurity_phase": [], "phase_purity_details": "XRD analysis confirms that the system exhibits polycrystalline single phase cubic spinel structure for 0.0 <= x <= 0.5", "classification": "Pure", "characterization_methods": {"characterization_string": ["XRD", "dielectric spectroscopy", "impedance spectroscopy"], "characterization_normalized": ["X-ray Diffraction (XRD)", "Dielectric Spectroscopy", "Electrochemical Impedance Spectroscopy (EIS)"]}}}
{"protocol": {"doi": "10.1016/j.ceramint.2016.11.185", "target": {"material_string": "Li4Ti5O12", "material_form": "powder", "material_formula": "Li4Ti5O12", "composition": [{"formula": "Li4Ti5O12", "amount": "1", "elements": {"Li": "4", "Ti": "5", "O": "12"}, "species": {"Li": "4", "Ti": "5", "O": "12"}}], "additives": [], "is_mixture": false, "phase": "", "oxygen_deficiency": "no", "oxidation_states": {"Li": [1], "Ti": [4], "O": [-2]}}, "metal_precursors": [{"material_string": "Li2CO3", "material_form": "", "material_formula": "Li2CO3", "composition": [{"formula": "Li2CO3", "amount": "1", "elements": {"Li": "2", "C": "1", "O": "3"}, "species": {"Li": "2", "CO3": "1"}}], "additives": [], "is_mixture": false, "phase": "", "oxygen_deficiency": "no", "oxidation_states": {"Li": [1], "C": [4], "O": [-2]}}, {"material_string": "Ti(OC4H9)4", "material_form": "", "material_formula": "Ti(OC4H9)4", "composition": [{"formula": "Ti(OC4H9)4", "amount": "1", "elements": {"O": "4", "C": "16", "H": "36", "Ti": "1"}, "species": {"O": "4", "C": "16", "H": "36", "Ti": "1"}}], "additives": [], "is_mixture": false, "phase": "", "oxygen_deficiency": "no", "oxidation_states": {"Ti": [4], "O": [-2], "C": [-2], "H": [1]}}], "reagents": [{"reagent_string": "ethanol", "reagent_role": "solvent", "pubchem_CID": 702, "iupac_name": "ethanol", "reagent_formula": "C2H6O", "smiles": "CCO"}, {"reagent_string": "HNO3", "reagent_role": "catalyst", "pubchem_CID": 944, "iupac_name": "nitric acid", "reagent_formula": "HNO3", "smiles": "[N+](=O)(O)[O-]"}, {"reagent_string": "EDTA", "reagent_role": "chelating agent", "pubchem_CID": 6049, "iupac_name": "2-[2-[bis(carboxymethyl)amino]ethyl-(carboxymethyl)amino]acetic acid", "reagent_formula": "C10H16N2O8", "smiles": "C(CN(CC(=O)O)CC(=O)O)N(CC(=O)O)CC(=O)O"}, {"reagent_string": "citric acid", "reagent_role": "chelating agent", "pubchem_CID": 311, "iupac_name": "2-hydroxypropane-1,2,3-tricarboxylic acid", "reagent_formula": "C6H8O7", "smiles": "C(C(=O)O)C(CC(=O)O)(C(=O)O)O"}, {"reagent_string": "ammonia", "reagent_role": "catalyst", "pubchem_CID": 222, "iupac_name": "azane", "reagent_formula": "H3N", "smiles": "N"}]}, "operations": [{"operation_type": "mixing", "operation_details": "Li2CO3 and TBT dissolved in ethanol with concentrated HNO3 (Solution A)", "time": {"raw_string": "", "unit": "", "max_value": null, "min_value": null}, "temperature": {"raw_string": "", "unit": "", "max_value": null, "min_value": null}, "pH": {"raw_string": "", "max_value": null, "min_value": null}, "ratios": [{"type": "mole ratio", "description": "TBT:Li2CO3", "value": "1:4.02"}, {"type": "volume ratio", "description": "TBT:ethanol:HNO3", "value": "1:12:0.5"}], "atmosphere": {"raw_string": "", "atmosphere_normalized": ""}}, {"operation_type": "mixing", "operation_details": "EDTA and CA pre-dissolved in ammonia (Solution B)", "time": {"raw_string": "", "unit": "", "max_value": null, "min_value": null}, "temperature": {"raw_string": "", "unit": "", "max_value": null, "min_value": null}, "pH": {"raw_string": "", "max_value": null, "min_value": null}, "ratios": [{"type": "mole ratio", "description": "metal ions:EDTA:CA", "value": "1:1:2"}], "atmosphere": {"raw_string": "", "atmosphere_normalized": ""}}, {"operation_type": "mixing", "operation_details": "Solutions A and B mixed and stirred", "time": {"raw_string": "12 h", "unit": "h", "max_value": 12.0, "min_value": 12.0}, "temperature": {"raw_string": "", "unit": "", "max_value": null, "min_value": null}, "pH": {"raw_string": "7.4-7.5", "max_value": 7.4, "min_value": -7.5}, "ratios": [], "atmosphere": {"raw_string": "", "atmosphere_normalized": ""}}, {"operation_type": "mixing", "operation_details": "Heating and stirring until forming a uniform gel", "time": {"raw_string": "", "unit": "", "max_value": null, "min_value": null}, "temperature": {"raw_string": "80 °C", "unit": "°C", "max_value": 80.0, "min_value": 80.0}, "pH": {"raw_string": "", "max_value": null, "min_value": null}, "ratios": [], "atmosphere": {"raw_string": "", "atmosphere_normalized": ""}}, {"operation_type": "heating", "operation_details": "thermal treatment to yield precursor", "time": {"raw_string": "6 h", "unit": "h", "max_value": 6.0, "min_value": 6.0}, "temperature": {"raw_string": "240 °C", "unit": "°C", "max_value": 240.0, "min_value": 240.0}, "pH": {"raw_string": "", "max_value": null, "min_value": null}, "ratios": [], "atmosphere": {"raw_string": "", "atmosphere_normalized": ""}}, {"operation_type": "grinding", "operation_details": "precursor was milled", "time": {"raw_string": "", "unit": "", "max_value": null, "min_value": null}, "temperature": {"raw_string": "", "unit": "", "max_value": null, "min_value": null}, "pH": {"raw_string": "", "max_value": null, "min_value": null}, "ratios": [], "atmosphere": {"raw_string": "", "atmosphere_normalized": ""}}, {"operation_type": "heating", "operation_details": "calcined under open air", "time": {"raw_string": "5 h", "unit": "h", "max_value": 5.0, "min_value": 5.0}, "temperature": {"raw_string": "750 °C", "unit": "°C", "max_value": 750.0, "min_value": 750.0}, "pH": {"raw_string": "", "max_value": null, "min_value": null}, "ratios": [], "atmosphere": {"raw_string": "air", "atmosphere_normalized": "Air"}}], "phase_purity": {"impurity_phase": [], "phase_purity_details": "No other phases than LTO were detected in the diffractogram, which proves the high crystallinity and purity of the LTO nano-powder.", "classification": "Pure", "characterization_methods": {"characterization_string": ["XRD", "SEM", "FT-IR", "TEM", "TG-DSC", "HRTEM", "EIS"], "characterization_normalized": ["X-ray Diffraction (XRD)", "Scanning Electron Microscopy (SEM)", "Fourier Transform Infrared Spectroscopy (FTIR)", "Transmission Electron Microscopy (TEM)", "TGA-DSC", "Electrochemical Impedance Spectroscopy (EIS)"]}}}
