Repository: hackingmaterials/sol-gel-data

# scripts/

Regenerates every numbered table and figure in the manuscript and the Supplementary
Information.

## Contents

- `figures_tables.ipynb` — one section per manuscript item. Table 2, Figure 2 and Figure 3
  are built from `sol_gel_dataset.jsonl`; Tables 3–5, Tables S2–S6 and Figures S1–S4 from
  the validation labels below.
- `validation/` — the human and LLM annotations for the 200-paper validation set:
  paper-level classification labels (`classification_human.jsonl`,
  `classification_LLM.jsonl`), the 286 records extracted by Gemini 3.0 Flash
  (`validation_LLM.jsonl`) and the 279 ground-truth records they are matched against

File: scripts/validation/validation_human.jsonl (part 3 of 33)
{"protocol": {"doi": "10.1016/j.matchemphys.2005.07.007", "target": {"material_string": "Sr2Co2O5", "material_form": "powder", "material_formula": "Sr2Co2O5", "composition": [{"formula": "Sr2Co2O5", "amount": "1", "elements": {"Sr": "2", "Co": "2", "O": "5"}, "species": {"Sr": "2", "Co": "2", "O": "5"}}], "additives": [], "is_mixture": false, "phase": "", "oxygen_deficiency": "no", "oxidation_states": {"Sr": [2], "Co": [3], "O": [-2]}}, "metal_precursors": [{"material_string": "strontium nitrate", "material_form": "", "material_formula": "Sr(NO3)2", "composition": [{"formula": "Sr(NO3)2", "amount": "1", "elements": {"N": "2", "O": "6", "Sr": "1"}, "species": {"NO3": "2", "Sr": "1"}}], "additives": [], "is_mixture": false, "phase": "", "oxygen_deficiency": "no", "oxidation_states": {"Sr": [2], "N": [5], "O": [-2]}}, {"material_string": "cobalt nitrate", "material_form": "", "material_formula": "Co(NO3)3", "composition": [{"formula": "Co(NO3)3", "amount": "1", "elements": {"N": "3", "O": "9", "Co": "1"}, "species": {"NO3": "3", "Co": "1"}}], "additives": [], "is_mixture": false, "phase": "", "oxygen_deficiency": "no", "oxidation_states": {"Co": [3], "N": [5], "O": [-2]}}], "reagents": [{"reagent_string": "deionized water", "reagent_role": "", "pubchem_CID": 962, "iupac_name": "oxidane", "reagent_formula": "H2O", "smiles": "O"}, {"reagent_string": "citric acid", "reagent_role": "", "pubchem_CID": 311, "iupac_name": "2-hydroxypropane-1,2,3-tricarboxylic acid", "reagent_formula": "C6H8O7", "smiles": "C(C(=O)O)C(CC(=O)O)(C(=O)O)O"}, {"reagent_string": "ammonia solution", "reagent_role": "", "pubchem_CID": null, "iupac_name": "", "reagent_formula": "", "smiles": ""}]}, "operations": [{"operation_type": "", "operation_details": "dissolve metal nitrates and citric acid in water separately", "time": {"raw_string": "", "unit": "", "max_value": null, "min_value": null}, "temperature": {"raw_string": "", "unit": "", "max_value": null, "min_value": null}, "pH": {"raw_string": "", "max_value": null, "min_value": null}, "ratios": [{"type": "molar ratio", "description": "citrate/metal ions", "value": "a little more than 1"}], "atmosphere": {"raw_string": "", "atmosphere_normalized": ""}}, {"operation_type": "", "operation_details": "add the citric acid dropwise under constant stirring", "time": {"raw_string": "30 min", "unit": "min", "max_value": 30.0, "min_value": 30.0}, "temperature": {"raw_string": "", "unit": "", "max_value": null, "min_value": null}, "pH": {"raw_string": "", "max_value": null, "min_value": null}, "ratios": [], "atmosphere": {"raw_string": "", "atmosphere_normalized": ""}}, {"operation_type": "", "operation_details": "add ammonia to adjust the pH and warm", "time": {"raw_string": "", "unit": "", "max_value": null, "min_value": null}, "temperature": {"raw_string": "70 °C", "unit": "°C", "max_value": 70.0, "min_value": 70.0}, "pH": {"raw_string": "9", "max_value": 9.0, "min_value": 9.0}, "ratios": [], "atmosphere": {"raw_string": "", "atmosphere_normalized": ""}}, {"operation_type": "", "operation_details": "polymerize under infrared irradiation to a gel", "time": {"raw_string": "10 h", "unit": "h", "max_value": 10.0, "min_value": 10.0}, "temperature": {"raw_string": "", "unit": "", "max_value": null, "min_value": null}, "pH": {"raw_string": "", "max_value": null, "min_value": null}, "ratios": [], "atmosphere": {"raw_string": "", "atmosphere_normalized": ""}}, {"operation_type": "", "operation_details": "calcine to let it self-ignite and burn off organics", "time": {"raw_string": "2 h", "unit": "h", "max_value": 2.0, "min_value": 2.0}, "temperature": {"raw_string": "450 °C", "unit": "°C", "max_value": 450.0, "min_value": 450.0}, "pH": {"raw_string": "", "max_value": null, "min_value": null}, "ratios": [], "atmosphere": {"raw_string": "", "atmosphere_normalized": ""}}, {"operation_type": "", "operation_details": "calcine to the perovskite-related phase", "time": {"raw_string": "4 h", "unit": "h", "max_value": 4.0, "min_value": 4.0}, "temperature": {"raw_string": "800 °C", "unit": "°C", "max_value": 800.0, "min_value": 800.0}, "pH": {"raw_string": "", "max_value": null, "min_value": null}, "ratios": [], "atmosphere": {"raw_string": "", "atmosphere_normalized": ""}}, {"operation_type": "", "operation_details": "grind the final products to powder", "time": {"raw_string": "", "unit": "", "max_value": null, "min_value": null}, "temperature": {"raw_string": "", "unit": "", "max_value": null, "min_value": null}, "pH": {"raw_string": "", "max_value": null, "min_value": null}, "ratios": [], "atmosphere": {"raw_string": "", "atmosphere_normalized": ""}}], "phase_purity": {"impurity_phase": [], "phase_purity_details": "", "classification": "Pure", "characterization_methods": {"characterization_string": [], "characterization_normalized": []}}}
{"protocol": {"doi": "10.1016/j.jcis.2018.12.062", "target": {"material_string": "NiAl-layered metal oxide", "material_form": "thin film", "material_formula": "", "composition": [], "additives": [], "is_mixture": false, "phase": "", "oxygen_deficiency": "no", "oxidation_states": {}}, "metal_precursors": [{"material_string": "aluminum isopropanol", "material_form": "", "material_formula": "", "composition": [], "additives": [], "is_mixture": false, "phase": "", "oxygen_deficiency": "no", "oxidation_states": {}}, {"material_string": "nickel foam", "material_form": "", "material_formula": "", "composition": [], "additives": [], "is_mixture": false, "phase": "", "oxygen_deficiency": "no", "oxidation_states": {}}], "reagents": [{"reagent_string": "nitric acid", "reagent_role": "", "pubchem_CID": 944, "iupac_name": "nitric acid", "reagent_formula": "HNO3", "smiles": "[N+](=O)(O)[O-]"}, {"reagent_string": "aqueous ammonia", "reagent_role": "", "pubchem_CID": 222, "iupac_name": "azane", "reagent_formula": "H3N", "smiles": "N"}, {"reagent_string": "sodium carbonate", "reagent_role": "", "pubchem_CID": 10340, "iupac_name": "disodium;carbonate", "reagent_formula": "CNa2O3", "smiles": "C(=O)([O-])[O-].[Na+].[Na+]"}, {"reagent_string": "deionized water", "reagent_role": "", "pubchem_CID": 962, "iupac_name": "oxidane", "reagent_formula": "H2O", "smiles": "O"}]}, "operations": [{"operation_type": "", "operation_details": "add aluminum isopropoxide to dilute nitric acid and stir", "time": {"raw_string": "10 min", "unit": "min", "max_value": 10.0, "min_value": 10.0}, "temperature": {"raw_string": "", "unit": "", "max_value": null, "min_value": null}, "pH": {"raw_string": "", "max_value": null, "min_value": null}, "ratios": [], "atmosphere": {"raw_string": "", "atmosphere_normalized": ""}}, {"operation_type": "", "operation_details": "heat in an oil bath and reflux", "time": {"raw_string": "6 h", "unit": "h", "max_value": 6.0, "min_value": 6.0}, "temperature": {"raw_string": "90 °C", "unit": "°C", "max_value": 90.0, "min_value": 90.0}, "pH": {"raw_string": "", "max_value": null, "min_value": null}, "ratios": [], "atmosphere": {"raw_string": "", "atmosphere_normalized": ""}}, {"operation_type": "", "operation_details": "centrifuge the sol and discard the precipitate", "time": {"raw_string": "10 min", "unit": "min", "max_value": 10.0, "min_value": 10.0}, "temperature": {"raw_string": "", "unit": "", "max_value": null, "min_value": null}, "pH": {"raw_string": "", "max_value": null, "min_value": null}, "ratios": [], "atmosphere": {"raw_string": "", "atmosphere_normalized": ""}}, {"operation_type": "", "operation_details": "dissolve aqueous ammonia and sodium carbonate in water to set the pH", "time": {"raw_string": "", "unit": "", "max_value": null, "min_value": null}, "temperature": {"raw_string": "", "unit": "", "max_value": null, "min_value": null}, "pH": {"raw_string": "7.5", "max_value": 7.5, "min_value": 7.5}, "ratios": [], "atmosphere": {"raw_string": "", "atmosphere_normalized": ""}}, {"operation_type": "", "operation_details": "react the sol with nickel foam in an autoclave", "time": {"raw_string": "48 h", "unit": "h", "max_value": 48.0, "min_value": 48.0}, "temperature": {"raw_string": "120 °C", "unit": "°C", "max_value": 120.0, "min_value": 120.0}, "pH": {"raw_string": "", "max_value": null, "min_value": null}, "ratios": [], "atmosphere": {"raw_string": "", "atmosphere_normalized": ""}}, {"operation_type": "", "operation_details": "dry in an oven", "time": {"raw_string": "10 h", "unit": "h", "max_value": 10.0, "min_value": 10.0}, "temperature": {"raw_string": "60 °C", "unit": "°C", "max_value": 60.0, "min_value": 60.0}, "pH": {"raw_string": "", "max_value": null, "min_value": null}, "ratios": [], "atmosphere": {"raw_string": "", "atmosphere_normalized": ""}}, {"operation_type": "", "operation_details": "calcine to give the NiAl-LMO film electrode", "time": {"raw_string": "4 h", "unit": "h", "max_value": 4.0, "min_value": 4.0}, "temperature": {"raw_string": "500 °C", "unit": "°C", "max_value": 500.0, "min_value": 500.0}, "pH": {"raw_string": "", "max_value": null, "min_value": null}, "ratios": [], "atmosphere": {"raw_string": "", "atmosphere_normalized": ""}}], "phase_purity": {"impurity_phase": [{"material_string": "alumina", "material_form": "", "material_formula": "Al2O3", "composition": [{"formula": "Al2O3", "amount": "1", "elements": {"Al": "2", "O": "3"}, "species": {"Al": "2", "O": "3"}}], "additives": [], "is_mixture": false, "phase": "", "oxygen_deficiency": "no", "oxidation_states": {"Al": [3], "O": [-2]}}], "phase_purity_details": "", "classification": "Impure", "characterization_methods": {"characterization_string": [], "characterization_normalized": []}}}
{"protocol": {"doi": "10.1016/j.cap.2008.08.001", "target": {"material_string": "Ni0.2Cd0.3Fe2.5O4", "material_form": "powder", "material_formula": "Ni0.2Cd0.3Fe2.5O4", "composition": [{"formula": "Ni0.2Cd0.3Fe2.5O4", "amount": "1", "elements": {"Ni": "0.2", "Cd": "0.3", "Fe": "2.5", "O": "4"}, "species": {"Ni": "0.2", "Cd": "0.3", "Fe": "2.5", "O": "4"}}], "additives": [], "is_mixture": false, "phase": "", "oxygen_deficiency": "no", "oxidation_states": {}}, "metal_precursors": [{"material_string": "Ni(NO3)2·6H2O", "material_form": "", "material_formula": "Ni(NO3)2·6H2O", "composition": [{"formula": "Ni(NO3)2", "amount": "1", "elements": {"N": "2", "O": "6", "Ni": "1"}, "species": {"NO3": "2", "Ni": "1"}}, {"formula": "H2O", "amount": "6", "elements": {"H": "2", "O": "1"}, "species": {"H2O": "1"}}], "additives": [], "is_mixture": true, "phase": "", "oxygen_deficiency": "no", "oxidation_states": {"Ni": [2], "N": [5], "O": [-2]}}, {"material_string": "Cd(NO3)2·4H2O", "material_form": "", "material_formula": "Cd(NO3)2·4H2O", "composition": [{"formula": "Cd(NO3)2", "amount": "1", "elements": {"N": "2", "O": "6", "Cd": "1"}, "species": {"NO3": "2", "Cd": "1"}}, {"formula": "H2O", "amount": "4", "elements": {"H": "2", "O": "1"}, "species": {"H2O": "1"}}], "additives": [], "is_mixture": true, "phase": "", "oxygen_deficiency": "no", "oxidation_states": {"Cd": [2], "N": [5], "O": [-2]}}, {"material_string": "Fe(NO3)2·9H2O", "material_form": "", "material_formula": "Fe(NO3)2·9H2O", "composition": [{"formula": "Fe(NO3)2", "amount": "1", "elements": {"N": "2", "O": "6", "Fe": "1"}, "species": {"NO3": "2", "Fe": "1"}}, {"formula": "H2O", "amount": "9", "elements": {"H": "2", "O": "1"}, "species": {"H2O": "1"}}], "additives": [], "is_mixture": true, "phase": "", "oxygen_deficiency": "no", "oxidation_states": {"Fe": [2], "N": [5], "O": [-2]}}], "reagents": [{"reagent_string": "deionized water", "reagent_role": "", "pubchem_CID": 962, "iupac_name": "oxidane", "reagent_formula": "H2O", "smiles": "O"}, {"reagent_string": "ethyl alcohol", "reagent_role": "", "pubchem_CID": 702, "iupac_name": "ethanol", "reagent_formula": "C2H6O", "smiles": "CCO"}, {"reagent_string": "N,N-dimethylformamide", "reagent_role": "", "pubchem_CID": 6228, "iupac_name": "N,N-dimethylformamide", "reagent_formula": "C3H7NO", "smiles": "CN(C)C=O"}]}, "operations": [{"operation_type": "", "operation_details": "dissolve the mixture in water with ethanol and DMF", "time": {"raw_string": "", "unit": "", "max_value": null, "min_value": null}, "temperature": {"raw_string": "", "unit": "", "max_value": null, "min_value": null}, "pH": {"raw_string": "", "max_value": null, "min_value": null}, "ratios": [], "atmosphere": {"raw_string": "", "atmosphere_normalized": ""}}, {"operation_type": "", "operation_details": "stir on a hotplate stirrer until a gel forms", "time": {"raw_string": "", "unit": "", "max_value": null, "min_value": null}, "temperature": {"raw_string": "75 °C", "unit": "°C", "max_value": 75.0, "min_value": 75.0}, "pH": {"raw_string": "", "max_value": null, "min_value": null}, "ratios": [], "atmosphere": {"raw_string": "", "atmosphere_normalized": ""}}, {"operation_type": "", "operation_details": "anneal the gel before grinding", "time": {"raw_string": "19 h", "unit": "h", "max_value": 19.0, "min_value": 19.0}, "temperature": {"raw_string": "90 °C", "unit": "°C", "max_value": 90.0, "min_value": 90.0}, "pH": {"raw_string": "", "max_value": null, "min_value": null}, "ratios": [], "atmosphere": {"raw_string": "", "atmosphere_normalized": ""}}, {"operation_type": "", "operation_details": "grind for half an hour", "time": {"raw_string": "0.5 h", "unit": "h", "max_value": 0.5, "min_value": 0.5}, "temperature": {"raw_string": "", "unit": "", "max_value": null, "min_value": null}, "pH": {"raw_string": "", "max_value": null, "min_value": null}, "ratios": [], "atmosphere": {"raw_string": "", "atmosphere_normalized": ""}}, {"operation_type": "", "operation_details": "heat the powder to burn off organics", "time": {"raw_string": "36 h", "unit": "h", "max_value": 36.0, "min_value": 36.0}, "temperature": {"raw_string": "400 °C", "unit": "°C", "max_value": 400.0, "min_value": 400.0}, "pH": {"raw_string": "", "max_value": null, "min_value": null}, "ratios": [], "atmosphere": {"raw_string": "", "atmosphere_normalized": ""}}, {"operation_type": "", "operation_details": "grind again for half an hour", "time": {"raw_string": "0.5 h", "unit": "h", "max_value": 0.5, "min_value": 0.5}, "temperature": {"raw_string": "", "unit": "", "max_value": null, "min_value": null}, "pH": {"raw_string": "", "max_value": null, "min_value": null}, "ratios": [], "atmosphere": {"raw_string": "", "atmosphere_normalized": ""}}, {"operation_type": "", "operation_details": "press into disc-shaped pellets", "time": {"raw_string": "", "unit": "", "max_value": null, "min_value": null}, "temperature": {"raw_string": "", "unit": "", "max_value": null, "min_value": null}, "pH": {"raw_string": "", "max_value": null, "min_value": null}, "ratios": [], "atmosphere": {"raw_string": "", "atmosphere_normalized": ""}}], "phase_purity": {"impurity_phase": [], "phase_purity_details": "", "classification": "Pure", "characterization_methods": {"characterization_string": [], "characterization_normalized": []}}}
{"protocol": {"doi": "10.1016/j.cap.2008.08.001", "target": {"material_string": "Ni0.2Cd0.3Fe2.5-xAlxO4", "material_form": "powder", "material_formula": "Ni0.2Cd0.3Fe2.5-xAlxO4", "composition": [{"formula": "Ni0.2Cd0.3Fe2.5-xAlxO4", "amount": "1", "elements": {"Ni": "0.2", "Cd": "0.3", "Fe": "2.5-x", "Al": "x", "O": "4"}, "species": {"Ni": "0.2", "Cd": "0.3", "Fe": "2.5-x", "Al": "x", "O": "4"}}], "additives": [], "is_mixture": false, "phase": "", "oxygen_deficiency": "no", "oxidation_states": {}}, "metal_precursors": [{"material_string": "Ni(NO3)2·6H2O", "material_form": "", "material_formula": "Ni(NO3)2·6H2O", "composition": [{"formula": "Ni(NO3)2", "amount": "1", "elements": {"N": "2", "O": "6", "Ni": "1"}, "species": {"NO3": "2", "Ni": "1"}}, {"formula": "H2O", "amount": "6", "elements": {"H": "2", "O": "1"}, "species": {"H2O": "1"}}], "additives": [], "is_mixture": true, "phase": "", "oxygen_deficiency": "no", "oxidation_states": {"Ni": [2], "N": [5], "O": [-2]}}, {"material_string": "Cd(NO3)2·4H2O", "material_form": "", "material_formula": "Cd(NO3)2·4H2O", "composition": [{"formula": "Cd(NO3)2", "amount": "1", "elements": {"N": "2", "O": "6", "Cd": "1"}, "species": {"NO3": "2", "Cd": "1"}}, {"formula": "H2O", "amount": "4", "elements": {"H": "2", "O": "1"}, "species": {"H2O": "1"}}], "additives": [], "is_mixture": true, "phase": "", "oxygen_deficiency": "no", "oxidation_states": {"Cd": [2], "N": [5], "O": [-2]}}, {"material_string": "Al(NO3)3·9H2O", "material_form": "", "material_formula": "Al(NO3)3·9H2O", "composition": [{"formula": "Al(NO3)3", "amount": "1", "elements": {"N": "3", "O": "9", "Al": "1"}, "species": {"NO3": "3", "Al": "1"}}, {"formula": "H2O", "amount": "9", "elements": {"H": "2", "O": "1"}, "species": {"H2O": "1"}}], "additives": [], "is_mixture": true, "phase": "", "oxygen_deficiency": "no", "oxidation_states": {"Al": [3], "N": [5], "O": [-2]}}, {"material_string": "Fe(NO3)2·9H2O", "material_form": "", "material_formula": "Fe(NO3)2·9H2O", "composition": [{"formula": "Fe(NO3)2", "amount": "1", "elements": {"N": "2", "O": "6", "Fe": "1"}, "species": {"NO3": "2", "Fe": "1"}}, {"formula": "H2O", "amount": "9", "elements": {"H": "2", "O": "1"}, "species": {"H2O": "1"}}], "additives": [], "is_mixture": true, "phase": "", "oxygen_deficiency": "no", "oxidation_states": {"Fe": [2], "N": [5], "O": [-2]}}], "reagents": [{"reagent_string": "deionized water", "reagent_role": "", "pubchem_CID": 962, "iupac_name": "oxidane", "reagent_formula": "H2O", "smiles": "O"}, {"reagent_string": "ethyl alcohol", "reagent_role": "", "pubchem_CID": 702, "iupac_name": "ethanol", "reagent_formula": "C2H6O", "smiles": "CCO"}, {"reagent_string": "N,N-dimethylformamide", "reagent_role": "", "pubchem_CID": 6228, "iupac_name": "N,N-dimethylformamide", "reagent_formula": "C3H7NO", "smiles": "CN(C)C=O"}]}, "operations": [{"operation_type": "", "operation_details": "dissolve the stoichiometric mixture in water with a little ethanol and DMF", "time": {"raw_string": "", "unit": "", "max_value": null, "min_value": null}, "temperature": {"raw_string": "", "unit": "", "max_value": null, "min_value": null}, "pH": {"raw_string": "", "max_value": null, "min_value": null}, "ratios": [], "atmosphere": {"raw_string": "", "atmosphere_normalized": ""}}, {"operation_type": "", "operation_details": "stir continuously on a magnetic stirrer until gelation", "time": {"raw_string": "", "unit": "", "max_value": null, "min_value": null}, "temperature": {"raw_string": "75 °C", "unit": "°C", "max_value": 75.0, "min_value": 75.0}, "pH": {"raw_string": "", "max_value": null, "min_value": null}, "ratios": [], "atmosphere": {"raw_string": "", "atmosphere_normalized": ""}}, {"operation_type": "", "operation_details": "anneal the gel formed on stirring", "time": {"raw_string": "19 h", "unit": "h", "max_value": 19.0, "min_value": 19.0}, "temperature": {"raw_string": "90 °C", "unit": "°C", "max_value": 90.0, "min_value": 90.0}, "pH": {"raw_string": "", "max_value": null, "min_value": null}, "ratios": [], "atmosphere": {"raw_string": "", "atmosphere_normalized": ""}}, {"operation_type": "", "operation_details": "grind for thirty minutes", "time": {"raw_string": "0.5 h", "unit": "h", "max_value": 0.5, "min_value": 0.5}, "temperature": {"raw_string": "", "unit": "", "max_value": null, "min_value": null}, "pH": {"raw_string": "", "max_value": null, "min_value": null}, "ratios": [], "atmosphere": {"raw_string": "", "atmosphere_normalized": ""}}, {"operation_type": "", "operation_details": "heat the powder to remove organic material", "time": {"raw_string": "36 h", "unit": "h", "max_value": 36.0, "min_value": 36.0}, "temperature": {"raw_string": "400 °C", "unit": "°C", "max_value": 400.0, "min_value": 400.0}, "pH": {"raw_string": "", "max_value": null, "min_value": null}, "ratios": [], "atmosphere": {"raw_string": "", "atmosphere_normalized": ""}}, {"operation_type": "", "operation_details": "regrind for thirty minutes", "time": {"raw_string": "0.5 h", "unit": "h", "max_value": 0.5, "min_value": 0.5}, "temperature": {"raw_string": "", "unit": "", "max_value": null, "min_value": null}, "pH": {"raw_string": "", "max_value": null, "min_value": null}, "ratios": [], "atmosphere": {"raw_string": "", "atmosphere_normalized": ""}}, {"operation_type": "", "operation_details": "press into circular pellets", "time": {"raw_string": "", "unit": "", "max_value": null, "min_value": null}, "temperature": {"raw_string": "", "unit": "", "max_value": null, "min_value": null}, "pH": {"raw_string": "", "max_value": null, "min_value": null}, "ratios": [], "atmosphere": {"raw_string": "", "atmosphere_normalized": ""}}], "phase_purity": {"impurity_phase": [], "phase_purity_details": "", "classification": "Pure", "characterization_methods": {"characterization_string": [], "characterization_normalized": []}}}
{"protocol": {"doi": "10.1016/j.ceramint.2016.11.185", "target": {"material_string": "Li4Ti5O12", "material_form": "powder", "material_formula": "Li4Ti5O12", "composition": [{"formula": "Li4Ti5O12", "amount": "1", "elements": {"Li": "4", "Ti": "5", "O": "12"}, "species": {"Li": "4", "Ti": "5", "O": "12"}}], "additives": [], "is_mixture": false, "phase": "", "oxygen_deficiency": "no", "oxidation_states": {"Li": [1], "Ti": [4], "O": [-2]}}, "metal_precursors": [{"material_string": "Li2CO3", "material_form": "", "material_formula": "Li2CO3", "composition": [{"formula": "Li2CO3", "amount": "1", "elements": {"Li": "2", "C": "1", "O": "3"}, "species": {"Li": "2", "CO3": "1"}}], "additives": [], "is_mixture": false, "phase": "", "oxygen_deficiency": "no", "oxidation_states": {"Li": [1], "C": [4], "O": [-2]}}, {"material_string": "Ti(OC4H9)4", "material_form": "", "material_formula": "Ti(OC4H9)4", "composition": [{"formula": "Ti(OC4H9)4", "amount": "1", "elements": {"O": "4", "C": "16", "H": "36", "Ti": "1"}, "species": {"O": "4", "C": "16", "H": "36", "Ti": "1"}}], "additives": [], "is_mixture": false, "phase": "", "oxygen_deficiency": "no", "oxidation_states": {"Ti": [4], "O": [-2], "C": [-2], "H": [1]}}], "reagents": [{"reagent_string": "ethanol", "reagent_role": "", "pubchem_CID": 702, "iupac_name": "ethanol", "reagent_formula": "C2H6O", "smiles": "CCO"}, {"reagent_string": "HNO3", "reagent_role": "", "pubchem_CID": 944, "iupac_name": "nitric acid", "reagent_formula": "HNO3", "smiles": "[N+](=O)(O)[O-]"}, {"reagent_string": "EDTA", "reagent_role": "", "pubchem_CID": 6049, "iupac_name": "2-[2-[bis(carboxymethyl)amino]ethyl-(carboxymethyl)amino]acetic acid", "reagent_formula": "C10H16N2O8", "smiles": "C(CN(CC(=O)O)CC(=O)O)N(CC(=O)O)CC(=O)O"}, {"reagent_string": "citric acid", "reagent_role": "", "pubchem_CID": 311, "iupac_name": "2-hydroxypropane-1,2,3-tricarboxylic acid", "reagent_formula": "C6H8O7", "smiles": "C(C(=O)O)C(CC(=O)O)(C(=O)O)O"}, {"reagent_string": "ammonia", "reagent_role": "", "pubchem_CID": 222, "iupac_name": "azane", "reagent_formula": "H3N", "smiles": "N"}]}, "operations": [{"operation_type": "", "operation_details": "dissolve Li2CO3 and TBT in ethanol with nitric acid (solution A)", "time": {"raw_string": "", "unit": "", "max_value": null, "min_value": null}, "temperature": {"raw_string": "", "unit": "", "max_value": null, "min_value": null}, "pH": {"raw_string": "", "max_value": null, "min_value": null}, "ratios": [{"type": "mole ratio", "description": "TBT:Li2CO3", "value": "1:4.02"}, {"type": "volume ratio", "description": "TBT:ethanol:HNO3", "value": "1:12:0.5"}], "atmosphere": {"raw_string": "", "atmosphere_normalized": ""}}, {"operation_type": "", "operation_details": "pre-dissolve EDTA and citric acid in ammonia (solution B)", "time": {"raw_string": "", "unit": "", "max_value": null, "min_value": null}, "temperature": {"raw_string": "", "unit": "", "max_value": null, "min_value": null}, "pH": {"raw_string": "", "max_value": null, "min_value": null}, "ratios": [{"type": "mole ratio", "description": "metal ions:EDTA:CA", "value": "1:1:2"}], "atmosphere": {"raw_string": "", "atmosphere_normalized": ""}}, {"operation_type": "", "operation_details": "mix solutions A and B with stirring", "time": {"raw_string": "12 h", "unit": "h", "max_value": 12.0, "min_value": 12.0}, "temperature": {"raw_string": "", "unit": "", "max_value": null, "min_value": null}, "pH": {"raw_string": "7.4-7.5", "max_value": 7.4, "min_value": -7.5}, "ratios": [], "atmosphere": {"raw_string": "", "atmosphere_normalized": ""}}, {"operation_type": "", "operation_details": "heat with stirring until a uniform gel forms", "time": {"raw_string": "", "unit": "", "max_value": null, "min_value": null}, "temperature": {"raw_string": "80 °C", "unit": "°C", "max_value": 80.0, "min_value": 80.0}, "pH": {"raw_string": "", "max_value": null, "min_value": null}, "ratios": [], "atmosphere": {"raw_string": "", "atmosphere_normalized": ""}}, {"operation_type": "", "operation_details": "heat-treat to give the precursor", "time": {"raw_string": "6 h", "unit": "h", "max_value": 6.0, "min_value": 6.0}, "temperature": {"raw_string": "240 °C", "unit": "°C", "max_value": 240.0, "min_value": 240.0}, "pH": {"raw_string": "", "max_value": null, "min_value": null}, "ratios": [], "atmosphere": {"raw_string": "", "atmosphere_normalized": ""}}, {"operation_type": "", "operation_details": "mill the cooled precursor powder", "time": {"raw_string": "", "unit": "", "max_value": null, "min_value": null}, "temperature": {"raw_string": "", "unit": "", "max_value": null, "min_value": null}, "pH": {"raw_string": "", "max_value": null, "min_value": null}, "ratios": [], "atmosphere": {"raw_string": "", "atmosphere_normalized": ""}}, {"operation_type": "", "operation_details": "calcine in open air", "time": {"raw_string": "5 h", "unit": "h", "max_value": 5.0, "min_value": 5.0}, "temperature": {"raw_string": "750 °C", "unit": "°C", "max_value": 750.0, "min_value": 750.0}, "pH": {"raw_string": "", "max_value": null, "min_value": null}, "ratios": [], "atmosphere": {"raw_string": "air", "atmosphere_normalized": "Air"}}], "phase_purity": {"impurity_phase": [], "phase_purity_details": "", "classification": "Pure", "characterization_methods": {"characterization_string": [], "characterization_normalized": []}}}
{"protocol": {"doi": "10.1016/j.ceramint.2016.11.185", "target": {"material_string": "Li3.95La0.05Ti4.95Ag0.05O12", "material_form": "powder", "material_formula": "Li3.95La0.05Ti4.95Ag0.05O12", "composition": [{"formula": "Li3.95La0.05Ti4.95Ag0.05O12", "amount": "1", "elements": {"Li": "3.95", "La": "0.05", "Ti": "4.95", "Ag": "0.05", "O": "12"}, "species": {"Li": "3.95", "La": "0.05", "Ti": "4.95", "Ag": "0.05", "O": "12"}}], "additives": [], "is_mixture": false, "phase": "", "oxygen_deficiency": "no", "oxidation_states": {}}, "metal_precursors": [{"material_string": "Li2CO3", "material_form": "", "material_formula": "Li2CO3", "composition": [{"formula": "Li2CO3", "amount": "1", "elements": {"Li": "2", "C": "1", "O": "3"}, "species": {"Li": "2", "CO3": "1"}}], "additives": [], "is_mixture": false, "phase": "", "oxygen_deficiency": "no", "oxidation_states": {"Li": [1], "C": [4], "O": [-2]}}, {"material_string": "Ti(OC4H9)4", "material_form": "", "material_formula": "Ti(OC4H9)4", "composition": [{"formula": "Ti(OC4H9)4", "amount": "1", "elements": {"O": "4", "C": "16", "H": "36", "Ti": "1"}, "species": {"O": "4", "C": "16", "H": "36", "Ti": "1"}}], "additives": [], "is_mixture": false, "phase": "", "oxygen_deficiency": "no", "oxidation_states": {"Ti": [4], "O": [-2], "C": [-2], "H": [1]}}, {"material_string": "AgNO3", "material_form": "", "material_formula": "AgNO3", "composition": [{"formula": "AgNO3", "amount": "1", "elements": {"Ag": "1", "N": "1", "O": "3"}, "species": {"Ag": "1", "NO3": "1"}}], "additives": [], "is_mixture": false, "phase": "", "oxygen_deficiency": "no", "oxidation_states": {"Ag": [1], "N": [5], "O": [-2]}}, {"material_string": "La(NO3)3", "material_form": "", "material_formula": "La(NO3)3", "composition": [{"formula": "La(NO3)3", "amount": "1", "elements": {"N": "3", "O": "9", "La": "1"}, "species": {"NO3": "3", "La": "1"}}], "additives": [], "is_mixture": false, "phase": "", "oxygen_deficiency": "no", "oxidation_states": {"La": [3], "N": [5], "O": [-2]}}], "reagents": [{"reagent_string": "ethanol", "reagent_role": "", "pubchem_CID": 702, "iupac_name": "ethanol", "reagent_formula": "C2H6O", "smiles": "CCO"}, {"reagent_string": "HNO3", "reagent_role": "", "pubchem_CID": 944, "iupac_name": "nitric acid", "reagent_formula": "HNO3", "smiles": "[N+](=O)(O)[O-]"}, {"reagent_string": "EDTA", "reagent_role": "", "pubchem_CID": 6049, "iupac_name": "2-[2-[bis(carboxymethyl)amino]ethyl-(carboxymethyl)amino]acetic acid", "reagent_formula": "C10H16N2O8", "smiles": "C(CN(CC(=O)O)CC(=O)O)N(CC(=O)O)CC(=O)O"}, {"reagent_string": "citric acid", "reagent_role": "", "pubchem_CID": 311, "iupac_name": "2-hydroxypropane-1,2,3-tricarboxylic acid", "reagent_formula": "C6H8O7", "smiles": "C(C(=O)O)C(CC(=O)O)(C(=O)O)O"}, {"reagent_string": "ammonia", "reagent_role": "", "pubchem_CID": 222, "iupac_name": "azane", "reagent_formula": "H3N", "smiles": "N"}]}, "operations": [{"operation_type": "", "operation_details": "dissolve Ag, La, Ti and Li precursors in ethanol with nitric acid (solution A)", "time": {"raw_string": "", "unit": "", "max_value": null, "min_value": null}, "temperature": {"raw_string": "", "unit": "", "max_value": null, "min_value": null}, "pH": {"raw_string": "", "max_value": null, "min_value": null}, "ratios": [{"type": "mole ratio", "description": "AgNO3:La(NO3)3:TBT", "value": "0.05:0.05:1"}], "atmosphere": {"raw_string": "", "atmosphere_normalized": ""}}, {"operation_type": "", "operation_details": "pre-dissolve EDTA and citric acid in ammonia (solution B)", "time": {"raw_string": "", "unit": "", "max_value": null, "min_value": null}, "temperature": {"raw_string": "", "unit": "", "max_value": null, "min_value": null}, "pH": {"raw_string": "", "max_value": null, "min_value": null}, "ratios": [{"type": "mole ratio", "description": "metal ions:EDTA:CA", "value": "1:1:2"}], "atmosphere": {"raw_string": "", "atmosphere_normalized": ""}}, {"operation_type": "", "operation_details": "combine solutions A and B and stir", "time": {"raw_string": "12 h", "unit": "h", "max_value": 12.0, "min_value": 12.0}, "temperature": {"raw_string": "", "unit": "", "max_value": null, "min_value": null}, "pH": {"raw_string": "7.4-7.5", "max_value": 7.4, "min_value": -7.5}, "ratios": [], "atmosphere": {"raw_string": "", "atmosphere_normalized": ""}}, {"operation_type": "", "operation_details": "heat and stir until a uniform gel forms", "time": {"raw_string": "", "unit": "", "max_value": null, "min_value": null}, "temperature": {"raw_string": "80 °C", "unit": "°C", "max_value": 80.0, "min_value": 80.0}, "pH": {"raw_string": "", "max_value": null, "min_value": null}, "ratios": [], "atmosphere": {"raw_string": "", "atmosphere_normalized": ""}}, {"operation_type": "", "operation_details": "heat-treat to obtain the precursor", "time": {"raw_string": "6 h", "unit": "h", "max_value": 6.0, "min_value": 6.0}, "temperature": {"raw_string": "240 °C", "unit": "°C", "max_value": 240.0, "min_value": 240.0}, "pH": {"raw_string": "", "max_value": null, "min_value": null}, "ratios": [], "atmosphere": {"raw_string": "", "atmosphere_normalized": ""}}, {"operation_type": "", "operation_details": "mill the precursor after cooling", "time": {"raw_string": "", "unit": "", "max_value": null, "min_value": null}, "temperature": {"raw_string": "", "unit": "", "max_value": null, "min_value": null}, "pH": {"raw_string": "", "max_value": null, "min_value": null}, "ratios": [], "atmosphere": {"raw_string": "", "atmosphere_normalized": ""}}, {"operation_type": "", "operation_details": "calcine in open air", "time": {"raw_string": "5 h", "unit": "h", "max_value": 5.0, "min_value": 5.0}, "temperature": {"raw_string": "750 °C", "unit": "°C", "max_value": 750.0, "min_value": 750.0}, "pH": {"raw_string": "", "max_value": null, "min_value": null}, "ratios": [], "atmosphere": {"raw_string": "air", "atmosphere_normalized": "Air"}}], "phase_purity": {"impurity_phase": [], "phase_purity_details": "", "classification": "Pure", "characterization_methods": {"characterization_string": [], "characterization_normalized": []}}}
{"protocol": {"doi": "10.1016/j.jcat.2013.05.008", "target": {"material_string": "Bi1-x/3V1-xMoxO4", "material_form": "powder", "material_formula": "Bi1-x/3V1-xMoxO4", "composition": [{"formula": "Bi1-x/3V1-xMoxO4", "amount": "1", "elements": {"Bi": "1-0.333*x", "V": "1-x", "Mo": "x", "O": "4"}, "species": {"Bi": "1-0.333*x", "V": "1-x", "Mo": "x", "O": "4"}}], "additives": [], "is_mixture": false, "phase": "", "oxygen_deficiency": "no", "oxidation_states": {}}, "metal_precursors": [{"material_string": "(NH4)6Mo7O24·4H2O", "material_form": "", "material_formula": "(NH4)6Mo7O24·4H2O", "composition": [{"formula": "(NH4)6Mo7O24", "amount": "1", "elements": {"N": "6", "H": "24", "Mo": "7", "O": "24"}, "species": {"NH4": "6", "Mo7O24": "1"}}, {"formula": "H2O", "amount": "4", "elements": {"H": "2", "O": "1"}, "species": {"H2O": "1"}}], "additives": [], "is_mixture": true, "phase": "", "oxygen_deficiency": "no", "oxidation_states": {"N": [-3], "H": [1], "Mo": [6], "O": [-2]}}, {"material_string": "Bi(NO3)3·5H2O", "material_form": "", "material_formula": "Bi(NO3)3·5H2O", "composition": [{"formula": "Bi(NO3)3", "amount": "1", "elements": {"N": "3", "O": "9", "Bi": "1"}, "species": {"NO3": "3", "Bi": "1"}}, {"formula": "H2O", "amount": "5", "elements": {"H": "2", "O": "1"}, "species": {"H2O": "1"}}], "additives": [], "is_mixture": true, "phase": "", "oxygen_deficiency": "no", "oxidation_states": {"Bi": [3], "N": [5], "O": [-2]}}, {"material_string": "NH4VO3", "material_form": "", "material_formula": "NH4VO3", "composition": [{"formula": "NH4VO3", "amount": "1", "elements": {"N": "1", "H": "4", "V": "1", "O": "3"}, "species": {"NH4": "1", "VO3": "1"}}], "additives": [], "is_mixture": false, "phase": "", "oxygen_deficiency": "no", "oxidation_states": {"N": [-3], "H": [1], "V": [5], "O": [-2]}}], "reagents": [{"reagent_string": "citric acid", "reagent_role": "", "pubchem_CID": 311, "iupac_name": "2-hydroxypropane-1,2,3-tricarboxylic acid", "reagent_formula": "C6H8O7", "smiles": "C(C(=O)O)C(CC(=O)O)(C(=O)O)O"}, {"reagent_string": "HNO3", "reagent_role": "", "pubchem_CID": 944, "iupac_name": "nitric acid", "reagent_formula": "HNO3", "smiles": "[N+](=O)(O)[O-]"}, {"reagent_string": "water", "reagent_role": "", "pubchem_CID": 962, "iupac_name": "oxidane", "reagent_formula": "H2O", "smiles": "O"}]}, "operations": [{"operation_type": "", "operation_details": "dissolve bismuth nitrate and citric acid in nitric acid (solution A)", "time": {"raw_string": "", "unit": "", "max_value": null, "min_value": null}, "temperature": {"raw_string": "", "unit": "", "max_value": null, "min_value": null}, "pH": {"raw_string": "", "max_value": null, "min_value": null}, "ratios": [{"type": "molar ratio", "description": "Bi(NO3)3·5H2O:citric acid", "value": "1:1"}], "atmosphere": {"raw_string": "", "atmosphere_normalized": ""}}, {"operation_type": "", "operation_details": "dissolve ammonium heptamolybdate and citric acid in water (solution B)", "time": {"raw_string": "", "unit": "", "max_value": null, "min_value": null}, "temperature": {"raw_string": "", "unit": "", "max_value": null, "min_value": null}, "pH": {"raw_string": "", "max_value": null, "min_value": null}, "ratios": [{"type": "molar ratio", "description": "(NH4)6Mo7O24·4H2O:citric acid", "value": "1/7:1"}], "atmosphere": {"raw_string": "", "atmosphere_normalized": ""}}, {"operation_type": "", "operation_details": "dissolve ammonium metavanadate and citric acid in water (solution C)", "time": {"raw_string": "", "unit": "", "max_value": null, "min_value": null}, "temperature": {"raw_string": "", "unit": "", "max_value": null, "min_value": null}, "pH": {"raw_string": "", "max_value": null, "min_value": null}, "ratios": [{"type": "molar ratio", "description": "NH4VO3:citric acid", "value": "1:1"}], "atmosphere": {"raw_string": "", "atmosphere_normalized": ""}}, {"operation_type": "", "operation_details": "add solution B slowly to A, then add solution C", "time": {"raw_string": "", "unit": "", "max_value": null, "min_value": null}, "temperature": {"raw_string": "", "unit": "", "max_value": null, "min_value": null}, "pH": {"raw_string": "", "max_value": null, "min_value": null}, "ratios": [{"type": "atomic ratio", "description": "Bi:V:Mo", "value": "(1-x/3):(1-x):x"}], "atmosphere": {"raw_string": "", "atmosphere_normalized": ""}}, {"operation_type": "", "operation_details": "hold the mixture in an oven until it gels", "time": {"raw_string": "24 h", "unit": "h", "max_value": 24.0, "min_value": 24.0}, "temperature": {"raw_string": "60 °C", "unit": "°C", "max_value": 60.0, "min_value": 60.0}, "pH": {"raw_string": "", "max_value": null, "min_value": null}, "ratios": [], "atmosphere": {"raw_string": "air", "atmosphere_normalized": "Air"}}, {"operation_type": "", "operation_details": "dry the gel before calcining", "time": {"raw_string": "2 h", "unit": "h", "max_value": 2.0, "min_value": 2.0}, "temperature": {"raw_string": "120 °C", "unit": "°C", "max_value": 120.0, "min_value": 120.0}, "pH": {"raw_string": "", "max_value": null, "min_value": null}, "ratios": [], "atmosphere": {"raw_string": "", "atmosphere_normalized": ""}}, {"operation_type": "", "operation_details": "calcine the dried gel in air", "time": {"raw_string": "6 h", "unit": "h", "max_value": 6.0, "min_value": 6.0}, "temperature": {"raw_string": "600 °C", "unit": "°C", "max_value": 600.0, "min_value": 600.0}, "pH": {"raw_string": "", "max_value": null, "min_value": null}, "ratios": [], "atmosphere": {"raw_string": "air", "atmosphere_normalized": "Air"}}], "phase_purity": {"impurity_phase": [], "phase_purity_details": "", "classification": "Pure", "characterization_methods": {"characterization_string": [], "characterization_normalized": []}}}
