Repository: hackingmaterials/sol-gel-data

# scripts/

Regenerates every numbered table and figure in the manuscript and the Supplementary
Information.

## Contents

- `figures_tables.ipynb` — one section per manuscript item. Table 2, Figure 2 and Figure 3
  are built from `sol_gel_dataset.jsonl`; Tables 3–5, Tables S2–S6 and Figures S1–S4 from
  the validation labels below.
- `validation/` — the human and LLM annotations for the 200-paper validation set:
  paper-level classification labels (`classification_human.jsonl`,
  `classification_LLM.jsonl`), the 286 records extracted by Gemini 3.0 Flash
  (`validation_LLM.jsonl`) and the 279 ground-truth records they are matched against

File: scripts/validation/validation_LLM.jsonl (part 4 of 37)
{"protocol": {"doi": "10.1016/j.ceramint.2016.11.185", "target": {"material_string": "Li3.95La0.05Ti4.95Ag0.05O12", "material_form": "powder", "material_formula": "Li3.95La0.05Ti4.95Ag0.05O12", "composition": [{"formula": "Li3.95La0.05Ti4.95Ag0.05O12", "amount": "1", "elements": {"Li": "3.95", "La": "0.05", "Ti": "4.95", "Ag": "0.05", "O": "12"}, "species": {"Li": "3.95", "La": "0.05", "Ti": "4.95", "Ag": "0.05", "O": "12"}}], "additives": [], "is_mixture": false, "phase": "", "oxygen_deficiency": "no", "oxidation_states": {}}, "metal_precursors": [{"material_string": "Li2CO3", "material_form": "", "material_formula": "Li2CO3", "composition": [{"formula": "Li2CO3", "amount": "1", "elements": {"Li": "2", "C": "1", "O": "3"}, "species": {"Li": "2", "CO3": "1"}}], "additives": [], "is_mixture": false, "phase": "", "oxygen_deficiency": "no", "oxidation_states": {"Li": [1], "C": [4], "O": [-2]}}, {"material_string": "Ti(OC4H9)4", "material_form": "", "material_formula": "Ti(OC4H9)4", "composition": [{"formula": "Ti(OC4H9)4", "amount": "1", "elements": {"O": "4", "C": "16", "H": "36", "Ti": "1"}, "species": {"O": "4", "C": "16", "H": "36", "Ti": "1"}}], "additives": [], "is_mixture": false, "phase": "", "oxygen_deficiency": "no", "oxidation_states": {"Ti": [4], "O": [-2], "C": [-2], "H": [1]}}, {"material_string": "AgNO3", "material_form": "", "material_formula": "AgNO3", "composition": [{"formula": "AgNO3", "amount": "1", "elements": {"Ag": "1", "N": "1", "O": "3"}, "species": {"Ag": "1", "NO3": "1"}}], "additives": [], "is_mixture": false, "phase": "", "oxygen_deficiency": "no", "oxidation_states": {"Ag": [1], "N": [5], "O": [-2]}}, {"material_string": "La(NO3)3", "material_form": "", "material_formula": "La(NO3)3", "composition": [{"formula": "La(NO3)3", "amount": "1", "elements": {"N": "3", "O": "9", "La": "1"}, "species": {"NO3": "3", "La": "1"}}], "additives": [], "is_mixture": false, "phase": "", "oxygen_deficiency": "no", "oxidation_states": {"La": [3], "N": [5], "O": [-2]}}], "reagents": [{"reagent_string": "ethanol", "reagent_role": "solvent", "pubchem_CID": 702, "iupac_name": "ethanol", "reagent_formula": "C2H6O", "smiles": "CCO"}, {"reagent_string": "HNO3", "reagent_role": "catalyst", "pubchem_CID": 944, "iupac_name": "nitric acid", "reagent_formula": "HNO3", "smiles": "[N+](=O)(O)[O-]"}, {"reagent_string": "EDTA", "reagent_role": "chelating agent", "pubchem_CID": 6049, "iupac_name": "2-[2-[bis(carboxymethyl)amino]ethyl-(carboxymethyl)amino]acetic acid", "reagent_formula": "C10H16N2O8", "smiles": "C(CN(CC(=O)O)CC(=O)O)N(CC(=O)O)CC(=O)O"}, {"reagent_string": "citric acid", "reagent_role": "chelating agent", "pubchem_CID": 311, "iupac_name": "2-hydroxypropane-1,2,3-tricarboxylic acid", "reagent_formula": "C6H8O7", "smiles": "C(C(=O)O)C(CC(=O)O)(C(=O)O)O"}, {"reagent_string": "ammonia", "reagent_role": "catalyst", "pubchem_CID": 222, "iupac_name": "azane", "reagent_formula": "H3N", "smiles": "N"}]}, "operations": [{"operation_type": "mixing", "operation_details": "AgNO3, La(NO3)3, TBT, and Li2CO3 dissolved in ethanol with concentrated HNO3 (Solution A)", "time": {"raw_string": "", "unit": "", "max_value": null, "min_value": null}, "temperature": {"raw_string": "", "unit": "", "max_value": null, "min_value": null}, "pH": {"raw_string": "", "max_value": null, "min_value": null}, "ratios": [{"type": "mole ratio", "description": "AgNO3:La(NO3)3:TBT", "value": "0.05:0.05:1"}], "atmosphere": {"raw_string": "", "atmosphere_normalized": ""}}, {"operation_type": "mixing", "operation_details": "EDTA and CA pre-dissolved in ammonia (Solution B)", "time": {"raw_string": "", "unit": "", "max_value": null, "min_value": null}, "temperature": {"raw_string": "", "unit": "", "max_value": null, "min_value": null}, "pH": {"raw_string": "", "max_value": null, "min_value": null}, "ratios": [{"type": "mole ratio", "description": "metal ions:EDTA:CA", "value": "1:1:2"}], "atmosphere": {"raw_string": "", "atmosphere_normalized": ""}}, {"operation_type": "mixing", "operation_details": "Solutions A and B mixed and stirred", "time": {"raw_string": "12 h", "unit": "h", "max_value": 12.0, "min_value": 12.0}, "temperature": {"raw_string": "", "unit": "", "max_value": null, "min_value": null}, "pH": {"raw_string": "7.4-7.5", "max_value": 7.4, "min_value": -7.5}, "ratios": [], "atmosphere": {"raw_string": "", "atmosphere_normalized": ""}}, {"operation_type": "mixing", "operation_details": "Heating and stirring until forming a uniform gel", "time": {"raw_string": "", "unit": "", "max_value": null, "min_value": null}, "temperature": {"raw_string": "80 °C", "unit": "°C", "max_value": 80.0, "min_value": 80.0}, "pH": {"raw_string": "", "max_value": null, "min_value": null}, "ratios": [], "atmosphere": {"raw_string": "", "atmosphere_normalized": ""}}, {"operation_type": "heating", "operation_details": "thermal treatment to yield precursor", "time": {"raw_string": "6 h", "unit": "h", "max_value": 6.0, "min_value": 6.0}, "temperature": {"raw_string": "240 °C", "unit": "°C", "max_value": 240.0, "min_value": 240.0}, "pH": {"raw_string": "", "max_value": null, "min_value": null}, "ratios": [], "atmosphere": {"raw_string": "", "atmosphere_normalized": ""}}, {"operation_type": "grinding", "operation_details": "precursor was milled", "time": {"raw_string": "", "unit": "", "max_value": null, "min_value": null}, "temperature": {"raw_string": "", "unit": "", "max_value": null, "min_value": null}, "pH": {"raw_string": "", "max_value": null, "min_value": null}, "ratios": [], "atmosphere": {"raw_string": "", "atmosphere_normalized": ""}}, {"operation_type": "heating", "operation_details": "calcined under open air", "time": {"raw_string": "5 h", "unit": "h", "max_value": 5.0, "min_value": 5.0}, "temperature": {"raw_string": "750 °C", "unit": "°C", "max_value": 750.0, "min_value": 750.0}, "pH": {"raw_string": "", "max_value": null, "min_value": null}, "ratios": [], "atmosphere": {"raw_string": "air", "atmosphere_normalized": "Air"}}], "phase_purity": {"impurity_phase": [], "phase_purity_details": "high crystallinity and purity", "classification": "Pure", "characterization_methods": {"characterization_string": ["XRD", "SEM", "FT-IR", "TEM", "TG-DSC", "HRTEM", "EIS"], "characterization_normalized": ["X-ray Diffraction (XRD)", "Scanning Electron Microscopy (SEM)", "Fourier Transform Infrared Spectroscopy (FTIR)", "Transmission Electron Microscopy (TEM)", "TGA-DSC", "Electrochemical Impedance Spectroscopy (EIS)"]}}}
{"protocol": {"doi": "10.1016/j.jcat.2013.05.008", "target": {"material_string": "Bi1-x/3V1-xMoxO4", "material_form": "powder", "material_formula": "Bi1-x/3V1-xMoxO4", "composition": [{"formula": "Bi1-x/3V1-xMoxO4", "amount": "1", "elements": {"Bi": "1-0.333*x", "V": "1-x", "Mo": "x", "O": "4"}, "species": {"Bi": "1-0.333*x", "V": "1-x", "Mo": "x", "O": "4"}}], "additives": [], "is_mixture": false, "phase": "", "oxygen_deficiency": "no", "oxidation_states": {}}, "metal_precursors": [{"material_string": "(NH4)6Mo7O24·4H2O", "material_form": "", "material_formula": "(NH4)6Mo7O24·4H2O", "composition": [{"formula": "(NH4)6Mo7O24", "amount": "1", "elements": {"N": "6", "H": "24", "Mo": "7", "O": "24"}, "species": {"NH4": "6", "Mo7O24": "1"}}, {"formula": "H2O", "amount": "4", "elements": {"H": "2", "O": "1"}, "species": {"H2O": "1"}}], "additives": [], "is_mixture": true, "phase": "", "oxygen_deficiency": "no", "oxidation_states": {"N": [-3], "H": [1], "Mo": [6], "O": [-2]}}, {"material_string": "Bi(NO3)3·5H2O", "material_form": "", "material_formula": "Bi(NO3)3·5H2O", "composition": [{"formula": "Bi(NO3)3", "amount": "1", "elements": {"N": "3", "O": "9", "Bi": "1"}, "species": {"NO3": "3", "Bi": "1"}}, {"formula": "H2O", "amount": "5", "elements": {"H": "2", "O": "1"}, "species": {"H2O": "1"}}], "additives": [], "is_mixture": true, "phase": "", "oxygen_deficiency": "no", "oxidation_states": {"Bi": [3], "N": [5], "O": [-2]}}, {"material_string": "NH4VO3", "material_form": "", "material_formula": "NH4VO3", "composition": [{"formula": "NH4VO3", "amount": "1", "elements": {"N": "1", "H": "4", "V": "1", "O": "3"}, "species": {"NH4": "1", "VO3": "1"}}], "additives": [], "is_mixture": false, "phase": "", "oxygen_deficiency": "no", "oxidation_states": {"N": [-3], "H": [1], "V": [5], "O": [-2]}}], "reagents": [{"reagent_string": "citric acid", "reagent_role": "chelating agent", "pubchem_CID": 311, "iupac_name": "2-hydroxypropane-1,2,3-tricarboxylic acid", "reagent_formula": "C6H8O7", "smiles": "C(C(=O)O)C(CC(=O)O)(C(=O)O)O"}, {"reagent_string": "HNO3", "reagent_role": "solvent", "pubchem_CID": 944, "iupac_name": "nitric acid", "reagent_formula": "HNO3", "smiles": "[N+](=O)(O)[O-]"}, {"reagent_string": "water", "reagent_role": "solvent", "pubchem_CID": 962, "iupac_name": "oxidane", "reagent_formula": "H2O", "smiles": "O"}]}, "operations": [{"operation_type": "mixing", "operation_details": "Bi(NO3)3·5H2O and citric acid dissolved in 2 M HNO3 (solution A)", "time": {"raw_string": "", "unit": "", "max_value": null, "min_value": null}, "temperature": {"raw_string": "", "unit": "", "max_value": null, "min_value": null}, "pH": {"raw_string": "", "max_value": null, "min_value": null}, "ratios": [{"type": "molar ratio", "description": "Bi(NO3)3·5H2O:citric acid", "value": "1:1"}], "atmosphere": {"raw_string": "", "atmosphere_normalized": ""}}, {"operation_type": "mixing", "operation_details": "(NH4)6Mo7O24·4H2O and citric acid dissolved in water (solution B)", "time": {"raw_string": "", "unit": "", "max_value": null, "min_value": null}, "temperature": {"raw_string": "", "unit": "", "max_value": null, "min_value": null}, "pH": {"raw_string": "", "max_value": null, "min_value": null}, "ratios": [{"type": "molar ratio", "description": "(NH4)6Mo7O24·4H2O:citric acid", "value": "1/7:1"}], "atmosphere": {"raw_string": "", "atmosphere_normalized": ""}}, {"operation_type": "mixing", "operation_details": "NH4VO3 and citric acid dissolved in water (solution C)", "time": {"raw_string": "", "unit": "", "max_value": null, "min_value": null}, "temperature": {"raw_string": "", "unit": "", "max_value": null, "min_value": null}, "pH": {"raw_string": "", "max_value": null, "min_value": null}, "ratios": [{"type": "molar ratio", "description": "NH4VO3:citric acid", "value": "1:1"}], "atmosphere": {"raw_string": "", "atmosphere_normalized": ""}}, {"operation_type": "mixing", "operation_details": "Solution B slowly added to solution A, followed by addition of solution C", "time": {"raw_string": "", "unit": "", "max_value": null, "min_value": null}, "temperature": {"raw_string": "", "unit": "", "max_value": null, "min_value": null}, "pH": {"raw_string": "", "max_value": null, "min_value": null}, "ratios": [{"type": "atomic ratio", "description": "Bi:V:Mo", "value": "(1-x/3):(1-x):x"}], "atmosphere": {"raw_string": "", "atmosphere_normalized": ""}}, {"operation_type": "mixing", "operation_details": "mixture placed in oven until it formed a gel", "time": {"raw_string": "24 h", "unit": "h", "max_value": 24.0, "min_value": 24.0}, "temperature": {"raw_string": "60 °C", "unit": "°C", "max_value": 60.0, "min_value": 60.0}, "pH": {"raw_string": "", "max_value": null, "min_value": null}, "ratios": [], "atmosphere": {"raw_string": "air", "atmosphere_normalized": "Air"}}, {"operation_type": "heating", "operation_details": "gel dried", "time": {"raw_string": "2 h", "unit": "h", "max_value": 2.0, "min_value": 2.0}, "temperature": {"raw_string": "120 °C", "unit": "°C", "max_value": 120.0, "min_value": 120.0}, "pH": {"raw_string": "", "max_value": null, "min_value": null}, "ratios": [], "atmosphere": {"raw_string": "", "atmosphere_normalized": ""}}, {"operation_type": "heating", "operation_details": "calcined in air", "time": {"raw_string": "6 h", "unit": "h", "max_value": 6.0, "min_value": 6.0}, "temperature": {"raw_string": "600 °C", "unit": "°C", "max_value": 600.0, "min_value": 600.0}, "pH": {"raw_string": "", "max_value": null, "min_value": null}, "ratios": [], "atmosphere": {"raw_string": "air", "atmosphere_normalized": "Air"}}], "phase_purity": {"impurity_phase": [], "phase_purity_details": "tetragonal scheelite structure; monoclinic distortion observed for x > 0.75", "classification": "Pure", "characterization_methods": {"characterization_string": ["BET", "XRD", "XANES", "XAS"], "characterization_normalized": ["N2 Physisorption (BET/BJH)", "X-ray Diffraction (XRD)", "X-ray Absorption Near-Edge Structure (XANES)", "X-ray Absorption Spectroscopy (XAS)"]}}}
{"protocol": {"doi": "10.1016/j.apsusc.2019.04.055", "target": {"material_string": "SiO2-TiO2-ZrO2", "material_form": "other", "material_formula": "SiO2-TiO2-ZrO2", "composition": [{"formula": "SiO2", "amount": "1", "elements": {"Si": "1", "O": "2"}, "species": {"Si": "1", "O": "2"}}, {"formula": "TiO2", "amount": "1", "elements": {"Ti": "1", "O": "2"}, "species": {"Ti": "1", "O": "2"}}, {"formula": "ZrO2", "amount": "1", "elements": {"Zr": "1", "O": "2"}, "species": {"Zr": "1", "O": "2"}}], "additives": [], "is_mixture": true, "phase": "", "oxygen_deficiency": "no", "oxidation_states": {}}, "metal_precursors": [{"material_string": "tetraethyl orthosilicate", "material_form": "", "material_formula": "Si(OC2H5)4", "composition": [{"formula": "Si(OC2H5)4", "amount": "1", "elements": {"O": "4", "C": "8", "H": "20", "Si": "1"}, "species": {"O": "4", "C": "8", "H": "20", "Si": "1"}}], "additives": [], "is_mixture": false, "phase": "", "oxygen_deficiency": "no", "oxidation_states": {"Si": [4], "O": [-2], "C": [-2], "H": [1]}}, {"material_string": "titanium (IV) isopropoxide", "material_form": "", "material_formula": "Ti(OCH(CH3)2)4", "composition": [{"formula": "Ti(OCH(CH3)2)4", "amount": "1", "elements": {"C": "12", "H": "28", "O": "4", "Ti": "1"}, "species": {"OCH(CH3)2": "4", "Ti": "1"}}], "additives": [], "is_mixture": false, "phase": "", "oxygen_deficiency": "no", "oxidation_states": {"Ti": [4], "O": [-2], "C": [-2], "H": [1]}}, {"material_string": "zirconium(IV) propoxide", "material_form": "", "material_formula": "", "composition": [], "additives": [], "is_mixture": false, "phase": "", "oxygen_deficiency": "no", "oxidation_states": {}}], "reagents": [{"reagent_string": "ethanol", "reagent_role": "solvent", "pubchem_CID": 702, "iupac_name": "ethanol", "reagent_formula": "C2H6O", "smiles": "CCO"}]}, "operations": [{"operation_type": "mixing", "operation_details": "TEOS, TIP and ZIP mixed separately in ethanol for 20 min using a magnetic stirrer", "time": {"raw_string": "20 min", "unit": "min", "max_value": 20.0, "min_value": 20.0}, "temperature": {"raw_string": "40 °C", "unit": "°C", "max_value": 40.0, "min_value": 40.0}, "pH": {"raw_string": "", "max_value": null, "min_value": null}, "ratios": [{"type": "weight percentage", "description": "SiO2:TiO2:ZrO2", "value": "50:38:12"}], "atmosphere": {"raw_string": "", "atmosphere_normalized": ""}}, {"operation_type": "mixing", "operation_details": "TIP and ZIP solutions mixed together with stirring for another 20 min", "time": {"raw_string": "20 min", "unit": "min", "max_value": 20.0, "min_value": 20.0}, "temperature": {"raw_string": "40 °C", "unit": "°C", "max_value": 40.0, "min_value": 40.0}, "pH": {"raw_string": "", "max_value": null, "min_value": null}, "ratios": [], "atmosphere": {"raw_string": "", "atmosphere_normalized": ""}}, {"operation_type": "mixing", "operation_details": "addition and mixing of TEOS in ethanol for 30 min at 300 rpm", "time": {"raw_string": "30 min", "unit": "min", "max_value": 30.0, "min_value": 30.0}, "temperature": {"raw_string": "40 °C", "unit": "°C", "max_value": 40.0, "min_value": 40.0}, "pH": {"raw_string": "", "max_value": null, "min_value": null}, "ratios": [], "atmosphere": {"raw_string": "", "atmosphere_normalized": ""}}, {"operation_type": "other", "operation_details": "filtered using semi-permeable filter paper to obtain a clear sol", "time": {"raw_string": "", "unit": "", "max_value": null, "min_value": null}, "temperature": {"raw_string": "", "unit": "", "max_value": null, "min_value": null}, "pH": {"raw_string": "", "max_value": null, "min_value": null}, "ratios": [], "atmosphere": {"raw_string": "", "atmosphere_normalized": ""}}, {"operation_type": "mixing", "operation_details": "Au@Ag CNPs integrated into the sol by sonication", "time": {"raw_string": "", "unit": "", "max_value": null, "min_value": null}, "temperature": {"raw_string": "", "unit": "", "max_value": null, "min_value": null}, "pH": {"raw_string": "", "max_value": null, "min_value": null}, "ratios": [{"type": "volume ratio", "description": "Au@Ag CNPs:sol", "value": "1:1"}], "atmosphere": {"raw_string": "", "atmosphere_normalized": ""}}], "phase_purity": {"impurity_phase": [], "phase_purity_details": "homogeneous solution, to obtain a clear sol", "classification": "Insufficient info", "characterization_methods": {"characterization_string": ["TEM", "EDS", "AAS", "STEM", "UV-Visible absorption spectra", "Zeta potential"], "characterization_normalized": ["Transmission Electron Microscopy (TEM)", "Energy Dispersive X-ray Spectroscopy (EDS)", "Atomic Absorption Spectroscopy (AAS)", "Scanning Transmission Electron Microscopy (STEM)", "UV-Vis Spectroscopy", "Zeta Potential"]}}}
{"protocol": {"doi": "10.1016/j.tsf.2007.07.183", "target": {"material_string": "90SiO2-10ZrO2:Er3+", "material_form": "thin film", "material_formula": "90SiO2-10ZrO2", "composition": [{"formula": "SiO2", "amount": "90", "elements": {"Si": "1", "O": "2"}, "species": {"Si": "1", "O": "2"}}, {"formula": "ZrO2", "amount": "10", "elements": {"Zr": "1", "O": "2"}, "species": {"Zr": "1", "O": "2"}}], "additives": ["Er3+"], "is_mixture": true, "phase": "", "oxygen_deficiency": "no", "oxidation_states": {}}, "metal_precursors": [{"material_string": "ZrOCl2·8H2O", "material_form": "", "material_formula": "ZrOCl2·8H2O", "composition": [{"formula": "ZrOCl2", "amount": "1", "elements": {"Zr": "1", "O": "1", "Cl": "2"}, "species": {"ZrO": "1", "Cl": "2"}}, {"formula": "H2O", "amount": "8", "elements": {"H": "2", "O": "1"}, "species": {"H2O": "1"}}], "additives": [], "is_mixture": true, "phase": "", "oxygen_deficiency": "no", "oxidation_states": {"Zr": [4], "O": [-2], "Cl": [-1]}}, {"material_string": "ErCl3", "material_form": "", "material_formula": "ErCl3", "composition": [{"formula": "ErCl3", "amount": "1", "elements": {"Er": "1", "Cl": "3"}, "species": {"Er": "1", "Cl": "3"}}], "additives": [], "is_mixture": false, "phase": "", "oxygen_deficiency": "no", "oxidation_states": {"Er": [3], "Cl": [-1]}}], "reagents": [{"reagent_string": "tetraethylorthosilicate", "reagent_role": "unspecified", "pubchem_CID": 6517, "iupac_name": "tetraethyl silicate", "reagent_formula": "C8H20O4Si", "smiles": "CCO[Si](OCC)(OCC)OCC"}, {"reagent_string": "ethanol", "reagent_role": "solvent", "pubchem_CID": 702, "iupac_name": "ethanol", "reagent_formula": "C2H6O", "smiles": "CCO"}, {"reagent_string": "deionized water", "reagent_role": "solvent", "pubchem_CID": 962, "iupac_name": "oxidane", "reagent_formula": "H2O", "smiles": "O"}, {"reagent_string": "hydrochloric acid", "reagent_role": "catalyst", "pubchem_CID": 313, "iupac_name": "chlorane", "reagent_formula": "ClH", "smiles": "Cl"}]}, "operations": [{"operation_type": "mixing", "operation_details": "TEOS, EtOH, deionized water, and HCl mixed and prehydrolyzed at 65 °C for 1 h", "time": {"raw_string": "1 h", "unit": "h", "max_value": 1.0, "min_value": 1.0}, "temperature": {"raw_string": "65 °C", "unit": "°C", "max_value": 65.0, "min_value": 65.0}, "pH": {"raw_string": "", "max_value": null, "min_value": null}, "ratios": [{"type": "molar ratio", "description": "TEOS:HCl:EtOH:H2O", "value": "1:0.01:37.9:2"}], "atmosphere": {"raw_string": "", "atmosphere_normalized": ""}}, {"operation_type": "mixing", "operation_details": "Ethanolic colloidal suspension of ZrOCl2·8H2O (0.090 mol/L) added to TEOS solution", "time": {"raw_string": "", "unit": "", "max_value": null, "min_value": null}, "temperature": {"raw_string": "", "unit": "", "max_value": null, "min_value": null}, "pH": {"raw_string": "", "max_value": null, "min_value": null}, "ratios": [{"type": "molar ratio", "description": "Si/Zr", "value": "90/10"}], "atmosphere": {"raw_string": "", "atmosphere_normalized": ""}}, {"operation_type": "mixing", "operation_details": "ErCl3 aqueous solution added, stirred at room temperature for 16 h", "time": {"raw_string": "16 h", "unit": "h", "max_value": 16.0, "min_value": 16.0}, "temperature": {"raw_string": "room temperature", "unit": "", "max_value": null, "min_value": null}, "pH": {"raw_string": "", "max_value": null, "min_value": null}, "ratios": [{"type": "molar ratio", "description": "Er/(Si + Zr)", "value": "0.003"}], "atmosphere": {"raw_string": "", "atmosphere_normalized": ""}}, {"operation_type": "deposition", "operation_details": "dip-coating on fused quartz substrates at 40 mm/min", "time": {"raw_string": "", "unit": "", "max_value": null, "min_value": null}, "temperature": {"raw_string": "", "unit": "", "max_value": null, "min_value": null}, "pH": {"raw_string": "", "max_value": null, "min_value": null}, "ratios": [], "atmosphere": {"raw_string": "", "atmosphere_normalized": ""}}, {"operation_type": "heating", "operation_details": "each layer annealed in air at 900 °C for 50 s", "time": {"raw_string": "50 s", "unit": "s", "max_value": 50.0, "min_value": 50.0}, "temperature": {"raw_string": "900 °C", "unit": "°C", "max_value": 900.0, "min_value": 900.0}, "pH": {"raw_string": "", "max_value": null, "min_value": null}, "ratios": [], "atmosphere": {"raw_string": "air", "atmosphere_normalized": "Air"}}, {"operation_type": "heating", "operation_details": "after 10 cycles, heated at 900 °C for 2 min", "time": {"raw_string": "2 min", "unit": "min", "max_value": 2.0, "min_value": 2.0}, "temperature": {"raw_string": "900 °C", "unit": "°C", "max_value": 900.0, "min_value": 900.0}, "pH": {"raw_string": "", "max_value": null, "min_value": null}, "ratios": [], "atmosphere": {"raw_string": "", "atmosphere_normalized": ""}}, {"operation_type": "heating", "operation_details": "final densification annealing in air at 900 °C for 540 min", "time": {"raw_string": "540 min", "unit": "min", "max_value": 540.0, "min_value": 540.0}, "temperature": {"raw_string": "900 °C", "unit": "°C", "max_value": 900.0, "min_value": 900.0}, "pH": {"raw_string": "", "max_value": null, "min_value": null}, "ratios": [], "atmosphere": {"raw_string": "air", "atmosphere_normalized": "Air"}}], "phase_purity": {"impurity_phase": [], "phase_purity_details": "homogeneous and crack free films; high densification degree achieved", "classification": "Pure", "characterization_methods": {"characterization_string": ["m-line spectroscopy", "photoluminescence", "optical microscope"], "characterization_normalized": ["Photoluminescence Spectroscopy (PL)", "Optical Microscopy (OM)"]}}}
{"protocol": {"doi": "10.1016/j.tsf.2007.07.183", "target": {"material_string": "80SiO2-20ZrO2:Er3+", "material_form": "thin film", "material_formula": "80SiO2-20ZrO2", "composition": [{"formula": "SiO2", "amount": "80", "elements": {"Si": "1", "O": "2"}, "species": {"Si": "1", "O": "2"}}, {"formula": "ZrO2", "amount": "20", "elements": {"Zr": "1", "O": "2"}, "species": {"Zr": "1", "O": "2"}}], "additives": ["Er3+"], "is_mixture": true, "phase": "", "oxygen_deficiency": "no", "oxidation_states": {}}, "metal_precursors": [{"material_string": "ZrOCl2·8H2O", "material_form": "", "material_formula": "ZrOCl2·8H2O", "composition": [{"formula": "ZrOCl2", "amount": "1", "elements": {"Zr": "1", "O": "1", "Cl": "2"}, "species": {"ZrO": "1", "Cl": "2"}}, {"formula": "H2O", "amount": "8", "elements": {"H": "2", "O": "1"}, "species": {"H2O": "1"}}], "additives": [], "is_mixture": true, "phase": "", "oxygen_deficiency": "no", "oxidation_states": {"Zr": [4], "O": [-2], "Cl": [-1]}}, {"material_string": "ErCl3", "material_form": "", "material_formula": "ErCl3", "composition": [{"formula": "ErCl3", "amount": "1", "elements": {"Er": "1", "Cl": "3"}, "species": {"Er": "1", "Cl": "3"}}], "additives": [], "is_mixture": false, "phase": "", "oxygen_deficiency": "no", "oxidation_states": {"Er": [3], "Cl": [-1]}}], "reagents": [{"reagent_string": "tetraethylorthosilicate", "reagent_role": "unspecified", "pubchem_CID": 6517, "iupac_name": "tetraethyl silicate", "reagent_formula": "C8H20O4Si", "smiles": "CCO[Si](OCC)(OCC)OCC"}, {"reagent_string": "ethanol", "reagent_role": "solvent", "pubchem_CID": 702, "iupac_name": "ethanol", "reagent_formula": "C2H6O", "smiles": "CCO"}, {"reagent_string": "deionized water", "reagent_role": "solvent", "pubchem_CID": 962, "iupac_name": "oxidane", "reagent_formula": "H2O", "smiles": "O"}, {"reagent_string": "hydrochloric acid", "reagent_role": "catalyst", "pubchem_CID": 313, "iupac_name": "chlorane", "reagent_formula": "ClH", "smiles": "Cl"}]}, "operations": [{"operation_type": "mixing", "operation_details": "TEOS, EtOH, deionized water, and HCl mixed and prehydrolyzed at 65 °C for 1 h", "time": {"raw_string": "1 h", "unit": "h", "max_value": 1.0, "min_value": 1.0}, "temperature": {"raw_string": "65 °C", "unit": "°C", "max_value": 65.0, "min_value": 65.0}, "pH": {"raw_string": "", "max_value": null, "min_value": null}, "ratios": [{"type": "molar ratio", "description": "TEOS:HCl:EtOH:H2O", "value": "1:0.01:37.9:2"}], "atmosphere": {"raw_string": "", "atmosphere_normalized": ""}}, {"operation_type": "mixing", "operation_details": "Ethanolic colloidal suspension of ZrOCl2·8H2O (0.179 mol/L) added to TEOS solution", "time": {"raw_string": "", "unit": "", "max_value": null, "min_value": null}, "temperature": {"raw_string": "", "unit": "", "max_value": null, "min_value": null}, "pH": {"raw_string": "", "max_value": null, "min_value": null}, "ratios": [{"type": "molar ratio", "description": "Si/Zr", "value": "80/20"}], "atmosphere": {"raw_string": "", "atmosphere_normalized": ""}}, {"operation_type": "mixing", "operation_details": "ErCl3 aqueous solution added, stirred at room temperature for 16 h", "time": {"raw_string": "16 h", "unit": "h", "max_value": 16.0, "min_value": 16.0}, "temperature": {"raw_string": "room temperature", "unit": "", "max_value": null, "min_value": null}, "pH": {"raw_string": "", "max_value": null, "min_value": null}, "ratios": [{"type": "molar ratio", "description": "Er/(Si + Zr)", "value": "0.003"}], "atmosphere": {"raw_string": "", "atmosphere_normalized": ""}}, {"operation_type": "deposition", "operation_details": "dip-coating on fused quartz substrates at 40 mm/min", "time": {"raw_string": "", "unit": "", "max_value": null, "min_value": null}, "temperature": {"raw_string": "", "unit": "", "max_value": null, "min_value": null}, "pH": {"raw_string": "", "max_value": null, "min_value": null}, "ratios": [], "atmosphere": {"raw_string": "", "atmosphere_normalized": ""}}, {"operation_type": "heating", "operation_details": "each layer annealed in air at 900 °C for 50 s", "time": {"raw_string": "50 s", "unit": "s", "max_value": 50.0, "min_value": 50.0}, "temperature": {"raw_string": "900 °C", "unit": "°C", "max_value": 900.0, "min_value": 900.0}, "pH": {"raw_string": "", "max_value": null, "min_value": null}, "ratios": [], "atmosphere": {"raw_string": "air", "atmosphere_normalized": "Air"}}, {"operation_type": "heating", "operation_details": "after 10 cycles, heated at 900 °C for 2 min", "time": {"raw_string": "2 min", "unit": "min", "max_value": 2.0, "min_value": 2.0}, "temperature": {"raw_string": "900 °C", "unit": "°C", "max_value": 900.0, "min_value": 900.0}, "pH": {"raw_string": "", "max_value": null, "min_value": null}, "ratios": [], "atmosphere": {"raw_string": "", "atmosphere_normalized": ""}}, {"operation_type": "heating", "operation_details": "final densification annealing in air at 900 °C for 60 min", "time": {"raw_string": "60 min", "unit": "min", "max_value": 60.0, "min_value": 60.0}, "temperature": {"raw_string": "900 °C", "unit": "°C", "max_value": 900.0, "min_value": 900.0}, "pH": {"raw_string": "", "max_value": null, "min_value": null}, "ratios": [], "atmosphere": {"raw_string": "air", "atmosphere_normalized": "Air"}}], "phase_purity": {"impurity_phase": [], "phase_purity_details": "homogeneous and crack free films; high densification degree achieved", "classification": "Pure", "characterization_methods": {"characterization_string": ["m-line spectroscopy", "photoluminescence", "optical microscope"], "characterization_normalized": ["Photoluminescence Spectroscopy (PL)", "Optical Microscopy (OM)"]}}}
{"protocol": {"doi": "10.1016/j.tsf.2007.07.183", "target": {"material_string": "70SiO2-30ZrO2:Er3+", "material_form": "thin film", "material_formula": "70SiO2-30ZrO2", "composition": [{"formula": "SiO2", "amount": "70", "elements": {"Si": "1", "O": "2"}, "species": {"Si": "1", "O": "2"}}, {"formula": "ZrO2", "amount": "30", "elements": {"Zr": "1", "O": "2"}, "species": {"Zr": "1", "O": "2"}}], "additives": ["Er3+"], "is_mixture": true, "phase": "", "oxygen_deficiency": "no", "oxidation_states": {}}, "metal_precursors": [{"material_string": "ZrOCl2·8H2O", "material_form": "", "material_formula": "ZrOCl2·8H2O", "composition": [{"formula": "ZrOCl2", "amount": "1", "elements": {"Zr": "1", "O": "1", "Cl": "2"}, "species": {"ZrO": "1", "Cl": "2"}}, {"formula": "H2O", "amount": "8", "elements": {"H": "2", "O": "1"}, "species": {"H2O": "1"}}], "additives": [], "is_mixture": true, "phase": "", "oxygen_deficiency": "no", "oxidation_states": {"Zr": [4], "O": [-2], "Cl": [-1]}}, {"material_string": "ErCl3", "material_form": "", "material_formula": "ErCl3", "composition": [{"formula": "ErCl3", "amount": "1", "elements": {"Er": "1", "Cl": "3"}, "species": {"Er": "1", "Cl": "3"}}], "additives": [], "is_mixture": false, "phase": "", "oxygen_deficiency": "no", "oxidation_states": {"Er": [3], "Cl": [-1]}}], "reagents": [{"reagent_string": "tetraethylorthosilicate", "reagent_role": "unspecified", "pubchem_CID": 6517, "iupac_name": "tetraethyl silicate", "reagent_formula": "C8H20O4Si", "smiles": "CCO[Si](OCC)(OCC)OCC"}, {"reagent_string": "ethanol", "reagent_role": "solvent", "pubchem_CID": 702, "iupac_name": "ethanol", "reagent_formula": "C2H6O", "smiles": "CCO"}, {"reagent_string": "deionized water", "reagent_role": "solvent", "pubchem_CID": 962, "iupac_name": "oxidane", "reagent_formula": "H2O", "smiles": "O"}, {"reagent_string": "hydrochloric acid", "reagent_role": "catalyst", "pubchem_CID": 313, "iupac_name": "chlorane", "reagent_formula": "ClH", "smiles": "Cl"}]}, "operations": [{"operation_type": "mixing", "operation_details": "TEOS, EtOH, deionized water, and HCl mixed and prehydrolyzed at 65 °C for 1 h", "time": {"raw_string": "1 h", "unit": "h", "max_value": 1.0, "min_value": 1.0}, "temperature": {"raw_string": "65 °C", "unit": "°C", "max_value": 65.0, "min_value": 65.0}, "pH": {"raw_string": "", "max_value": null, "min_value": null}, "ratios": [{"type": "molar ratio", "description": "TEOS:HCl:EtOH:H2O", "value": "1:0.01:37.9:2"}], "atmosphere": {"raw_string": "", "atmosphere_normalized": ""}}, {"operation_type": "mixing", "operation_details": "Ethanolic colloidal suspension of ZrOCl2·8H2O (0.269 mol/L) added to TEOS solution", "time": {"raw_string": "", "unit": "", "max_value": null, "min_value": null}, "temperature": {"raw_string": "", "unit": "", "max_value": null, "min_value": null}, "pH": {"raw_string": "", "max_value": null, "min_value": null}, "ratios": [{"type": "molar ratio", "description": "Si/Zr", "value": "70/30"}], "atmosphere": {"raw_string": "", "atmosphere_normalized": ""}}, {"operation_type": "mixing", "operation_details": "ErCl3 aqueous solution added, stirred at room temperature for 16 h", "time": {"raw_string": "16 h", "unit": "h", "max_value": 16.0, "min_value": 16.0}, "temperature": {"raw_string": "room temperature", "unit": "", "max_value": null, "min_value": null}, "pH": {"raw_string": "", "max_value": null, "min_value": null}, "ratios": [{"type": "molar ratio", "description": "Er/(Si + Zr)", "value": "0.003"}], "atmosphere": {"raw_string": "", "atmosphere_normalized": ""}}, {"operation_type": "deposition", "operation_details": "dip-coating on fused quartz substrates at 40 mm/min", "time": {"raw_string": "", "unit": "", "max_value": null, "min_value": null}, "temperature": {"raw_string": "", "unit": "", "max_value": null, "min_value": null}, "pH": {"raw_string": "", "max_value": null, "min_value": null}, "ratios": [], "atmosphere": {"raw_string": "", "atmosphere_normalized": ""}}, {"operation_type": "heating", "operation_details": "each layer annealed in air at 900 °C for 50 s", "time": {"raw_string": "50 s", "unit": "s", "max_value": 50.0, "min_value": 50.0}, "temperature": {"raw_string": "900 °C", "unit": "°C", "max_value": 900.0, "min_value": 900.0}, "pH": {"raw_string": "", "max_value": null, "min_value": null}, "ratios": [], "atmosphere": {"raw_string": "air", "atmosphere_normalized": "Air"}}, {"operation_type": "heating", "operation_details": "after 10 cycles, heated at 900 °C for 2 min", "time": {"raw_string": "2 min", "unit": "min", "max_value": 2.0, "min_value": 2.0}, "temperature": {"raw_string": "900 °C", "unit": "°C", "max_value": 900.0, "min_value": 900.0}, "pH": {"raw_string": "", "max_value": null, "min_value": null}, "ratios": [], "atmosphere": {"raw_string": "", "atmosphere_normalized": ""}}, {"operation_type": "heating", "operation_details": "final densification annealing in air at 900 °C for 5 min", "time": {"raw_string": "5 min", "unit": "min", "max_value": 5.0, "min_value": 5.0}, "temperature": {"raw_string": "900 °C", "unit": "°C", "max_value": 900.0, "min_value": 900.0}, "pH": {"raw_string": "", "max_value": null, "min_value": null}, "ratios": [], "atmosphere": {"raw_string": "air", "atmosphere_normalized": "Air"}}], "phase_purity": {"impurity_phase": [], "phase_purity_details": "homogeneous and crack free films; high densification degree achieved", "classification": "Pure", "characterization_methods": {"characterization_string": ["m-line spectroscopy", "photoluminescence", "optical microscope"], "characterization_normalized": ["Photoluminescence Spectroscopy (PL)", "Optical Microscopy (OM)"]}}}
{"protocol": {"doi": "10.1016/j.jallcom.2021.160224", "target": {"material_string": "MnCr2O4", "material_form": "powder", "material_formula": "MnCr2O4", "composition": [{"formula": "MnCr2O4", "amount": "1", "elements": {"Mn": "1", "Cr": "2", "O": "4"}, "species": {"Mn": "1", "Cr": "2", "O": "4"}}], "additives": [], "is_mixture": false, "phase": "", "oxygen_deficiency": "no", "oxidation_states": {"Mn": [2], "Cr": [3], "O": [-2]}}, "metal_precursors": [{"material_string": "Mn(NO3)2·4H2O", "material_form": "", "material_formula": "Mn(NO3)2·4H2O", "composition": [{"formula": "Mn(NO3)2", "amount": "1", "elements": {"N": "2", "O": "6", "Mn": "1"}, "species": {"NO3": "2", "Mn": "1"}}, {"formula": "H2O", "amount": "4", "elements": {"H": "2", "O": "1"}, "species": {"H2O": "1"}}], "additives": [], "is_mixture": true, "phase": "", "oxygen_deficiency": "no", "oxidation_states": {"Mn": [2], "N": [5], "O": [-2]}}, {"material_string": "Cr(NO3)2·9H2O", "material_form": "", "material_formula": "Cr(NO3)2·9H2O", "composition": [{"formula": "Cr(NO3)2", "amount": "1", "elements": {"N": "2", "O": "6", "Cr": "1"}, "species": {"NO3": "2", "Cr": "1"}}, {"formula": "H2O", "amount": "9", "elements": {"H": "2", "O": "1"}, "species": {"H2O": "1"}}], "additives": [], "is_mixture": true, "phase": "", "oxygen_deficiency": "no", "oxidation_states": {"Cr": [2], "N": [5], "O": [-2]}}], "reagents": [{"reagent_string": "citric acid", "reagent_role": "unspecified", "pubchem_CID": 311, "iupac_name": "2-hydroxypropane-1,2,3-tricarboxylic acid", "reagent_formula": "C6H8O7", "smiles": "C(C(=O)O)C(CC(=O)O)(C(=O)O)O"}, {"reagent_string": "distilled water", "reagent_role": "solvent", "pubchem_CID": 962, "iupac_name": "oxidane", "reagent_formula": "H2O", "smiles": "O"}]}, "operations": [{"operation_type": "mixing", "operation_details": "Mn(NO3)2·4H2O, Cr(NO3)2·9H2O, and citric acid dissolved in distilled water", "time": {"raw_string": "", "unit": "", "max_value": null, "min_value": null}, "temperature": {"raw_string": "", "unit": "", "max_value": null, "min_value": null}, "pH": {"raw_string": "", "max_value": null, "min_value": null}, "ratios": [], "atmosphere": {"raw_string": "", "atmosphere_normalized": ""}}, {"operation_type": "mixing", "operation_details": "solution heated by stirring continuously at 100 °C", "time": {"raw_string": "", "unit": "", "max_value": null, "min_value": null}, "temperature": {"raw_string": "100 °C", "unit": "°C", "max_value": 100.0, "min_value": 100.0}, "pH": {"raw_string": "", "max_value": null, "min_value": null}, "ratios": [], "atmosphere": {"raw_string": "", "atmosphere_normalized": ""}}, {"operation_type": "heating", "operation_details": "gels heated at 200 °C for 5 h", "time": {"raw_string": "5 h", "unit": "h", "max_value": 5.0, "min_value": 5.0}, "temperature": {"raw_string": "200 °C", "unit": "°C", "max_value": 200.0, "min_value": 200.0}, "pH": {"raw_string": "", "max_value": null, "min_value": null}, "ratios": [], "atmosphere": {"raw_string": "", "atmosphere_normalized": ""}}, {"operation_type": "heating", "operation_details": "powders fritted at 1000 °C for 10 h in air", "time": {"raw_string": "10 h", "unit": "h", "max_value": 10.0, "min_value": 10.0}, "temperature": {"raw_string": "1000 °C", "unit": "°C", "max_value": 1000.0, "min_value": 1000.0}, "pH": {"raw_string": "", "max_value": null, "min_value": null}, "ratios": [], "atmosphere": {"raw_string": "air", "atmosphere_normalized": "Air"}}], "phase_purity": {"impurity_phase": [], "phase_purity_details": "Rietveld refinement suggests no impurities; cubic spinel structure", "classification": "Pure", "characterization_methods": {"characterization_string": ["XRD", "SEM", "EDX", "XPS", "MPMS"], "characterization_normalized": ["X-ray Diffraction (XRD)", "Scanning Electron Microscopy (SEM)", "Energy Dispersive X-ray Spectroscopy (EDS)", "X-ray Photoelectron Spectroscopy (XPS)", "SQUID Magnetometry"]}}}
