Repository: hackingmaterials/sol-gel-data

# scripts/

Regenerates every numbered table and figure in the manuscript and the Supplementary
Information.

## Contents

- `figures_tables.ipynb` — one section per manuscript item. Table 2, Figure 2 and Figure 3
  are built from `sol_gel_dataset.jsonl`; Tables 3–5, Tables S2–S6 and Figures S1–S4 from
  the validation labels below.
- `validation/` — the human and LLM annotations for the 200-paper validation set:
  paper-level classification labels (`classification_human.jsonl`,
  `classification_LLM.jsonl`), the 286 records extracted by Gemini 3.0 Flash
  (`validation_LLM.jsonl`) and the 279 ground-truth records they are matched against

File: scripts/validation/validation_human.jsonl (part 4 of 33)
{"protocol": {"doi": "10.1016/j.apsusc.2019.04.055", "target": {"material_string": "SiO2-TiO2-ZrO2", "material_form": "other", "material_formula": "SiO2-TiO2-ZrO2", "composition": [{"formula": "SiO2", "amount": "1", "elements": {"Si": "1", "O": "2"}, "species": {"Si": "1", "O": "2"}}, {"formula": "TiO2", "amount": "1", "elements": {"Ti": "1", "O": "2"}, "species": {"Ti": "1", "O": "2"}}, {"formula": "ZrO2", "amount": "1", "elements": {"Zr": "1", "O": "2"}, "species": {"Zr": "1", "O": "2"}}], "additives": [], "is_mixture": true, "phase": "", "oxygen_deficiency": "no", "oxidation_states": {}}, "metal_precursors": [{"material_string": "tetraethyl orthosilicate", "material_form": "", "material_formula": "Si(OC2H5)4", "composition": [{"formula": "Si(OC2H5)4", "amount": "1", "elements": {"O": "4", "C": "8", "H": "20", "Si": "1"}, "species": {"O": "4", "C": "8", "H": "20", "Si": "1"}}], "additives": [], "is_mixture": false, "phase": "", "oxygen_deficiency": "no", "oxidation_states": {"Si": [4], "O": [-2], "C": [-2], "H": [1]}}, {"material_string": "titanium (IV) isopropoxide", "material_form": "", "material_formula": "Ti(OCH(CH3)2)4", "composition": [{"formula": "Ti(OCH(CH3)2)4", "amount": "1", "elements": {"C": "12", "H": "28", "O": "4", "Ti": "1"}, "species": {"OCH(CH3)2": "4", "Ti": "1"}}], "additives": [], "is_mixture": false, "phase": "", "oxygen_deficiency": "no", "oxidation_states": {"Ti": [4], "O": [-2], "C": [-2], "H": [1]}}, {"material_string": "zirconium(IV) propoxide", "material_form": "", "material_formula": "", "composition": [], "additives": [], "is_mixture": false, "phase": "", "oxygen_deficiency": "no", "oxidation_states": {}}], "reagents": [{"reagent_string": "ethanol", "reagent_role": "", "pubchem_CID": 702, "iupac_name": "ethanol", "reagent_formula": "C2H6O", "smiles": "CCO"}]}, "operations": [{"operation_type": "", "operation_details": "stir TEOS, TIP and ZIP separately in ethanol", "time": {"raw_string": "20 min", "unit": "min", "max_value": 20.0, "min_value": 20.0}, "temperature": {"raw_string": "40 °C", "unit": "°C", "max_value": 40.0, "min_value": 40.0}, "pH": {"raw_string": "", "max_value": null, "min_value": null}, "ratios": [{"type": "weight percentage", "description": "SiO2:TiO2:ZrO2", "value": "50:38:12"}], "atmosphere": {"raw_string": "", "atmosphere_normalized": ""}}, {"operation_type": "", "operation_details": "combine the TIP and ZIP solutions with further stirring", "time": {"raw_string": "20 min", "unit": "min", "max_value": 20.0, "min_value": 20.0}, "temperature": {"raw_string": "40 °C", "unit": "°C", "max_value": 40.0, "min_value": 40.0}, "pH": {"raw_string": "", "max_value": null, "min_value": null}, "ratios": [], "atmosphere": {"raw_string": "", "atmosphere_normalized": ""}}, {"operation_type": "", "operation_details": "add TEOS in ethanol and continue mixing", "time": {"raw_string": "30 min", "unit": "min", "max_value": 30.0, "min_value": 30.0}, "temperature": {"raw_string": "40 °C", "unit": "°C", "max_value": 40.0, "min_value": 40.0}, "pH": {"raw_string": "", "max_value": null, "min_value": null}, "ratios": [], "atmosphere": {"raw_string": "", "atmosphere_normalized": ""}}, {"operation_type": "", "operation_details": "filter through semi-permeable paper to give a clear sol", "time": {"raw_string": "", "unit": "", "max_value": null, "min_value": null}, "temperature": {"raw_string": "", "unit": "", "max_value": null, "min_value": null}, "pH": {"raw_string": "", "max_value": null, "min_value": null}, "ratios": [], "atmosphere": {"raw_string": "", "atmosphere_normalized": ""}}, {"operation_type": "", "operation_details": "incorporate Au@Ag nanoparticles into the sol by sonication", "time": {"raw_string": "", "unit": "", "max_value": null, "min_value": null}, "temperature": {"raw_string": "", "unit": "", "max_value": null, "min_value": null}, "pH": {"raw_string": "", "max_value": null, "min_value": null}, "ratios": [{"type": "volume ratio", "description": "Au@Ag CNPs:sol", "value": "1:1"}], "atmosphere": {"raw_string": "", "atmosphere_normalized": ""}}], "phase_purity": {"impurity_phase": [], "phase_purity_details": "", "classification": "Insufficient info", "characterization_methods": {"characterization_string": [], "characterization_normalized": []}}}
{"protocol": {"doi": "10.1016/j.tsf.2007.07.183", "target": {"material_string": "90SiO2-10ZrO2:Er3+", "material_form": "thin film", "material_formula": "90SiO2-10ZrO2", "composition": [{"formula": "SiO2", "amount": "90", "elements": {"Si": "1", "O": "2"}, "species": {"Si": "1", "O": "2"}}, {"formula": "ZrO2", "amount": "10", "elements": {"Zr": "1", "O": "2"}, "species": {"Zr": "1", "O": "2"}}], "additives": ["Er3+"], "is_mixture": true, "phase": "", "oxygen_deficiency": "no", "oxidation_states": {}}, "metal_precursors": [{"material_string": "ZrOCl2·8H2O", "material_form": "", "material_formula": "ZrOCl2·8H2O", "composition": [{"formula": "ZrOCl2", "amount": "1", "elements": {"Zr": "1", "O": "1", "Cl": "2"}, "species": {"ZrO": "1", "Cl": "2"}}, {"formula": "H2O", "amount": "8", "elements": {"H": "2", "O": "1"}, "species": {"H2O": "1"}}], "additives": [], "is_mixture": true, "phase": "", "oxygen_deficiency": "no", "oxidation_states": {"Zr": [4], "O": [-2], "Cl": [-1]}}, {"material_string": "ErCl3", "material_form": "", "material_formula": "ErCl3", "composition": [{"formula": "ErCl3", "amount": "1", "elements": {"Er": "1", "Cl": "3"}, "species": {"Er": "1", "Cl": "3"}}], "additives": [], "is_mixture": false, "phase": "", "oxygen_deficiency": "no", "oxidation_states": {"Er": [3], "Cl": [-1]}}, {"material_string": "tetraethylorthosilicate", "material_form": "", "material_formula": "Si(OC2H5)4", "composition": [{"formula": "Si(OC2H5)4", "amount": "1", "elements": {"O": "4", "C": "8", "H": "20", "Si": "1"}, "species": {"O": "4", "C": "8", "H": "20", "Si": "1"}}], "additives": [], "is_mixture": false, "phase": "", "oxygen_deficiency": "no", "oxidation_states": {"Si": [4], "O": [-2], "C": [-2], "H": [1]}}], "reagents": [{"reagent_string": "ethanol", "reagent_role": "", "pubchem_CID": 702, "iupac_name": "ethanol", "reagent_formula": "C2H6O", "smiles": "CCO"}, {"reagent_string": "deionized water", "reagent_role": "", "pubchem_CID": 962, "iupac_name": "oxidane", "reagent_formula": "H2O", "smiles": "O"}, {"reagent_string": "hydrochloric acid", "reagent_role": "", "pubchem_CID": 313, "iupac_name": "chlorane", "reagent_formula": "ClH", "smiles": "Cl"}]}, "operations": [{"operation_type": "", "operation_details": "mix TEOS, ethanol, water and HCl, then prehydrolyze", "time": {"raw_string": "1 h", "unit": "h", "max_value": 1.0, "min_value": 1.0}, "temperature": {"raw_string": "65 °C", "unit": "°C", "max_value": 65.0, "min_value": 65.0}, "pH": {"raw_string": "", "max_value": null, "min_value": null}, "ratios": [{"type": "molar ratio", "description": "TEOS:HCl:EtOH:H2O", "value": "1:0.01:37.9:2"}], "atmosphere": {"raw_string": "", "atmosphere_normalized": ""}}, {"operation_type": "", "operation_details": "add an ethanolic ZrOCl2 suspension to the TEOS solution", "time": {"raw_string": "", "unit": "", "max_value": null, "min_value": null}, "temperature": {"raw_string": "", "unit": "", "max_value": null, "min_value": null}, "pH": {"raw_string": "", "max_value": null, "min_value": null}, "ratios": [{"type": "molar ratio", "description": "Si/Zr", "value": "90/10"}], "atmosphere": {"raw_string": "", "atmosphere_normalized": ""}}, {"operation_type": "", "operation_details": "add aqueous ErCl3 and stir at room temperature", "time": {"raw_string": "16 h", "unit": "h", "max_value": 16.0, "min_value": 16.0}, "temperature": {"raw_string": "", "unit": "", "max_value": null, "min_value": null}, "pH": {"raw_string": "", "max_value": null, "min_value": null}, "ratios": [{"type": "molar ratio", "description": "Er/(Si + Zr)", "value": "0.003"}], "atmosphere": {"raw_string": "", "atmosphere_normalized": ""}}, {"operation_type": "", "operation_details": "dip-coat onto fused quartz substrates", "time": {"raw_string": "", "unit": "", "max_value": null, "min_value": null}, "temperature": {"raw_string": "", "unit": "", "max_value": null, "min_value": null}, "pH": {"raw_string": "", "max_value": null, "min_value": null}, "ratios": [], "atmosphere": {"raw_string": "", "atmosphere_normalized": ""}}, {"operation_type": "", "operation_details": "anneal each layer in air", "time": {"raw_string": "50 s", "unit": "s", "max_value": 50.0, "min_value": 50.0}, "temperature": {"raw_string": "900 °C", "unit": "°C", "max_value": 900.0, "min_value": 900.0}, "pH": {"raw_string": "", "max_value": null, "min_value": null}, "ratios": [], "atmosphere": {"raw_string": "air", "atmosphere_normalized": "Air"}}, {"operation_type": "", "operation_details": "heat again after several coating cycles", "time": {"raw_string": "2 min", "unit": "min", "max_value": 2.0, "min_value": 2.0}, "temperature": {"raw_string": "900 °C", "unit": "°C", "max_value": 900.0, "min_value": 900.0}, "pH": {"raw_string": "", "max_value": null, "min_value": null}, "ratios": [], "atmosphere": {"raw_string": "", "atmosphere_normalized": ""}}, {"operation_type": "", "operation_details": "anneal in air for final densification", "time": {"raw_string": "540 min", "unit": "min", "max_value": 540.0, "min_value": 540.0}, "temperature": {"raw_string": "900 °C", "unit": "°C", "max_value": 900.0, "min_value": 900.0}, "pH": {"raw_string": "", "max_value": null, "min_value": null}, "ratios": [], "atmosphere": {"raw_string": "air", "atmosphere_normalized": "Air"}}], "phase_purity": {"impurity_phase": [], "phase_purity_details": "", "classification": "Insufficient info", "characterization_methods": {"characterization_string": [], "characterization_normalized": []}}}
{"protocol": {"doi": "10.1016/j.tsf.2007.07.183", "target": {"material_string": "80SiO2-20ZrO2:Er3+", "material_form": "thin film", "material_formula": "80SiO2-20ZrO2", "composition": [{"formula": "SiO2", "amount": "80", "elements": {"Si": "1", "O": "2"}, "species": {"Si": "1", "O": "2"}}, {"formula": "ZrO2", "amount": "20", "elements": {"Zr": "1", "O": "2"}, "species": {"Zr": "1", "O": "2"}}], "additives": ["Er3+"], "is_mixture": true, "phase": "", "oxygen_deficiency": "no", "oxidation_states": {}}, "metal_precursors": [{"material_string": "ZrOCl2·8H2O", "material_form": "", "material_formula": "ZrOCl2·8H2O", "composition": [{"formula": "ZrOCl2", "amount": "1", "elements": {"Zr": "1", "O": "1", "Cl": "2"}, "species": {"ZrO": "1", "Cl": "2"}}, {"formula": "H2O", "amount": "8", "elements": {"H": "2", "O": "1"}, "species": {"H2O": "1"}}], "additives": [], "is_mixture": true, "phase": "", "oxygen_deficiency": "no", "oxidation_states": {"Zr": [4], "O": [-2], "Cl": [-1]}}, {"material_string": "ErCl3", "material_form": "", "material_formula": "ErCl3", "composition": [{"formula": "ErCl3", "amount": "1", "elements": {"Er": "1", "Cl": "3"}, "species": {"Er": "1", "Cl": "3"}}], "additives": [], "is_mixture": false, "phase": "", "oxygen_deficiency": "no", "oxidation_states": {"Er": [3], "Cl": [-1]}}, {"material_string": "tetraethylorthosilicate", "material_form": "", "material_formula": "Si(OC2H5)4", "composition": [{"formula": "Si(OC2H5)4", "amount": "1", "elements": {"O": "4", "C": "8", "H": "20", "Si": "1"}, "species": {"O": "4", "C": "8", "H": "20", "Si": "1"}}], "additives": [], "is_mixture": false, "phase": "", "oxygen_deficiency": "no", "oxidation_states": {"Si": [4], "O": [-2], "C": [-2], "H": [1]}}], "reagents": [{"reagent_string": "ethanol", "reagent_role": "", "pubchem_CID": 702, "iupac_name": "ethanol", "reagent_formula": "C2H6O", "smiles": "CCO"}, {"reagent_string": "deionized water", "reagent_role": "", "pubchem_CID": 962, "iupac_name": "oxidane", "reagent_formula": "H2O", "smiles": "O"}, {"reagent_string": "hydrochloric acid", "reagent_role": "", "pubchem_CID": 313, "iupac_name": "chlorane", "reagent_formula": "ClH", "smiles": "Cl"}]}, "operations": [{"operation_type": "", "operation_details": "mix TEOS, ethanol, water and HCl and prehydrolyze", "time": {"raw_string": "1 h", "unit": "h", "max_value": 1.0, "min_value": 1.0}, "temperature": {"raw_string": "65 °C", "unit": "°C", "max_value": 65.0, "min_value": 65.0}, "pH": {"raw_string": "", "max_value": null, "min_value": null}, "ratios": [{"type": "molar ratio", "description": "TEOS:HCl:EtOH:H2O", "value": "1:0.01:37.9:2"}], "atmosphere": {"raw_string": "", "atmosphere_normalized": ""}}, {"operation_type": "", "operation_details": "add the ethanolic ZrOCl2 suspension to the TEOS sol", "time": {"raw_string": "", "unit": "", "max_value": null, "min_value": null}, "temperature": {"raw_string": "", "unit": "", "max_value": null, "min_value": null}, "pH": {"raw_string": "", "max_value": null, "min_value": null}, "ratios": [{"type": "molar ratio", "description": "Si/Zr", "value": "80/20"}], "atmosphere": {"raw_string": "", "atmosphere_normalized": ""}}, {"operation_type": "", "operation_details": "add the aqueous ErCl3 solution and stir at room temperature", "time": {"raw_string": "16 h", "unit": "h", "max_value": 16.0, "min_value": 16.0}, "temperature": {"raw_string": "", "unit": "", "max_value": null, "min_value": null}, "pH": {"raw_string": "", "max_value": null, "min_value": null}, "ratios": [{"type": "molar ratio", "description": "Er/(Si + Zr)", "value": "0.003"}], "atmosphere": {"raw_string": "", "atmosphere_normalized": ""}}, {"operation_type": "", "operation_details": "dip-coat onto fused quartz substrates", "time": {"raw_string": "", "unit": "", "max_value": null, "min_value": null}, "temperature": {"raw_string": "", "unit": "", "max_value": null, "min_value": null}, "pH": {"raw_string": "", "max_value": null, "min_value": null}, "ratios": [], "atmosphere": {"raw_string": "", "atmosphere_normalized": ""}}, {"operation_type": "", "operation_details": "anneal each layer in air", "time": {"raw_string": "50 s", "unit": "s", "max_value": 50.0, "min_value": 50.0}, "temperature": {"raw_string": "900 °C", "unit": "°C", "max_value": 900.0, "min_value": 900.0}, "pH": {"raw_string": "", "max_value": null, "min_value": null}, "ratios": [], "atmosphere": {"raw_string": "air", "atmosphere_normalized": "Air"}}, {"operation_type": "", "operation_details": "heat again after ten coating cycles", "time": {"raw_string": "2 min", "unit": "min", "max_value": 2.0, "min_value": 2.0}, "temperature": {"raw_string": "900 °C", "unit": "°C", "max_value": 900.0, "min_value": 900.0}, "pH": {"raw_string": "", "max_value": null, "min_value": null}, "ratios": [], "atmosphere": {"raw_string": "", "atmosphere_normalized": ""}}, {"operation_type": "", "operation_details": "anneal in air for final densification", "time": {"raw_string": "60 min", "unit": "min", "max_value": 60.0, "min_value": 60.0}, "temperature": {"raw_string": "900 °C", "unit": "°C", "max_value": 900.0, "min_value": 900.0}, "pH": {"raw_string": "", "max_value": null, "min_value": null}, "ratios": [], "atmosphere": {"raw_string": "air", "atmosphere_normalized": "Air"}}], "phase_purity": {"impurity_phase": [], "phase_purity_details": "", "classification": "Insufficient info", "characterization_methods": {"characterization_string": [], "characterization_normalized": []}}}
{"protocol": {"doi": "10.1016/j.tsf.2007.07.183", "target": {"material_string": "70SiO2-30ZrO2:Er3+", "material_form": "thin film", "material_formula": "70SiO2-30ZrO2", "composition": [{"formula": "SiO2", "amount": "70", "elements": {"Si": "1", "O": "2"}, "species": {"Si": "1", "O": "2"}}, {"formula": "ZrO2", "amount": "30", "elements": {"Zr": "1", "O": "2"}, "species": {"Zr": "1", "O": "2"}}], "additives": ["Er3+"], "is_mixture": true, "phase": "", "oxygen_deficiency": "no", "oxidation_states": {}}, "metal_precursors": [{"material_string": "ZrOCl2·8H2O", "material_form": "", "material_formula": "ZrOCl2·8H2O", "composition": [{"formula": "ZrOCl2", "amount": "1", "elements": {"Zr": "1", "O": "1", "Cl": "2"}, "species": {"ZrO": "1", "Cl": "2"}}, {"formula": "H2O", "amount": "8", "elements": {"H": "2", "O": "1"}, "species": {"H2O": "1"}}], "additives": [], "is_mixture": true, "phase": "", "oxygen_deficiency": "no", "oxidation_states": {"Zr": [4], "O": [-2], "Cl": [-1]}}, {"material_string": "ErCl3", "material_form": "", "material_formula": "ErCl3", "composition": [{"formula": "ErCl3", "amount": "1", "elements": {"Er": "1", "Cl": "3"}, "species": {"Er": "1", "Cl": "3"}}], "additives": [], "is_mixture": false, "phase": "", "oxygen_deficiency": "no", "oxidation_states": {"Er": [3], "Cl": [-1]}}, {"material_string": "tetraethylorthosilicate", "material_form": "", "material_formula": "Si(OC2H5)4", "composition": [{"formula": "Si(OC2H5)4", "amount": "1", "elements": {"O": "4", "C": "8", "H": "20", "Si": "1"}, "species": {"O": "4", "C": "8", "H": "20", "Si": "1"}}], "additives": [], "is_mixture": false, "phase": "", "oxygen_deficiency": "no", "oxidation_states": {"Si": [4], "O": [-2], "C": [-2], "H": [1]}}], "reagents": [{"reagent_string": "ethanol", "reagent_role": "", "pubchem_CID": 702, "iupac_name": "ethanol", "reagent_formula": "C2H6O", "smiles": "CCO"}, {"reagent_string": "deionized water", "reagent_role": "", "pubchem_CID": 962, "iupac_name": "oxidane", "reagent_formula": "H2O", "smiles": "O"}, {"reagent_string": "hydrochloric acid", "reagent_role": "", "pubchem_CID": 313, "iupac_name": "chlorane", "reagent_formula": "ClH", "smiles": "Cl"}]}, "operations": [{"operation_type": "", "operation_details": "mix TEOS with ethanol, water and HCl and prehydrolyze", "time": {"raw_string": "1 h", "unit": "h", "max_value": 1.0, "min_value": 1.0}, "temperature": {"raw_string": "65 °C", "unit": "°C", "max_value": 65.0, "min_value": 65.0}, "pH": {"raw_string": "", "max_value": null, "min_value": null}, "ratios": [{"type": "molar ratio", "description": "TEOS:HCl:EtOH:H2O", "value": "1:0.01:37.9:2"}], "atmosphere": {"raw_string": "", "atmosphere_normalized": ""}}, {"operation_type": "", "operation_details": "add the ethanolic ZrOCl2 suspension to the TEOS solution", "time": {"raw_string": "", "unit": "", "max_value": null, "min_value": null}, "temperature": {"raw_string": "", "unit": "", "max_value": null, "min_value": null}, "pH": {"raw_string": "", "max_value": null, "min_value": null}, "ratios": [{"type": "molar ratio", "description": "Si/Zr", "value": "70/30"}], "atmosphere": {"raw_string": "", "atmosphere_normalized": ""}}, {"operation_type": "", "operation_details": "add aqueous ErCl3 and stir at room temperature", "time": {"raw_string": "16 h", "unit": "h", "max_value": 16.0, "min_value": 16.0}, "temperature": {"raw_string": "", "unit": "", "max_value": null, "min_value": null}, "pH": {"raw_string": "", "max_value": null, "min_value": null}, "ratios": [{"type": "molar ratio", "description": "Er/(Si + Zr)", "value": "0.003"}], "atmosphere": {"raw_string": "", "atmosphere_normalized": ""}}, {"operation_type": "", "operation_details": "dip-coat onto fused quartz substrates", "time": {"raw_string": "", "unit": "", "max_value": null, "min_value": null}, "temperature": {"raw_string": "", "unit": "", "max_value": null, "min_value": null}, "pH": {"raw_string": "", "max_value": null, "min_value": null}, "ratios": [], "atmosphere": {"raw_string": "", "atmosphere_normalized": ""}}, {"operation_type": "", "operation_details": "anneal each layer in air", "time": {"raw_string": "50 s", "unit": "s", "max_value": 50.0, "min_value": 50.0}, "temperature": {"raw_string": "900 °C", "unit": "°C", "max_value": 900.0, "min_value": 900.0}, "pH": {"raw_string": "", "max_value": null, "min_value": null}, "ratios": [], "atmosphere": {"raw_string": "air", "atmosphere_normalized": "Air"}}, {"operation_type": "", "operation_details": "reheat after ten coating cycles", "time": {"raw_string": "2 min", "unit": "min", "max_value": 2.0, "min_value": 2.0}, "temperature": {"raw_string": "900 °C", "unit": "°C", "max_value": 900.0, "min_value": 900.0}, "pH": {"raw_string": "", "max_value": null, "min_value": null}, "ratios": [], "atmosphere": {"raw_string": "", "atmosphere_normalized": ""}}, {"operation_type": "", "operation_details": "anneal in air to densify the film", "time": {"raw_string": "5 min", "unit": "min", "max_value": 5.0, "min_value": 5.0}, "temperature": {"raw_string": "900 °C", "unit": "°C", "max_value": 900.0, "min_value": 900.0}, "pH": {"raw_string": "", "max_value": null, "min_value": null}, "ratios": [], "atmosphere": {"raw_string": "air", "atmosphere_normalized": "Air"}}], "phase_purity": {"impurity_phase": [], "phase_purity_details": "", "classification": "Insufficient info", "characterization_methods": {"characterization_string": [], "characterization_normalized": []}}}
{"protocol": {"doi": "10.1016/j.jallcom.2021.160224", "target": {"material_string": "MnCr2O4", "material_form": "powder", "material_formula": "MnCr2O4", "composition": [{"formula": "MnCr2O4", "amount": "1", "elements": {"Mn": "1", "Cr": "2", "O": "4"}, "species": {"Mn": "1", "Cr": "2", "O": "4"}}], "additives": [], "is_mixture": false, "phase": "", "oxygen_deficiency": "no", "oxidation_states": {"Mn": [2], "Cr": [3], "O": [-2]}}, "metal_precursors": [{"material_string": "Mn(NO3)2·4H2O", "material_form": "", "material_formula": "Mn(NO3)2·4H2O", "composition": [{"formula": "Mn(NO3)2", "amount": "1", "elements": {"N": "2", "O": "6", "Mn": "1"}, "species": {"NO3": "2", "Mn": "1"}}, {"formula": "H2O", "amount": "4", "elements": {"H": "2", "O": "1"}, "species": {"H2O": "1"}}], "additives": [], "is_mixture": true, "phase": "", "oxygen_deficiency": "no", "oxidation_states": {"Mn": [2], "N": [5], "O": [-2]}}, {"material_string": "Cr(NO3)2·9H2O", "material_form": "", "material_formula": "Cr(NO3)2·9H2O", "composition": [{"formula": "Cr(NO3)2", "amount": "1", "elements": {"N": "2", "O": "6", "Cr": "1"}, "species": {"NO3": "2", "Cr": "1"}}, {"formula": "H2O", "amount": "9", "elements": {"H": "2", "O": "1"}, "species": {"H2O": "1"}}], "additives": [], "is_mixture": true, "phase": "", "oxygen_deficiency": "no", "oxidation_states": {"Cr": [2], "N": [5], "O": [-2]}}], "reagents": [{"reagent_string": "citric acid", "reagent_role": "", "pubchem_CID": 311, "iupac_name": "2-hydroxypropane-1,2,3-tricarboxylic acid", "reagent_formula": "C6H8O7", "smiles": "C(C(=O)O)C(CC(=O)O)(C(=O)O)O"}, {"reagent_string": "distilled water", "reagent_role": "", "pubchem_CID": 962, "iupac_name": "oxidane", "reagent_formula": "H2O", "smiles": "O"}]}, "operations": [{"operation_type": "", "operation_details": "dissolve manganese and chromium nitrates with citric acid in water", "time": {"raw_string": "", "unit": "", "max_value": null, "min_value": null}, "temperature": {"raw_string": "", "unit": "", "max_value": null, "min_value": null}, "pH": {"raw_string": "", "max_value": null, "min_value": null}, "ratios": [], "atmosphere": {"raw_string": "", "atmosphere_normalized": ""}}, {"operation_type": "", "operation_details": "heat the solution with continuous stirring", "time": {"raw_string": "", "unit": "", "max_value": null, "min_value": null}, "temperature": {"raw_string": "100 °C", "unit": "°C", "max_value": 100.0, "min_value": 100.0}, "pH": {"raw_string": "", "max_value": null, "min_value": null}, "ratios": [], "atmosphere": {"raw_string": "", "atmosphere_normalized": ""}}, {"operation_type": "", "operation_details": "heat the gels to form powders", "time": {"raw_string": "5 h", "unit": "h", "max_value": 5.0, "min_value": 5.0}, "temperature": {"raw_string": "200 °C", "unit": "°C", "max_value": 200.0, "min_value": 200.0}, "pH": {"raw_string": "", "max_value": null, "min_value": null}, "ratios": [], "atmosphere": {"raw_string": "", "atmosphere_normalized": ""}}, {"operation_type": "", "operation_details": "sinter the powders in air", "time": {"raw_string": "10 h", "unit": "h", "max_value": 10.0, "min_value": 10.0}, "temperature": {"raw_string": "1000 °C", "unit": "°C", "max_value": 1000.0, "min_value": 1000.0}, "pH": {"raw_string": "", "max_value": null, "min_value": null}, "ratios": [], "atmosphere": {"raw_string": "air", "atmosphere_normalized": "Air"}}], "phase_purity": {"impurity_phase": [], "phase_purity_details": "", "classification": "Pure", "characterization_methods": {"characterization_string": [], "characterization_normalized": []}}}
{"protocol": {"doi": "10.1016/j.jmmm.2013.08.002", "target": {"material_string": "Mn0.8Zn0.2Fe2O4", "material_form": "powder", "material_formula": "Mn0.8Zn0.2Fe2O4", "composition": [{"formula": "Mn0.8Zn0.2Fe2O4", "amount": "1", "elements": {"Mn": "0.8", "Zn": "0.2", "Fe": "2", "O": "4"}, "species": {"Mn": "0.8", "Zn": "0.2", "Fe": "2", "O": "4"}}], "additives": [], "is_mixture": false, "phase": "", "oxygen_deficiency": "no", "oxidation_states": {}}, "metal_precursors": [{"material_string": "Mn(NO3)2·4H2O", "material_form": "", "material_formula": "Mn(NO3)2·4H2O", "composition": [{"formula": "Mn(NO3)2", "amount": "1", "elements": {"N": "2", "O": "6", "Mn": "1"}, "species": {"NO3": "2", "Mn": "1"}}, {"formula": "H2O", "amount": "4", "elements": {"H": "2", "O": "1"}, "species": {"H2O": "1"}}], "additives": [], "is_mixture": true, "phase": "", "oxygen_deficiency": "no", "oxidation_states": {"Mn": [2], "N": [5], "O": [-2]}}, {"material_string": "Zn(NO3)2·6H2O", "material_form": "", "material_formula": "Zn(NO3)2·6H2O", "composition": [{"formula": "Zn(NO3)2", "amount": "1", "elements": {"N": "2", "O": "6", "Zn": "1"}, "species": {"NO3": "2", "Zn": "1"}}, {"formula": "H2O", "amount": "6", "elements": {"H": "2", "O": "1"}, "species": {"H2O": "1"}}], "additives": [], "is_mixture": true, "phase": "", "oxygen_deficiency": "no", "oxidation_states": {"Zn": [2], "N": [5], "O": [-2]}}, {"material_string": "Fe(NO3)2·9H2O", "material_form": "", "material_formula": "Fe(NO3)2·9H2O", "composition": [{"formula": "Fe(NO3)2", "amount": "1", "elements": {"N": "2", "O": "6", "Fe": "1"}, "species": {"NO3": "2", "Fe": "1"}}, {"formula": "H2O", "amount": "9", "elements": {"H": "2", "O": "1"}, "species": {"H2O": "1"}}], "additives": [], "is_mixture": true, "phase": "", "oxygen_deficiency": "no", "oxidation_states": {"Fe": [2], "N": [5], "O": [-2]}}], "reagents": [{"reagent_string": "urea", "reagent_role": "", "pubchem_CID": 1176, "iupac_name": "urea", "reagent_formula": "CH4N2O", "smiles": "C(=O)(N)N"}, {"reagent_string": "distilled water", "reagent_role": "", "pubchem_CID": 962, "iupac_name": "oxidane", "reagent_formula": "H2O", "smiles": "O"}]}, "operations": [{"operation_type": "", "operation_details": "dissolve metal nitrates and urea in distilled water", "time": {"raw_string": "", "unit": "", "max_value": null, "min_value": null}, "temperature": {"raw_string": "", "unit": "", "max_value": null, "min_value": null}, "pH": {"raw_string": "", "max_value": null, "min_value": null}, "ratios": [{"type": "molar ratio", "description": "urea:metal nitrates", "value": "6.67:1"}], "atmosphere": {"raw_string": "", "atmosphere_normalized": ""}}, {"operation_type": "", "operation_details": "heat on a stirrer until the solution boils, dehydrates and auto-combusts", "time": {"raw_string": "", "unit": "", "max_value": null, "min_value": null}, "temperature": {"raw_string": "400 °C", "unit": "°C", "max_value": 400.0, "min_value": 400.0}, "pH": {"raw_string": "", "max_value": null, "min_value": null}, "ratios": [], "atmosphere": {"raw_string": "air", "atmosphere_normalized": "Air"}}], "phase_purity": {"impurity_phase": [], "phase_purity_details": "", "classification": "Pure", "characterization_methods": {"characterization_string": [], "characterization_normalized": []}}}
{"protocol": {"doi": "10.1016/j.jmmm.2013.08.002", "target": {"material_string": "Mn0.6Zn0.4Fe2O4", "material_form": "powder", "material_formula": "Mn0.6Zn0.4Fe2O4", "composition": [{"formula": "Mn0.6Zn0.4Fe2O4", "amount": "1", "elements": {"Mn": "0.6", "Zn": "0.4", "Fe": "2", "O": "4"}, "species": {"Mn": "0.6", "Zn": "0.4", "Fe": "2", "O": "4"}}], "additives": [], "is_mixture": false, "phase": "", "oxygen_deficiency": "no", "oxidation_states": {}}, "metal_precursors": [{"material_string": "Mn(NO3)2·4H2O", "material_form": "", "material_formula": "Mn(NO3)2·4H2O", "composition": [{"formula": "Mn(NO3)2", "amount": "1", "elements": {"N": "2", "O": "6", "Mn": "1"}, "species": {"NO3": "2", "Mn": "1"}}, {"formula": "H2O", "amount": "4", "elements": {"H": "2", "O": "1"}, "species": {"H2O": "1"}}], "additives": [], "is_mixture": true, "phase": "", "oxygen_deficiency": "no", "oxidation_states": {"Mn": [2], "N": [5], "O": [-2]}}, {"material_string": "Zn(NO3)2·6H2O", "material_form": "", "material_formula": "Zn(NO3)2·6H2O", "composition": [{"formula": "Zn(NO3)2", "amount": "1", "elements": {"N": "2", "O": "6", "Zn": "1"}, "species": {"NO3": "2", "Zn": "1"}}, {"formula": "H2O", "amount": "6", "elements": {"H": "2", "O": "1"}, "species": {"H2O": "1"}}], "additives": [], "is_mixture": true, "phase": "", "oxygen_deficiency": "no", "oxidation_states": {"Zn": [2], "N": [5], "O": [-2]}}, {"material_string": "Fe(NO3)2·9H2O", "material_form": "", "material_formula": "Fe(NO3)2·9H2O", "composition": [{"formula": "Fe(NO3)2", "amount": "1", "elements": {"N": "2", "O": "6", "Fe": "1"}, "species": {"NO3": "2", "Fe": "1"}}, {"formula": "H2O", "amount": "9", "elements": {"H": "2", "O": "1"}, "species": {"H2O": "1"}}], "additives": [], "is_mixture": true, "phase": "", "oxygen_deficiency": "no", "oxidation_states": {"Fe": [2], "N": [5], "O": [-2]}}], "reagents": [{"reagent_string": "urea", "reagent_role": "", "pubchem_CID": 1176, "iupac_name": "urea", "reagent_formula": "CH4N2O", "smiles": "C(=O)(N)N"}, {"reagent_string": "distilled water", "reagent_role": "", "pubchem_CID": 962, "iupac_name": "oxidane", "reagent_formula": "H2O", "smiles": "O"}]}, "operations": [{"operation_type": "", "operation_details": "dissolve the metal nitrates and urea in distilled water", "time": {"raw_string": "", "unit": "", "max_value": null, "min_value": null}, "temperature": {"raw_string": "", "unit": "", "max_value": null, "min_value": null}, "pH": {"raw_string": "", "max_value": null, "min_value": null}, "ratios": [{"type": "molar ratio", "description": "urea:metal nitrates", "value": "6.67:1"}], "atmosphere": {"raw_string": "", "atmosphere_normalized": ""}}, {"operation_type": "", "operation_details": "stir and heat until boiling, dehydration and auto-combustion occur", "time": {"raw_string": "", "unit": "", "max_value": null, "min_value": null}, "temperature": {"raw_string": "400 °C", "unit": "°C", "max_value": 400.0, "min_value": 400.0}, "pH": {"raw_string": "", "max_value": null, "min_value": null}, "ratios": [], "atmosphere": {"raw_string": "air", "atmosphere_normalized": "Air"}}], "phase_purity": {"impurity_phase": [], "phase_purity_details": "", "classification": "Pure", "characterization_methods": {"characterization_string": [], "characterization_normalized": []}}}
{"protocol": {"doi": "10.1016/j.jmmm.2013.08.002", "target": {"material_string": "Mn0.4Zn0.6Fe2O4", "material_form": "powder", "material_formula": "Mn0.4Zn0.6Fe2O4", "composition": [{"formula": "Mn0.4Zn0.6Fe2O4", "amount": "1", "elements": {"Mn": "0.4", "Zn": "0.6", "Fe": "2", "O": "4"}, "species": {"Mn": "0.4", "Zn": "0.6", "Fe": "2", "O": "4"}}], "additives": [], "is_mixture": false, "phase": "", "oxygen_deficiency": "no", "oxidation_states": {}}, "metal_precursors": [{"material_string": "Mn(NO3)2·4H2O", "material_form": "", "material_formula": "Mn(NO3)2·4H2O", "composition": [{"formula": "Mn(NO3)2", "amount": "1", "elements": {"N": "2", "O": "6", "Mn": "1"}, "species": {"NO3": "2", "Mn": "1"}}, {"formula": "H2O", "amount": "4", "elements": {"H": "2", "O": "1"}, "species": {"H2O": "1"}}], "additives": [], "is_mixture": true, "phase": "", "oxygen_deficiency": "no", "oxidation_states": {"Mn": [2], "N": [5], "O": [-2]}}, {"material_string": "Zn(NO3)2·6H2O", "material_form": "", "material_formula": "Zn(NO3)2·6H2O", "composition": [{"formula": "Zn(NO3)2", "amount": "1", "elements": {"N": "2", "O": "6", "Zn": "1"}, "species": {"NO3": "2", "Zn": "1"}}, {"formula": "H2O", "amount": "6", "elements": {"H": "2", "O": "1"}, "species": {"H2O": "1"}}], "additives": [], "is_mixture": true, "phase": "", "oxygen_deficiency": "no", "oxidation_states": {"Zn": [2], "N": [5], "O": [-2]}}, {"material_string": "Fe(NO3)2·9H2O", "material_form": "", "material_formula": "Fe(NO3)2·9H2O", "composition": [{"formula": "Fe(NO3)2", "amount": "1", "elements": {"N": "2", "O": "6", "Fe": "1"}, "species": {"NO3": "2", "Fe": "1"}}, {"formula": "H2O", "amount": "9", "elements": {"H": "2", "O": "1"}, "species": {"H2O": "1"}}], "additives": [], "is_mixture": true, "phase": "", "oxygen_deficiency": "no", "oxidation_states": {"Fe": [2], "N": [5], "O": [-2]}}], "reagents": [{"reagent_string": "urea", "reagent_role": "", "pubchem_CID": 1176, "iupac_name": "urea", "reagent_formula": "CH4N2O", "smiles": "C(=O)(N)N"}, {"reagent_string": "distilled water", "reagent_role": "", "pubchem_CID": 962, "iupac_name": "oxidane", "reagent_formula": "H2O", "smiles": "O"}]}, "operations": [{"operation_type": "", "operation_details": "dissolve stoichiometric metal nitrates and urea in water", "time": {"raw_string": "", "unit": "", "max_value": null, "min_value": null}, "temperature": {"raw_string": "", "unit": "", "max_value": null, "min_value": null}, "pH": {"raw_string": "", "max_value": null, "min_value": null}, "ratios": [{"type": "molar ratio", "description": "urea:metal nitrates", "value": "6.67:1"}], "atmosphere": {"raw_string": "", "atmosphere_normalized": ""}}, {"operation_type": "", "operation_details": "heat on the stirrer until the solution self-combusts with gas evolution", "time": {"raw_string": "", "unit": "", "max_value": null, "min_value": null}, "temperature": {"raw_string": "400 °C", "unit": "°C", "max_value": 400.0, "min_value": 400.0}, "pH": {"raw_string": "", "max_value": null, "min_value": null}, "ratios": [], "atmosphere": {"raw_string": "air", "atmosphere_normalized": "Air"}}], "phase_purity": {"impurity_phase": [], "phase_purity_details": "", "classification": "Pure", "characterization_methods": {"characterization_string": [], "characterization_normalized": []}}}
{"protocol": {"doi": "10.1016/j.jmmm.2013.08.002", "target": {"material_string": "Mn0.2Zn0.8Fe2O4", "material_form": "powder", "material_formula": "Mn0.2Zn0.8Fe2O4", "composition": [{"formula": "Mn0.2Zn0.8Fe2O4", "amount": "1", "elements": {"Mn": "0.2", "Zn": "0.8", "Fe": "2", "O": "4"}, "species": {"Mn": "0.2", "Zn": "0.8", "Fe": "2", "O": "4"}}], "additives": [], "is_mixture": false, "phase": "", "oxygen_deficiency": "no", "oxidation_states": {}}, "metal_precursors": [{"material_string": "Mn(NO3)2·4H2O", "material_form": "", "material_formula": "Mn(NO3)2·4H2O", "composition": [{"formula": "Mn(NO3)2", "amount": "1", "elements": {"N": "2", "O": "6", "Mn": "1"}, "species": {"NO3": "2", "Mn": "1"}}, {"formula": "H2O", "amount": "4", "elements": {"H": "2", "O": "1"}, "species": {"H2O": "1"}}], "additives": [], "is_mixture": true, "phase": "", "oxygen_deficiency": "no", "oxidation_states": {"Mn": [2], "N": [5], "O": [-2]}}, {"material_string": "Zn(NO3)2·6H2O", "material_form": "", "material_formula": "Zn(NO3)2·6H2O", "composition": [{"formula": "Zn(NO3)2", "amount": "1", "elements": {"N": "2", "O": "6", "Zn": "1"}, "species": {"NO3": "2", "Zn": "1"}}, {"formula": "H2O", "amount": "6", "elements": {"H": "2", "O": "1"}, "species": {"H2O": "1"}}], "additives": [], "is_mixture": true, "phase": "", "oxygen_deficiency": "no", "oxidation_states": {"Zn": [2], "N": [5], "O": [-2]}}, {"material_string": "Fe(NO3)2·9H2O", "material_form": "", "material_formula": "Fe(NO3)2·9H2O", "composition": [{"formula": "Fe(NO3)2", "amount": "1", "elements": {"N": "2", "O": "6", "Fe": "1"}, "species": {"NO3": "2", "Fe": "1"}}, {"formula": "H2O", "amount": "9", "elements": {"H": "2", "O": "1"}, "species": {"H2O": "1"}}], "additives": [], "is_mixture": true, "phase": "", "oxygen_deficiency": "no", "oxidation_states": {"Fe": [2], "N": [5], "O": [-2]}}], "reagents": [{"reagent_string": "urea", "reagent_role": "", "pubchem_CID": 1176, "iupac_name": "urea", "reagent_formula": "CH4N2O", "smiles": "C(=O)(N)N"}, {"reagent_string": "distilled water", "reagent_role": "", "pubchem_CID": 962, "iupac_name": "oxidane", "reagent_formula": "H2O", "smiles": "O"}]}, "operations": [{"operation_type": "", "operation_details": "dissolve the nitrate precursors and urea in distilled water", "time": {"raw_string": "", "unit": "", "max_value": null, "min_value": null}, "temperature": {"raw_string": "", "unit": "", "max_value": null, "min_value": null}, "pH": {"raw_string": "", "max_value": null, "min_value": null}, "ratios": [{"type": "molar ratio", "description": "urea:metal nitrates", "value": "6.67:1"}], "atmosphere": {"raw_string": "", "atmosphere_normalized": ""}}, {"operation_type": "", "operation_details": "heat with stirring until boiling and auto-combustion", "time": {"raw_string": "", "unit": "", "max_value": null, "min_value": null}, "temperature": {"raw_string": "400 °C", "unit": "°C", "max_value": 400.0, "min_value": 400.0}, "pH": {"raw_string": "", "max_value": null, "min_value": null}, "ratios": [], "atmosphere": {"raw_string": "air", "atmosphere_normalized": "Air"}}], "phase_purity": {"impurity_phase": [], "phase_purity_details": "", "classification": "Pure", "characterization_methods": {"characterization_string": [], "characterization_normalized": []}}}
