Repository: hackingmaterials/sol-gel-data

# scripts/

Regenerates every numbered table and figure in the manuscript and the Supplementary
Information.

## Contents

- `figures_tables.ipynb` — one section per manuscript item. Table 2, Figure 2 and Figure 3
  are built from `sol_gel_dataset.jsonl`; Tables 3–5, Tables S2–S6 and Figures S1–S4 from
  the validation labels below.
- `validation/` — the human and LLM annotations for the 200-paper validation set:
  paper-level classification labels (`classification_human.jsonl`,
  `classification_LLM.jsonl`), the 286 records extracted by Gemini 3.0 Flash
  (`validation_LLM.jsonl`) and the 279 ground-truth records they are matched against

File: scripts/validation/validation_LLM.jsonl (part 5 of 37)
{"protocol": {"doi": "10.1016/j.jmmm.2013.08.002", "target": {"material_string": "Mn0.8Zn0.2Fe2O4", "material_form": "powder", "material_formula": "Mn0.8Zn0.2Fe2O4", "composition": [{"formula": "Mn0.8Zn0.2Fe2O4", "amount": "1", "elements": {"Mn": "0.8", "Zn": "0.2", "Fe": "2", "O": "4"}, "species": {"Mn": "0.8", "Zn": "0.2", "Fe": "2", "O": "4"}}], "additives": [], "is_mixture": false, "phase": "", "oxygen_deficiency": "no", "oxidation_states": {}}, "metal_precursors": [{"material_string": "Mn(NO3)2·4H2O", "material_form": "", "material_formula": "Mn(NO3)2·4H2O", "composition": [{"formula": "Mn(NO3)2", "amount": "1", "elements": {"N": "2", "O": "6", "Mn": "1"}, "species": {"NO3": "2", "Mn": "1"}}, {"formula": "H2O", "amount": "4", "elements": {"H": "2", "O": "1"}, "species": {"H2O": "1"}}], "additives": [], "is_mixture": true, "phase": "", "oxygen_deficiency": "no", "oxidation_states": {"Mn": [2], "N": [5], "O": [-2]}}, {"material_string": "Zn(NO3)2·6H2O", "material_form": "", "material_formula": "Zn(NO3)2·6H2O", "composition": [{"formula": "Zn(NO3)2", "amount": "1", "elements": {"N": "2", "O": "6", "Zn": "1"}, "species": {"NO3": "2", "Zn": "1"}}, {"formula": "H2O", "amount": "6", "elements": {"H": "2", "O": "1"}, "species": {"H2O": "1"}}], "additives": [], "is_mixture": true, "phase": "", "oxygen_deficiency": "no", "oxidation_states": {"Zn": [2], "N": [5], "O": [-2]}}, {"material_string": "Fe(NO3)3·9H2O", "material_form": "", "material_formula": "Fe(NO3)3·9H2O", "composition": [{"formula": "Fe(NO3)3", "amount": "1", "elements": {"N": "3", "O": "9", "Fe": "1"}, "species": {"NO3": "3", "Fe": "1"}}, {"formula": "H2O", "amount": "9", "elements": {"H": "2", "O": "1"}, "species": {"H2O": "1"}}], "additives": [], "is_mixture": true, "phase": "", "oxygen_deficiency": "no", "oxidation_states": {"Fe": [3], "N": [5], "O": [-2]}}], "reagents": [{"reagent_string": "urea", "reagent_role": "unspecified", "pubchem_CID": 1176, "iupac_name": "urea", "reagent_formula": "CH4N2O", "smiles": "C(=O)(N)N"}, {"reagent_string": "distilled water", "reagent_role": "solvent", "pubchem_CID": 962, "iupac_name": "oxidane", "reagent_formula": "H2O", "smiles": "O"}]}, "operations": [{"operation_type": "mixing", "operation_details": "Stoichiometric amounts of metal nitrates and urea dissolved in distilled water", "time": {"raw_string": "", "unit": "", "max_value": null, "min_value": null}, "temperature": {"raw_string": "", "unit": "", "max_value": null, "min_value": null}, "pH": {"raw_string": "", "max_value": null, "min_value": null}, "ratios": [{"type": "molar ratio", "description": "urea:metal nitrates", "value": "6.67:1"}], "atmosphere": {"raw_string": "", "atmosphere_normalized": ""}}, {"operation_type": "heating", "operation_details": "placed on stirrer at 400 °C; solution boiled, dehydrated, and decomposed with evolution of heat and gases (auto-combustion)", "time": {"raw_string": "", "unit": "", "max_value": null, "min_value": null}, "temperature": {"raw_string": "400 °C", "unit": "°C", "max_value": 400.0, "min_value": 400.0}, "pH": {"raw_string": "", "max_value": null, "min_value": null}, "ratios": [], "atmosphere": {"raw_string": "air", "atmosphere_normalized": "Air"}}], "phase_purity": {"impurity_phase": [], "phase_purity_details": "single-phase cubic ferrites without any extra lines attributed to any other impurities", "classification": "Pure", "characterization_methods": {"characterization_string": ["AAS", "DTA", "TG", "XRD", "TEM", "FT-IR", "VSM"], "characterization_normalized": ["Atomic Absorption Spectroscopy (AAS)", "Differential Thermal Analysis (DTA)", "Thermogravimetric Analysis (TGA)", "X-ray Diffraction (XRD)", "Transmission Electron Microscopy (TEM)", "Fourier Transform Infrared Spectroscopy (FTIR)", "Vibrating Sample Magnetometry (VSM)"]}}}
{"protocol": {"doi": "10.1016/j.jmmm.2013.08.002", "target": {"material_string": "Mn0.6Zn0.4Fe2O4", "material_form": "powder", "material_formula": "Mn0.6Zn0.4Fe2O4", "composition": [{"formula": "Mn0.6Zn0.4Fe2O4", "amount": "1", "elements": {"Mn": "0.6", "Zn": "0.4", "Fe": "2", "O": "4"}, "species": {"Mn": "0.6", "Zn": "0.4", "Fe": "2", "O": "4"}}], "additives": [], "is_mixture": false, "phase": "", "oxygen_deficiency": "no", "oxidation_states": {}}, "metal_precursors": [{"material_string": "Mn(NO3)2·4H2O", "material_form": "", "material_formula": "Mn(NO3)2·4H2O", "composition": [{"formula": "Mn(NO3)2", "amount": "1", "elements": {"N": "2", "O": "6", "Mn": "1"}, "species": {"NO3": "2", "Mn": "1"}}, {"formula": "H2O", "amount": "4", "elements": {"H": "2", "O": "1"}, "species": {"H2O": "1"}}], "additives": [], "is_mixture": true, "phase": "", "oxygen_deficiency": "no", "oxidation_states": {"Mn": [2], "N": [5], "O": [-2]}}, {"material_string": "Zn(NO3)2·6H2O", "material_form": "", "material_formula": "Zn(NO3)2·6H2O", "composition": [{"formula": "Zn(NO3)2", "amount": "1", "elements": {"N": "2", "O": "6", "Zn": "1"}, "species": {"NO3": "2", "Zn": "1"}}, {"formula": "H2O", "amount": "6", "elements": {"H": "2", "O": "1"}, "species": {"H2O": "1"}}], "additives": [], "is_mixture": true, "phase": "", "oxygen_deficiency": "no", "oxidation_states": {"Zn": [2], "N": [5], "O": [-2]}}, {"material_string": "Fe(NO3)3·9H2O", "material_form": "", "material_formula": "Fe(NO3)3·9H2O", "composition": [{"formula": "Fe(NO3)3", "amount": "1", "elements": {"N": "3", "O": "9", "Fe": "1"}, "species": {"NO3": "3", "Fe": "1"}}, {"formula": "H2O", "amount": "9", "elements": {"H": "2", "O": "1"}, "species": {"H2O": "1"}}], "additives": [], "is_mixture": true, "phase": "", "oxygen_deficiency": "no", "oxidation_states": {"Fe": [3], "N": [5], "O": [-2]}}], "reagents": [{"reagent_string": "urea", "reagent_role": "unspecified", "pubchem_CID": 1176, "iupac_name": "urea", "reagent_formula": "CH4N2O", "smiles": "C(=O)(N)N"}, {"reagent_string": "distilled water", "reagent_role": "solvent", "pubchem_CID": 962, "iupac_name": "oxidane", "reagent_formula": "H2O", "smiles": "O"}]}, "operations": [{"operation_type": "mixing", "operation_details": "Stoichiometric amounts of metal nitrates and urea dissolved in distilled water", "time": {"raw_string": "", "unit": "", "max_value": null, "min_value": null}, "temperature": {"raw_string": "", "unit": "", "max_value": null, "min_value": null}, "pH": {"raw_string": "", "max_value": null, "min_value": null}, "ratios": [{"type": "molar ratio", "description": "urea:metal nitrates", "value": "6.67:1"}], "atmosphere": {"raw_string": "", "atmosphere_normalized": ""}}, {"operation_type": "heating", "operation_details": "placed on stirrer at 400 °C; solution boiled, dehydrated, and decomposed with evolution of heat and gases (auto-combustion)", "time": {"raw_string": "", "unit": "", "max_value": null, "min_value": null}, "temperature": {"raw_string": "400 °C", "unit": "°C", "max_value": 400.0, "min_value": 400.0}, "pH": {"raw_string": "", "max_value": null, "min_value": null}, "ratios": [], "atmosphere": {"raw_string": "air", "atmosphere_normalized": "Air"}}], "phase_purity": {"impurity_phase": [], "phase_purity_details": "single-phase cubic ferrites without any extra lines attributed to any other impurities", "classification": "Pure", "characterization_methods": {"characterization_string": ["AAS", "DTA", "TG", "XRD", "TEM", "FT-IR", "VSM"], "characterization_normalized": ["Atomic Absorption Spectroscopy (AAS)", "Differential Thermal Analysis (DTA)", "Thermogravimetric Analysis (TGA)", "X-ray Diffraction (XRD)", "Transmission Electron Microscopy (TEM)", "Fourier Transform Infrared Spectroscopy (FTIR)", "Vibrating Sample Magnetometry (VSM)"]}}}
{"protocol": {"doi": "10.1016/j.jmmm.2013.08.002", "target": {"material_string": "Mn0.4Zn0.6Fe2O4", "material_form": "powder", "material_formula": "Mn0.4Zn0.6Fe2O4", "composition": [{"formula": "Mn0.4Zn0.6Fe2O4", "amount": "1", "elements": {"Mn": "0.4", "Zn": "0.6", "Fe": "2", "O": "4"}, "species": {"Mn": "0.4", "Zn": "0.6", "Fe": "2", "O": "4"}}], "additives": [], "is_mixture": false, "phase": "", "oxygen_deficiency": "no", "oxidation_states": {}}, "metal_precursors": [{"material_string": "Mn(NO3)2·4H2O", "material_form": "", "material_formula": "Mn(NO3)2·4H2O", "composition": [{"formula": "Mn(NO3)2", "amount": "1", "elements": {"N": "2", "O": "6", "Mn": "1"}, "species": {"NO3": "2", "Mn": "1"}}, {"formula": "H2O", "amount": "4", "elements": {"H": "2", "O": "1"}, "species": {"H2O": "1"}}], "additives": [], "is_mixture": true, "phase": "", "oxygen_deficiency": "no", "oxidation_states": {"Mn": [2], "N": [5], "O": [-2]}}, {"material_string": "Zn(NO3)2·6H2O", "material_form": "", "material_formula": "Zn(NO3)2·6H2O", "composition": [{"formula": "Zn(NO3)2", "amount": "1", "elements": {"N": "2", "O": "6", "Zn": "1"}, "species": {"NO3": "2", "Zn": "1"}}, {"formula": "H2O", "amount": "6", "elements": {"H": "2", "O": "1"}, "species": {"H2O": "1"}}], "additives": [], "is_mixture": true, "phase": "", "oxygen_deficiency": "no", "oxidation_states": {"Zn": [2], "N": [5], "O": [-2]}}, {"material_string": "Fe(NO3)3·9H2O", "material_form": "", "material_formula": "Fe(NO3)3·9H2O", "composition": [{"formula": "Fe(NO3)3", "amount": "1", "elements": {"N": "3", "O": "9", "Fe": "1"}, "species": {"NO3": "3", "Fe": "1"}}, {"formula": "H2O", "amount": "9", "elements": {"H": "2", "O": "1"}, "species": {"H2O": "1"}}], "additives": [], "is_mixture": true, "phase": "", "oxygen_deficiency": "no", "oxidation_states": {"Fe": [3], "N": [5], "O": [-2]}}], "reagents": [{"reagent_string": "urea", "reagent_role": "unspecified", "pubchem_CID": 1176, "iupac_name": "urea", "reagent_formula": "CH4N2O", "smiles": "C(=O)(N)N"}, {"reagent_string": "distilled water", "reagent_role": "solvent", "pubchem_CID": 962, "iupac_name": "oxidane", "reagent_formula": "H2O", "smiles": "O"}]}, "operations": [{"operation_type": "mixing", "operation_details": "Stoichiometric amounts of metal nitrates and urea dissolved in distilled water", "time": {"raw_string": "", "unit": "", "max_value": null, "min_value": null}, "temperature": {"raw_string": "", "unit": "", "max_value": null, "min_value": null}, "pH": {"raw_string": "", "max_value": null, "min_value": null}, "ratios": [{"type": "molar ratio", "description": "urea:metal nitrates", "value": "6.67:1"}], "atmosphere": {"raw_string": "", "atmosphere_normalized": ""}}, {"operation_type": "heating", "operation_details": "placed on stirrer at 400 °C; solution boiled, dehydrated, and decomposed with evolution of heat and gases (auto-combustion)", "time": {"raw_string": "", "unit": "", "max_value": null, "min_value": null}, "temperature": {"raw_string": "400 °C", "unit": "°C", "max_value": 400.0, "min_value": 400.0}, "pH": {"raw_string": "", "max_value": null, "min_value": null}, "ratios": [], "atmosphere": {"raw_string": "air", "atmosphere_normalized": "Air"}}], "phase_purity": {"impurity_phase": [], "phase_purity_details": "single-phase cubic ferrites without any extra lines attributed to any other impurities", "classification": "Pure", "characterization_methods": {"characterization_string": ["AAS", "DTA", "TG", "XRD", "TEM", "FT-IR", "VSM"], "characterization_normalized": ["Atomic Absorption Spectroscopy (AAS)", "Differential Thermal Analysis (DTA)", "Thermogravimetric Analysis (TGA)", "X-ray Diffraction (XRD)", "Transmission Electron Microscopy (TEM)", "Fourier Transform Infrared Spectroscopy (FTIR)", "Vibrating Sample Magnetometry (VSM)"]}}}
{"protocol": {"doi": "10.1016/j.jmmm.2013.08.002", "target": {"material_string": "Mn0.2Zn0.8Fe2O4", "material_form": "powder", "material_formula": "Mn0.2Zn0.8Fe2O4", "composition": [{"formula": "Mn0.2Zn0.8Fe2O4", "amount": "1", "elements": {"Mn": "0.2", "Zn": "0.8", "Fe": "2", "O": "4"}, "species": {"Mn": "0.2", "Zn": "0.8", "Fe": "2", "O": "4"}}], "additives": [], "is_mixture": false, "phase": "", "oxygen_deficiency": "no", "oxidation_states": {}}, "metal_precursors": [{"material_string": "Mn(NO3)2·4H2O", "material_form": "", "material_formula": "Mn(NO3)2·4H2O", "composition": [{"formula": "Mn(NO3)2", "amount": "1", "elements": {"N": "2", "O": "6", "Mn": "1"}, "species": {"NO3": "2", "Mn": "1"}}, {"formula": "H2O", "amount": "4", "elements": {"H": "2", "O": "1"}, "species": {"H2O": "1"}}], "additives": [], "is_mixture": true, "phase": "", "oxygen_deficiency": "no", "oxidation_states": {"Mn": [2], "N": [5], "O": [-2]}}, {"material_string": "Zn(NO3)2·6H2O", "material_form": "", "material_formula": "Zn(NO3)2·6H2O", "composition": [{"formula": "Zn(NO3)2", "amount": "1", "elements": {"N": "2", "O": "6", "Zn": "1"}, "species": {"NO3": "2", "Zn": "1"}}, {"formula": "H2O", "amount": "6", "elements": {"H": "2", "O": "1"}, "species": {"H2O": "1"}}], "additives": [], "is_mixture": true, "phase": "", "oxygen_deficiency": "no", "oxidation_states": {"Zn": [2], "N": [5], "O": [-2]}}, {"material_string": "Fe(NO3)3·9H2O", "material_form": "", "material_formula": "Fe(NO3)3·9H2O", "composition": [{"formula": "Fe(NO3)3", "amount": "1", "elements": {"N": "3", "O": "9", "Fe": "1"}, "species": {"NO3": "3", "Fe": "1"}}, {"formula": "H2O", "amount": "9", "elements": {"H": "2", "O": "1"}, "species": {"H2O": "1"}}], "additives": [], "is_mixture": true, "phase": "", "oxygen_deficiency": "no", "oxidation_states": {"Fe": [3], "N": [5], "O": [-2]}}], "reagents": [{"reagent_string": "urea", "reagent_role": "unspecified", "pubchem_CID": 1176, "iupac_name": "urea", "reagent_formula": "CH4N2O", "smiles": "C(=O)(N)N"}, {"reagent_string": "distilled water", "reagent_role": "solvent", "pubchem_CID": 962, "iupac_name": "oxidane", "reagent_formula": "H2O", "smiles": "O"}]}, "operations": [{"operation_type": "mixing", "operation_details": "Stoichiometric amounts of metal nitrates and urea dissolved in distilled water", "time": {"raw_string": "", "unit": "", "max_value": null, "min_value": null}, "temperature": {"raw_string": "", "unit": "", "max_value": null, "min_value": null}, "pH": {"raw_string": "", "max_value": null, "min_value": null}, "ratios": [{"type": "molar ratio", "description": "urea:metal nitrates", "value": "6.67:1"}], "atmosphere": {"raw_string": "", "atmosphere_normalized": ""}}, {"operation_type": "heating", "operation_details": "placed on stirrer at 400 °C; solution boiled, dehydrated, and decomposed with evolution of heat and gases (auto-combustion)", "time": {"raw_string": "", "unit": "", "max_value": null, "min_value": null}, "temperature": {"raw_string": "400 °C", "unit": "°C", "max_value": 400.0, "min_value": 400.0}, "pH": {"raw_string": "", "max_value": null, "min_value": null}, "ratios": [], "atmosphere": {"raw_string": "air", "atmosphere_normalized": "Air"}}], "phase_purity": {"impurity_phase": [], "phase_purity_details": "single-phase cubic ferrites without any extra lines attributed to any other impurities", "classification": "Pure", "characterization_methods": {"characterization_string": ["AAS", "DTA", "TG", "XRD", "TEM", "FT-IR", "VSM"], "characterization_normalized": ["Atomic Absorption Spectroscopy (AAS)", "Differential Thermal Analysis (DTA)", "Thermogravimetric Analysis (TGA)", "X-ray Diffraction (XRD)", "Transmission Electron Microscopy (TEM)", "Fourier Transform Infrared Spectroscopy (FTIR)", "Vibrating Sample Magnetometry (VSM)"]}}}
{"protocol": {"doi": "10.1039/D1NJ03952K", "target": {"material_string": "GdMnO3", "material_form": "powder", "material_formula": "GdMnO3", "composition": [{"formula": "GdMnO3", "amount": "1", "elements": {"Gd": "1", "Mn": "1", "O": "3"}, "species": {"Gd": "1", "Mn": "1", "O": "3"}}], "additives": [], "is_mixture": false, "phase": "", "oxygen_deficiency": "no", "oxidation_states": {"Gd": [3], "Mn": [3], "O": [-2]}}, "metal_precursors": [{"material_string": "Gd(NO3)3·6H2O", "material_form": "", "material_formula": "Gd(NO3)3·6H2O", "composition": [{"formula": "Gd(NO3)3", "amount": "1", "elements": {"N": "3", "O": "9", "Gd": "1"}, "species": {"NO3": "3", "Gd": "1"}}, {"formula": "H2O", "amount": "6", "elements": {"H": "2", "O": "1"}, "species": {"H2O": "1"}}], "additives": [], "is_mixture": true, "phase": "", "oxygen_deficiency": "no", "oxidation_states": {"Gd": [3], "N": [5], "O": [-2]}}, {"material_string": "MnCl2·6H2O", "material_form": "", "material_formula": "MnCl2·6H2O", "composition": [{"formula": "MnCl2", "amount": "1", "elements": {"Mn": "1", "Cl": "2"}, "species": {"Mn": "1", "Cl": "2"}}, {"formula": "H2O", "amount": "6", "elements": {"H": "2", "O": "1"}, "species": {"H2O": "1"}}], "additives": [], "is_mixture": true, "phase": "", "oxygen_deficiency": "no", "oxidation_states": {"Mn": [2], "Cl": [-1]}}], "reagents": [{"reagent_string": "distilled water", "reagent_role": "solvent", "pubchem_CID": 962, "iupac_name": "oxidane", "reagent_formula": "H2O", "smiles": "O"}, {"reagent_string": "citric acid", "reagent_role": "chelating agent", "pubchem_CID": 311, "iupac_name": "2-hydroxypropane-1,2,3-tricarboxylic acid", "reagent_formula": "C6H8O7", "smiles": "C(C(=O)O)C(CC(=O)O)(C(=O)O)O"}, {"reagent_string": "ethylene glycol", "reagent_role": "unspecified", "pubchem_CID": 174, "iupac_name": "ethane-1,2-diol", "reagent_formula": "C2H6O2", "smiles": "C(CO)O"}]}, "operations": [{"operation_type": "mixing", "operation_details": "stoichiometric proportions of metal precursors dissolved in distilled water with citric acid; cation to citric acid ratio 1:1", "time": {"raw_string": "", "unit": "", "max_value": null, "min_value": null}, "temperature": {"raw_string": "", "unit": "", "max_value": null, "min_value": null}, "pH": {"raw_string": "", "max_value": null, "min_value": null}, "ratios": [{"type": "molar ratio", "description": "cation:citric acid", "value": "1:1"}], "atmosphere": {"raw_string": "", "atmosphere_normalized": ""}}, {"operation_type": "mixing", "operation_details": "stirred at 80 °C with dropwise addition of ethylene glycol until viscous gel formed", "time": {"raw_string": "", "unit": "", "max_value": null, "min_value": null}, "temperature": {"raw_string": "80 °C", "unit": "°C", "max_value": 80.0, "min_value": 80.0}, "pH": {"raw_string": "", "max_value": null, "min_value": null}, "ratios": [], "atmosphere": {"raw_string": "", "atmosphere_normalized": ""}}, {"operation_type": "heating", "operation_details": "dried at 100 °C for 6 h", "time": {"raw_string": "6 h", "unit": "h", "max_value": 6.0, "min_value": 6.0}, "temperature": {"raw_string": "100 °C", "unit": "°C", "max_value": 100.0, "min_value": 100.0}, "pH": {"raw_string": "", "max_value": null, "min_value": null}, "ratios": [], "atmosphere": {"raw_string": "", "atmosphere_normalized": ""}}, {"operation_type": "grinding", "operation_details": "manual grinding of the dried sample", "time": {"raw_string": "", "unit": "", "max_value": null, "min_value": null}, "temperature": {"raw_string": "", "unit": "", "max_value": null, "min_value": null}, "pH": {"raw_string": "", "max_value": null, "min_value": null}, "ratios": [], "atmosphere": {"raw_string": "", "atmosphere_normalized": ""}}, {"operation_type": "heating", "operation_details": "calcined at 1100 °C for 5 h", "time": {"raw_string": "5 h", "unit": "h", "max_value": 5.0, "min_value": 5.0}, "temperature": {"raw_string": "1100 °C", "unit": "°C", "max_value": 1100.0, "min_value": 1100.0}, "pH": {"raw_string": "", "max_value": null, "min_value": null}, "ratios": [], "atmosphere": {"raw_string": "", "atmosphere_normalized": ""}}], "phase_purity": {"impurity_phase": [], "phase_purity_details": "pure phase without the presence of any impurity phase; space group Pbnm", "classification": "Pure", "characterization_methods": {"characterization_string": ["XRD", "SEM", "HRTEM", "EXAFS", "EDS", "MPMS"], "characterization_normalized": ["X-ray Diffraction (XRD)", "Scanning Electron Microscopy (SEM)", "Transmission Electron Microscopy (TEM)", "Extended X-ray Absorption Fine Structure (EXAFS)", "Energy Dispersive X-ray Spectroscopy (EDS)", "SQUID Magnetometry"]}}}
{"protocol": {"doi": "10.1039/D1NJ03952K", "target": {"material_string": "GdMn0.5Cr0.5O3", "material_form": "powder", "material_formula": "GdMn0.5Cr0.5O3", "composition": [{"formula": "GdMn0.5Cr0.5O3", "amount": "1", "elements": {"Gd": "1", "Mn": "0.5", "Cr": "0.5", "O": "3"}, "species": {"Gd": "1", "Mn": "0.5", "Cr": "0.5", "O": "3"}}], "additives": [], "is_mixture": false, "phase": "", "oxygen_deficiency": "no", "oxidation_states": {}}, "metal_precursors": [{"material_string": "Gd(NO3)3·6H2O", "material_form": "", "material_formula": "Gd(NO3)3·6H2O", "composition": [{"formula": "Gd(NO3)3", "amount": "1", "elements": {"N": "3", "O": "9", "Gd": "1"}, "species": {"NO3": "3", "Gd": "1"}}, {"formula": "H2O", "amount": "6", "elements": {"H": "2", "O": "1"}, "species": {"H2O": "1"}}], "additives": [], "is_mixture": true, "phase": "", "oxygen_deficiency": "no", "oxidation_states": {"Gd": [3], "N": [5], "O": [-2]}}, {"material_string": "MnCl2·6H2O", "material_form": "", "material_formula": "MnCl2·6H2O", "composition": [{"formula": "MnCl2", "amount": "1", "elements": {"Mn": "1", "Cl": "2"}, "species": {"Mn": "1", "Cl": "2"}}, {"formula": "H2O", "amount": "6", "elements": {"H": "2", "O": "1"}, "species": {"H2O": "1"}}], "additives": [], "is_mixture": true, "phase": "", "oxygen_deficiency": "no", "oxidation_states": {"Mn": [2], "Cl": [-1]}}, {"material_string": "CrCl3·6H2O", "material_form": "", "material_formula": "CrCl3·6H2O", "composition": [{"formula": "CrCl3", "amount": "1", "elements": {"Cr": "1", "Cl": "3"}, "species": {"Cr": "1", "Cl": "3"}}, {"formula": "H2O", "amount": "6", "elements": {"H": "2", "O": "1"}, "species": {"H2O": "1"}}], "additives": [], "is_mixture": true, "phase": "", "oxygen_deficiency": "no", "oxidation_states": {"Cr": [3], "Cl": [-1]}}], "reagents": [{"reagent_string": "distilled water", "reagent_role": "solvent", "pubchem_CID": 962, "iupac_name": "oxidane", "reagent_formula": "H2O", "smiles": "O"}, {"reagent_string": "citric acid", "reagent_role": "chelating agent", "pubchem_CID": 311, "iupac_name": "2-hydroxypropane-1,2,3-tricarboxylic acid", "reagent_formula": "C6H8O7", "smiles": "C(C(=O)O)C(CC(=O)O)(C(=O)O)O"}, {"reagent_string": "ethylene glycol", "reagent_role": "unspecified", "pubchem_CID": 174, "iupac_name": "ethane-1,2-diol", "reagent_formula": "C2H6O2", "smiles": "C(CO)O"}]}, "operations": [{"operation_type": "mixing", "operation_details": "stoichiometric proportions of metal precursors dissolved in distilled water with citric acid; 50% CrCl3 used in place of MnCl2", "time": {"raw_string": "", "unit": "", "max_value": null, "min_value": null}, "temperature": {"raw_string": "", "unit": "", "max_value": null, "min_value": null}, "pH": {"raw_string": "", "max_value": null, "min_value": null}, "ratios": [{"type": "molar ratio", "description": "cation:citric acid", "value": "1:1"}], "atmosphere": {"raw_string": "", "atmosphere_normalized": ""}}, {"operation_type": "mixing", "operation_details": "stirred at 80 °C with dropwise addition of ethylene glycol until viscous gel formed", "time": {"raw_string": "", "unit": "", "max_value": null, "min_value": null}, "temperature": {"raw_string": "80 °C", "unit": "°C", "max_value": 80.0, "min_value": 80.0}, "pH": {"raw_string": "", "max_value": null, "min_value": null}, "ratios": [], "atmosphere": {"raw_string": "", "atmosphere_normalized": ""}}, {"operation_type": "heating", "operation_details": "dried at 100 °C for 6 h", "time": {"raw_string": "6 h", "unit": "h", "max_value": 6.0, "min_value": 6.0}, "temperature": {"raw_string": "100 °C", "unit": "°C", "max_value": 100.0, "min_value": 100.0}, "pH": {"raw_string": "", "max_value": null, "min_value": null}, "ratios": [], "atmosphere": {"raw_string": "", "atmosphere_normalized": ""}}, {"operation_type": "grinding", "operation_details": "manual grinding of the dried sample", "time": {"raw_string": "", "unit": "", "max_value": null, "min_value": null}, "temperature": {"raw_string": "", "unit": "", "max_value": null, "min_value": null}, "pH": {"raw_string": "", "max_value": null, "min_value": null}, "ratios": [], "atmosphere": {"raw_string": "", "atmosphere_normalized": ""}}, {"operation_type": "heating", "operation_details": "calcined at 1100 °C for 5 h", "time": {"raw_string": "5 h", "unit": "h", "max_value": 5.0, "min_value": 5.0}, "temperature": {"raw_string": "1100 °C", "unit": "°C", "max_value": 1100.0, "min_value": 1100.0}, "pH": {"raw_string": "", "max_value": null, "min_value": null}, "ratios": [], "atmosphere": {"raw_string": "", "atmosphere_normalized": ""}}], "phase_purity": {"impurity_phase": [], "phase_purity_details": "structural transformation from O′ to O type orthorhombic symmetry; no impurity phases mentioned", "classification": "Pure", "characterization_methods": {"characterization_string": ["XRD", "SEM", "HRTEM", "EXAFS", "EDS", "MPMS"], "characterization_normalized": ["X-ray Diffraction (XRD)", "Scanning Electron Microscopy (SEM)", "Transmission Electron Microscopy (TEM)", "Extended X-ray Absorption Fine Structure (EXAFS)", "Energy Dispersive X-ray Spectroscopy (EDS)", "SQUID Magnetometry"]}}}
{"protocol": {"doi": "10.1016/j.cej.2021.130675", "target": {"material_string": "MgO-Na2CO3", "material_form": "powder", "material_formula": "MgO-Na2CO3", "composition": [{"formula": "MgO", "amount": "1", "elements": {"Mg": "1", "O": "1"}, "species": {"Mg": "1", "O": "1"}}, {"formula": "Na2CO3", "amount": "1", "elements": {"Na": "2", "C": "1", "O": "3"}, "species": {"Na": "2", "CO3": "1"}}], "additives": [], "is_mixture": true, "phase": "", "oxygen_deficiency": "no", "oxidation_states": {}}, "metal_precursors": [{"material_string": "Mg(NO3)2·6H2O", "material_form": "", "material_formula": "Mg(NO3)2·6H2O", "composition": [{"formula": "Mg(NO3)2", "amount": "1", "elements": {"N": "2", "O": "6", "Mg": "1"}, "species": {"NO3": "2", "Mg": "1"}}, {"formula": "H2O", "amount": "6", "elements": {"H": "2", "O": "1"}, "species": {"H2O": "1"}}], "additives": [], "is_mixture": true, "phase": "", "oxygen_deficiency": "no", "oxidation_states": {"Mg": [2], "N": [5], "O": [-2]}}], "reagents": [{"reagent_string": "deionized water", "reagent_role": "solvent", "pubchem_CID": 962, "iupac_name": "oxidane", "reagent_formula": "H2O", "smiles": "O"}, {"reagent_string": "ethylenediamine tetraacetic acid", "reagent_role": "chelating agent", "pubchem_CID": 6049, "iupac_name": "2-[2-[bis(carboxymethyl)amino]ethyl-(carboxymethyl)amino]acetic acid", "reagent_formula": "C10H16N2O8", "smiles": "C(CN(CC(=O)O)CC(=O)O)N(CC(=O)O)CC(=O)O"}, {"reagent_string": "ammonia solution", "reagent_role": "solvent", "pubchem_CID": null, "iupac_name": "", "reagent_formula": "", "smiles": ""}, {"reagent_string": "citric acid", "reagent_role": "unspecified", "pubchem_CID": 311, "iupac_name": "2-hydroxypropane-1,2,3-tricarboxylic acid", "reagent_formula": "C6H8O7", "smiles": "C(C(=O)O)C(CC(=O)O)(C(=O)O)O"}, {"reagent_string": "ethylene glycol", "reagent_role": "unspecified", "pubchem_CID": 174, "iupac_name": "ethane-1,2-diol", "reagent_formula": "C2H6O2", "smiles": "C(CO)O"}, {"reagent_string": "Na2CO3", "reagent_role": "unspecified", "pubchem_CID": 10340, "iupac_name": "disodium;carbonate", "reagent_formula": "CNa2O3", "smiles": "C(=O)([O-])[O-].[Na+].[Na+]"}]}, "operations": [{"operation_type": "mixing", "operation_details": "Mg(NO3)2·6H2O dissolved in deionized water; EDTA dissolved in ammonia solution", "time": {"raw_string": "", "unit": "", "max_value": null, "min_value": null}, "temperature": {"raw_string": "", "unit": "", "max_value": null, "min_value": null}, "pH": {"raw_string": "", "max_value": null, "min_value": null}, "ratios": [], "atmosphere": {"raw_string": "", "atmosphere_normalized": ""}}, {"operation_type": "mixing", "operation_details": "EDTA solution added to metal nitrate solution followed by citric acid and ethylene glycol", "time": {"raw_string": "", "unit": "", "max_value": null, "min_value": null}, "temperature": {"raw_string": "", "unit": "", "max_value": null, "min_value": null}, "pH": {"raw_string": "", "max_value": null, "min_value": null}, "ratios": [{"type": "molar ratio", "description": "total metal ions:EDTA:CA:EG", "value": "1:1:1.5:3"}], "atmosphere": {"raw_string": "", "atmosphere_normalized": ""}}, {"operation_type": "mixing", "operation_details": "NH4OH added to adjust pH between 7 and 8; stoichiometric amount of Na2CO3 added", "time": {"raw_string": "", "unit": "", "max_value": null, "min_value": null}, "temperature": {"raw_string": "", "unit": "", "max_value": null, "min_value": null}, "pH": {"raw_string": "7-8", "max_value": 8.0, "min_value": 7.0}, "ratios": [], "atmosphere": {"raw_string": "", "atmosphere_normalized": ""}}, {"operation_type": "mixing", "operation_details": "heated under stirring to form a viscous gel", "time": {"raw_string": "", "unit": "", "max_value": null, "min_value": null}, "temperature": {"raw_string": "70 °C", "unit": "°C", "max_value": 70.0, "min_value": 70.0}, "pH": {"raw_string": "", "max_value": null, "min_value": null}, "ratios": [], "atmosphere": {"raw_string": "", "atmosphere_normalized": ""}}, {"operation_type": "heating", "operation_details": "heated in an oven", "time": {"raw_string": "4 h", "unit": "h", "max_value": 4.0, "min_value": 4.0}, "temperature": {"raw_string": "200 °C", "unit": "°C", "max_value": 200.0, "min_value": 200.0}, "pH": {"raw_string": "", "max_value": null, "min_value": null}, "ratios": [], "atmosphere": {"raw_string": "", "atmosphere_normalized": ""}}, {"operation_type": "heating", "operation_details": "calcined", "time": {"raw_string": "4 h", "unit": "h", "max_value": 4.0, "min_value": 4.0}, "temperature": {"raw_string": "450 °C", "unit": "°C", "max_value": 450.0, "min_value": 450.0}, "pH": {"raw_string": "", "max_value": null, "min_value": null}, "ratios": [], "atmosphere": {"raw_string": "", "atmosphere_normalized": ""}}, {"operation_type": "heating", "operation_details": "calcined", "time": {"raw_string": "5 h", "unit": "h", "max_value": 5.0, "min_value": 5.0}, "temperature": {"raw_string": "750 °C", "unit": "°C", "max_value": 750.0, "min_value": 750.0}, "pH": {"raw_string": "", "max_value": null, "min_value": null}, "ratios": [], "atmosphere": {"raw_string": "", "atmosphere_normalized": ""}}], "phase_purity": {"impurity_phase": [], "phase_purity_details": "all the samples were comprised of MgO and Na2CO3 without other compounds before sorption reactions", "classification": "Pure", "characterization_methods": {"characterization_string": ["XRD", "SEM", "BET", "BJH"], "characterization_normalized": ["X-ray Diffraction (XRD)", "Scanning Electron Microscopy (SEM)", "N2 Physisorption (BET/BJH)"]}}}
{"protocol": {"doi": "10.1016/S0254-0584(02)00138-4", "target": {"material_string": "TiO2", "material_form": "thin film", "material_formula": "TiO2", "composition": [{"formula": "TiO2", "amount": "1", "elements": {"Ti": "1", "O": "2"}, "species": {"Ti": "1", "O": "2"}}], "additives": [], "is_mixture": false, "phase": "", "oxygen_deficiency": "no", "oxidation_states": {"Ti": [4], "O": [-2]}}, "metal_precursors": [{"material_string": "titanium(IV) tetrabutoxide", "material_form": "", "material_formula": "Ti(OCH2CH2CH2CH3)4", "composition": [{"formula": "Ti(OCH2CH2CH2CH3)4", "amount": "1", "elements": {"O": "4", "C": "16", "H": "36", "Ti": "1"}, "species": {"OCH2CH2CH2CH3": "4", "Ti": "1"}}], "additives": [], "is_mixture": false, "phase": "", "oxygen_deficiency": "no", "oxidation_states": {"Ti": [4], "O": [-2], "C": [-2], "H": [1]}}], "reagents": [{"reagent_string": "deionized water", "reagent_role": "hydrolysis", "pubchem_CID": 962, "iupac_name": "oxidane", "reagent_formula": "H2O", "smiles": "O"}, {"reagent_string": "hydrogen peroxide", "reagent_role": "solvent", "pubchem_CID": 784, "iupac_name": "hydrogen peroxide", "reagent_formula": "H2O2", "smiles": "OO"}]}, "operations": [{"operation_type": "mixing", "operation_details": "titanium(IV) tetrabutoxide hydrolyzed with 100 ml deionized water", "time": {"raw_string": "", "unit": "", "max_value": null, "min_value": null}, "temperature": {"raw_string": "", "unit": "", "max_value": null, "min_value": null}, "pH": {"raw_string": "", "max_value": null, "min_value": null}, "ratios": [], "atmosphere": {"raw_string": "", "atmosphere_normalized": ""}}, {"operation_type": "other", "operation_details": "titanium hydroxide precipitate separated by decantation and washed with water", "time": {"raw_string": "", "unit": "", "max_value": null, "min_value": null}, "temperature": {"raw_string": "", "unit": "", "max_value": null, "min_value": null}, "pH": {"raw_string": "", "max_value": null, "min_value": null}, "ratios": [], "atmosphere": {"raw_string": "", "atmosphere_normalized": ""}}, {"operation_type": "mixing", "operation_details": "precipitate dissolved in 75 ml of 30% aqueous hydrogen peroxide to get transparent orange sol", "time": {"raw_string": "", "unit": "", "max_value": null, "min_value": null}, "temperature": {"raw_string": "", "unit": "", "max_value": null, "min_value": null}, "pH": {"raw_string": "", "max_value": null, "min_value": null}, "ratios": [], "atmosphere": {"raw_string": "", "atmosphere_normalized": ""}}, {"operation_type": "mixing", "operation_details": "sol diluted with water and aged to reach viscosity between 4000 and 12,000 cps", "time": {"raw_string": "12-36 h", "unit": "h", "max_value": 36.0, "min_value": 12.0}, "temperature": {"raw_string": "room temperature", "unit": "", "max_value": null, "min_value": null}, "pH": {"raw_string": "", "max_value": null, "min_value": null}, "ratios": [], "atmosphere": {"raw_string": "", "atmosphere_normalized": ""}}, {"operation_type": "deposition", "operation_details": "dip coating at a constant pulling rate of 1 mm s-1", "time": {"raw_string": "", "unit": "", "max_value": null, "min_value": null}, "temperature": {"raw_string": "", "unit": "", "max_value": null, "min_value": null}, "pH": {"raw_string": "", "max_value": null, "min_value": null}, "ratios": [], "atmosphere": {"raw_string": "", "atmosphere_normalized": ""}}, {"operation_type": "heating", "operation_details": "dried in air at room temperature", "time": {"raw_string": "", "unit": "", "max_value": null, "min_value": null}, "temperature": {"raw_string": "room temperature", "unit": "", "max_value": null, "min_value": null}, "pH": {"raw_string": "", "max_value": null, "min_value": null}, "ratios": [], "atmosphere": {"raw_string": "air", "atmosphere_normalized": "Air"}}, {"operation_type": "heating", "operation_details": "dried in an electric oven", "time": {"raw_string": "2 h", "unit": "h", "max_value": 2.0, "min_value": 2.0}, "temperature": {"raw_string": "100 °C", "unit": "°C", "max_value": 100.0, "min_value": 100.0}, "pH": {"raw_string": "", "max_value": null, "min_value": null}, "ratios": [], "atmosphere": {"raw_string": "", "atmosphere_normalized": ""}}, {"operation_type": "heating", "operation_details": "calcined in an electric furnace", "time": {"raw_string": "1 h", "unit": "h", "max_value": 1.0, "min_value": 1.0}, "temperature": {"raw_string": "400 °C", "unit": "°C", "max_value": 400.0, "min_value": 400.0}, "pH": {"raw_string": "", "max_value": null, "min_value": null}, "ratios": [], "atmosphere": {"raw_string": "air", "atmosphere_normalized": "Air"}}], "phase_purity": {"impurity_phase": [], "phase_purity_details": "crystalline phase of all heat treated samples (from 200 to 600 °C) was predominantly anatase", "classification": "Pure", "characterization_methods": {"characterization_string": ["XRD", "UV-Vis", "SEM", "N2 adsorption", "TG-DTA", "Talley Step Profilometer"], "characterization_normalized": ["X-ray Diffraction (XRD)", "UV-Vis Spectroscopy", "Scanning Electron Microscopy (SEM)", "N2 Physisorption (BET/BJH)", "TGA-DTA"]}}}
