Repository: hackingmaterials/sol-gel-data

# scripts/

Regenerates every numbered table and figure in the manuscript and the Supplementary
Information.

## Contents

- `figures_tables.ipynb` — one section per manuscript item. Table 2, Figure 2 and Figure 3
  are built from `sol_gel_dataset.jsonl`; Tables 3–5, Tables S2–S6 and Figures S1–S4 from
  the validation labels below.
- `validation/` — the human and LLM annotations for the 200-paper validation set:
  paper-level classification labels (`classification_human.jsonl`,
  `classification_LLM.jsonl`), the 286 records extracted by Gemini 3.0 Flash
  (`validation_LLM.jsonl`) and the 279 ground-truth records they are matched against

File: scripts/validation/validation_human.jsonl (part 5 of 33)
{"protocol": {"doi": "10.1039/D1NJ03952K", "target": {"material_string": "GdMnO3", "material_form": "powder", "material_formula": "GdMnO3", "composition": [{"formula": "GdMnO3", "amount": "1", "elements": {"Gd": "1", "Mn": "1", "O": "3"}, "species": {"Gd": "1", "Mn": "1", "O": "3"}}], "additives": [], "is_mixture": false, "phase": "", "oxygen_deficiency": "no", "oxidation_states": {"Gd": [3], "Mn": [3], "O": [-2]}}, "metal_precursors": [{"material_string": "Gd(NO3)3·6H2O", "material_form": "", "material_formula": "Gd(NO3)3·6H2O", "composition": [{"formula": "Gd(NO3)3", "amount": "1", "elements": {"N": "3", "O": "9", "Gd": "1"}, "species": {"NO3": "3", "Gd": "1"}}, {"formula": "H2O", "amount": "6", "elements": {"H": "2", "O": "1"}, "species": {"H2O": "1"}}], "additives": [], "is_mixture": true, "phase": "", "oxygen_deficiency": "no", "oxidation_states": {"Gd": [3], "N": [5], "O": [-2]}}, {"material_string": "MnCl2·6H2O", "material_form": "", "material_formula": "MnCl2·6H2O", "composition": [{"formula": "MnCl2", "amount": "1", "elements": {"Mn": "1", "Cl": "2"}, "species": {"Mn": "1", "Cl": "2"}}, {"formula": "H2O", "amount": "6", "elements": {"H": "2", "O": "1"}, "species": {"H2O": "1"}}], "additives": [], "is_mixture": true, "phase": "", "oxygen_deficiency": "no", "oxidation_states": {"Mn": [2], "Cl": [-1]}}], "reagents": [{"reagent_string": "distilled water", "reagent_role": "", "pubchem_CID": 962, "iupac_name": "oxidane", "reagent_formula": "H2O", "smiles": "O"}, {"reagent_string": "citric acid", "reagent_role": "", "pubchem_CID": 311, "iupac_name": "2-hydroxypropane-1,2,3-tricarboxylic acid", "reagent_formula": "C6H8O7", "smiles": "C(C(=O)O)C(CC(=O)O)(C(=O)O)O"}, {"reagent_string": "ethylene glycol", "reagent_role": "", "pubchem_CID": 174, "iupac_name": "ethane-1,2-diol", "reagent_formula": "C2H6O2", "smiles": "C(CO)O"}]}, "operations": [{"operation_type": "", "operation_details": "dissolve the metal precursors with citric acid in distilled water", "time": {"raw_string": "", "unit": "", "max_value": null, "min_value": null}, "temperature": {"raw_string": "", "unit": "", "max_value": null, "min_value": null}, "pH": {"raw_string": "", "max_value": null, "min_value": null}, "ratios": [{"type": "molar ratio", "description": "cation:citric acid", "value": "1:1"}], "atmosphere": {"raw_string": "", "atmosphere_normalized": ""}}, {"operation_type": "", "operation_details": "stir while adding ethylene glycol dropwise until a viscous gel forms", "time": {"raw_string": "", "unit": "", "max_value": null, "min_value": null}, "temperature": {"raw_string": "80 °C", "unit": "°C", "max_value": 80.0, "min_value": 80.0}, "pH": {"raw_string": "", "max_value": null, "min_value": null}, "ratios": [], "atmosphere": {"raw_string": "", "atmosphere_normalized": ""}}, {"operation_type": "", "operation_details": "dry the gel to a powder", "time": {"raw_string": "6 h", "unit": "h", "max_value": 6.0, "min_value": 6.0}, "temperature": {"raw_string": "100 °C", "unit": "°C", "max_value": 100.0, "min_value": 100.0}, "pH": {"raw_string": "", "max_value": null, "min_value": null}, "ratios": [], "atmosphere": {"raw_string": "", "atmosphere_normalized": ""}}, {"operation_type": "", "operation_details": "grind the dried sample by hand", "time": {"raw_string": "", "unit": "", "max_value": null, "min_value": null}, "temperature": {"raw_string": "", "unit": "", "max_value": null, "min_value": null}, "pH": {"raw_string": "", "max_value": null, "min_value": null}, "ratios": [], "atmosphere": {"raw_string": "", "atmosphere_normalized": ""}}, {"operation_type": "", "operation_details": "calcine the ground powder", "time": {"raw_string": "5 h", "unit": "h", "max_value": 5.0, "min_value": 5.0}, "temperature": {"raw_string": "1100 °C", "unit": "°C", "max_value": 1100.0, "min_value": 1100.0}, "pH": {"raw_string": "", "max_value": null, "min_value": null}, "ratios": [], "atmosphere": {"raw_string": "", "atmosphere_normalized": ""}}], "phase_purity": {"impurity_phase": [], "phase_purity_details": "", "classification": "Pure", "characterization_methods": {"characterization_string": [], "characterization_normalized": []}}}
{"protocol": {"doi": "10.1039/D1NJ03952K", "target": {"material_string": "GdMn0.5Cr0.5O3", "material_form": "powder", "material_formula": "GdMn0.5Cr0.5O3", "composition": [{"formula": "GdMn0.5Cr0.5O3", "amount": "1", "elements": {"Gd": "1", "Mn": "0.5", "Cr": "0.5", "O": "3"}, "species": {"Gd": "1", "Mn": "0.5", "Cr": "0.5", "O": "3"}}], "additives": [], "is_mixture": false, "phase": "", "oxygen_deficiency": "no", "oxidation_states": {}}, "metal_precursors": [{"material_string": "Gd(NO3)3·6H2O", "material_form": "", "material_formula": "Gd(NO3)3·6H2O", "composition": [{"formula": "Gd(NO3)3", "amount": "1", "elements": {"N": "3", "O": "9", "Gd": "1"}, "species": {"NO3": "3", "Gd": "1"}}, {"formula": "H2O", "amount": "6", "elements": {"H": "2", "O": "1"}, "species": {"H2O": "1"}}], "additives": [], "is_mixture": true, "phase": "", "oxygen_deficiency": "no", "oxidation_states": {"Gd": [3], "N": [5], "O": [-2]}}, {"material_string": "MnCl2·6H2O", "material_form": "", "material_formula": "MnCl2·6H2O", "composition": [{"formula": "MnCl2", "amount": "1", "elements": {"Mn": "1", "Cl": "2"}, "species": {"Mn": "1", "Cl": "2"}}, {"formula": "H2O", "amount": "6", "elements": {"H": "2", "O": "1"}, "species": {"H2O": "1"}}], "additives": [], "is_mixture": true, "phase": "", "oxygen_deficiency": "no", "oxidation_states": {"Mn": [2], "Cl": [-1]}}, {"material_string": "CrCl3·6H2O", "material_form": "", "material_formula": "CrCl3·6H2O", "composition": [{"formula": "CrCl3", "amount": "1", "elements": {"Cr": "1", "Cl": "3"}, "species": {"Cr": "1", "Cl": "3"}}, {"formula": "H2O", "amount": "6", "elements": {"H": "2", "O": "1"}, "species": {"H2O": "1"}}], "additives": [], "is_mixture": true, "phase": "", "oxygen_deficiency": "no", "oxidation_states": {"Cr": [3], "Cl": [-1]}}], "reagents": [{"reagent_string": "distilled water", "reagent_role": "", "pubchem_CID": 962, "iupac_name": "oxidane", "reagent_formula": "H2O", "smiles": "O"}, {"reagent_string": "citric acid", "reagent_role": "", "pubchem_CID": 311, "iupac_name": "2-hydroxypropane-1,2,3-tricarboxylic acid", "reagent_formula": "C6H8O7", "smiles": "C(C(=O)O)C(CC(=O)O)(C(=O)O)O"}, {"reagent_string": "ethylene glycol", "reagent_role": "", "pubchem_CID": 174, "iupac_name": "ethane-1,2-diol", "reagent_formula": "C2H6O2", "smiles": "C(CO)O"}]}, "operations": [{"operation_type": "", "operation_details": "dissolve the metal precursors with citric acid in water, substituting CrCl3 for MnCl2", "time": {"raw_string": "", "unit": "", "max_value": null, "min_value": null}, "temperature": {"raw_string": "", "unit": "", "max_value": null, "min_value": null}, "pH": {"raw_string": "", "max_value": null, "min_value": null}, "ratios": [{"type": "molar ratio", "description": "cation:citric acid", "value": "1:1"}], "atmosphere": {"raw_string": "", "atmosphere_normalized": ""}}, {"operation_type": "", "operation_details": "stir with dropwise ethylene glycol until a viscous gel forms", "time": {"raw_string": "", "unit": "", "max_value": null, "min_value": null}, "temperature": {"raw_string": "80 °C", "unit": "°C", "max_value": 80.0, "min_value": 80.0}, "pH": {"raw_string": "", "max_value": null, "min_value": null}, "ratios": [], "atmosphere": {"raw_string": "", "atmosphere_normalized": ""}}, {"operation_type": "", "operation_details": "dry the viscous gel to powder", "time": {"raw_string": "6 h", "unit": "h", "max_value": 6.0, "min_value": 6.0}, "temperature": {"raw_string": "100 °C", "unit": "°C", "max_value": 100.0, "min_value": 100.0}, "pH": {"raw_string": "", "max_value": null, "min_value": null}, "ratios": [], "atmosphere": {"raw_string": "", "atmosphere_normalized": ""}}, {"operation_type": "", "operation_details": "hand-grind the dried sample", "time": {"raw_string": "", "unit": "", "max_value": null, "min_value": null}, "temperature": {"raw_string": "", "unit": "", "max_value": null, "min_value": null}, "pH": {"raw_string": "", "max_value": null, "min_value": null}, "ratios": [], "atmosphere": {"raw_string": "", "atmosphere_normalized": ""}}, {"operation_type": "", "operation_details": "calcine the hand-ground powder", "time": {"raw_string": "5 h", "unit": "h", "max_value": 5.0, "min_value": 5.0}, "temperature": {"raw_string": "1100 °C", "unit": "°C", "max_value": 1100.0, "min_value": 1100.0}, "pH": {"raw_string": "", "max_value": null, "min_value": null}, "ratios": [], "atmosphere": {"raw_string": "", "atmosphere_normalized": ""}}], "phase_purity": {"impurity_phase": [], "phase_purity_details": "", "classification": "Pure", "characterization_methods": {"characterization_string": [], "characterization_normalized": []}}}
{"protocol": {"doi": "10.1016/j.cej.2021.130675", "target": {"material_string": "MgO-Na2CO3", "material_form": "powder", "material_formula": "MgO-Na2CO3", "composition": [{"formula": "MgO", "amount": "1", "elements": {"Mg": "1", "O": "1"}, "species": {"Mg": "1", "O": "1"}}, {"formula": "Na2CO3", "amount": "1", "elements": {"Na": "2", "C": "1", "O": "3"}, "species": {"Na": "2", "CO3": "1"}}], "additives": [], "is_mixture": true, "phase": "", "oxygen_deficiency": "no", "oxidation_states": {}}, "metal_precursors": [{"material_string": "Mg(NO3)2·6H2O", "material_form": "", "material_formula": "Mg(NO3)2·6H2O", "composition": [{"formula": "Mg(NO3)2", "amount": "1", "elements": {"N": "2", "O": "6", "Mg": "1"}, "species": {"NO3": "2", "Mg": "1"}}, {"formula": "H2O", "amount": "6", "elements": {"H": "2", "O": "1"}, "species": {"H2O": "1"}}], "additives": [], "is_mixture": true, "phase": "", "oxygen_deficiency": "no", "oxidation_states": {"Mg": [2], "N": [5], "O": [-2]}}, {"material_string": "Na2CO3", "material_form": "", "material_formula": "Na2CO3", "composition": [{"formula": "Na2CO3", "amount": "1", "elements": {"Na": "2", "C": "1", "O": "3"}, "species": {"Na": "2", "CO3": "1"}}], "additives": [], "is_mixture": false, "phase": "", "oxygen_deficiency": "no", "oxidation_states": {"Na": [1], "C": [4], "O": [-2]}}], "reagents": [{"reagent_string": "deionized water", "reagent_role": "", "pubchem_CID": 962, "iupac_name": "oxidane", "reagent_formula": "H2O", "smiles": "O"}, {"reagent_string": "ethylenediamine tetraacetic acid", "reagent_role": "", "pubchem_CID": 6049, "iupac_name": "2-[2-[bis(carboxymethyl)amino]ethyl-(carboxymethyl)amino]acetic acid", "reagent_formula": "C10H16N2O8", "smiles": "C(CN(CC(=O)O)CC(=O)O)N(CC(=O)O)CC(=O)O"}, {"reagent_string": "ammonia solution", "reagent_role": "", "pubchem_CID": null, "iupac_name": "", "reagent_formula": "", "smiles": ""}, {"reagent_string": "citric acid", "reagent_role": "", "pubchem_CID": 311, "iupac_name": "2-hydroxypropane-1,2,3-tricarboxylic acid", "reagent_formula": "C6H8O7", "smiles": "C(C(=O)O)C(CC(=O)O)(C(=O)O)O"}, {"reagent_string": "ethylene glycol", "reagent_role": "", "pubchem_CID": 174, "iupac_name": "ethane-1,2-diol", "reagent_formula": "C2H6O2", "smiles": "C(CO)O"}]}, "operations": [{"operation_type": "", "operation_details": "dissolve magnesium nitrate in water and EDTA in ammonia", "time": {"raw_string": "", "unit": "", "max_value": null, "min_value": null}, "temperature": {"raw_string": "", "unit": "", "max_value": null, "min_value": null}, "pH": {"raw_string": "", "max_value": null, "min_value": null}, "ratios": [], "atmosphere": {"raw_string": "", "atmosphere_normalized": ""}}, {"operation_type": "", "operation_details": "add the EDTA solution to the nitrate, then citric acid and ethylene glycol", "time": {"raw_string": "", "unit": "", "max_value": null, "min_value": null}, "temperature": {"raw_string": "", "unit": "", "max_value": null, "min_value": null}, "pH": {"raw_string": "", "max_value": null, "min_value": null}, "ratios": [{"type": "molar ratio", "description": "total metal ions:EDTA:CA:EG", "value": "1:1:1.5:3"}], "atmosphere": {"raw_string": "", "atmosphere_normalized": ""}}, {"operation_type": "", "operation_details": "add ammonium hydroxide to adjust the pH, then add Na2CO3", "time": {"raw_string": "", "unit": "", "max_value": null, "min_value": null}, "temperature": {"raw_string": "", "unit": "", "max_value": null, "min_value": null}, "pH": {"raw_string": "7-8", "max_value": 8.0, "min_value": 7.0}, "ratios": [], "atmosphere": {"raw_string": "", "atmosphere_normalized": ""}}, {"operation_type": "", "operation_details": "heat with stirring until a viscous gel forms", "time": {"raw_string": "", "unit": "", "max_value": null, "min_value": null}, "temperature": {"raw_string": "70 °C", "unit": "°C", "max_value": 70.0, "min_value": 70.0}, "pH": {"raw_string": "", "max_value": null, "min_value": null}, "ratios": [], "atmosphere": {"raw_string": "", "atmosphere_normalized": ""}}, {"operation_type": "", "operation_details": "heat in an oven", "time": {"raw_string": "4 h", "unit": "h", "max_value": 4.0, "min_value": 4.0}, "temperature": {"raw_string": "200 °C", "unit": "°C", "max_value": 200.0, "min_value": 200.0}, "pH": {"raw_string": "", "max_value": null, "min_value": null}, "ratios": [], "atmosphere": {"raw_string": "", "atmosphere_normalized": ""}}, {"operation_type": "", "operation_details": "calcine the oven-dried powders", "time": {"raw_string": "4 h", "unit": "h", "max_value": 4.0, "min_value": 4.0}, "temperature": {"raw_string": "450 °C", "unit": "°C", "max_value": 450.0, "min_value": 450.0}, "pH": {"raw_string": "", "max_value": null, "min_value": null}, "ratios": [], "atmosphere": {"raw_string": "", "atmosphere_normalized": ""}}, {"operation_type": "", "operation_details": "calcine the powders a second time", "time": {"raw_string": "5 h", "unit": "h", "max_value": 5.0, "min_value": 5.0}, "temperature": {"raw_string": "750 °C", "unit": "°C", "max_value": 750.0, "min_value": 750.0}, "pH": {"raw_string": "", "max_value": null, "min_value": null}, "ratios": [], "atmosphere": {"raw_string": "", "atmosphere_normalized": ""}}], "phase_purity": {"impurity_phase": [], "phase_purity_details": "", "classification": "Pure", "characterization_methods": {"characterization_string": [], "characterization_normalized": []}}}
{"protocol": {"doi": "10.1016/S0254-0584(02)00138-4", "target": {"material_string": "TiO2", "material_form": "thin film", "material_formula": "TiO2", "composition": [{"formula": "TiO2", "amount": "1", "elements": {"Ti": "1", "O": "2"}, "species": {"Ti": "1", "O": "2"}}], "additives": [], "is_mixture": false, "phase": "", "oxygen_deficiency": "no", "oxidation_states": {"Ti": [4], "O": [-2]}}, "metal_precursors": [{"material_string": "titanium(IV) tetrabutoxide", "material_form": "", "material_formula": "Ti(OCH2CH2CH2CH3)4", "composition": [{"formula": "Ti(OCH2CH2CH2CH3)4", "amount": "1", "elements": {"O": "4", "C": "16", "H": "36", "Ti": "1"}, "species": {"OCH2CH2CH2CH3": "4", "Ti": "1"}}], "additives": [], "is_mixture": false, "phase": "", "oxygen_deficiency": "no", "oxidation_states": {"Ti": [4], "O": [-2], "C": [-2], "H": [1]}}], "reagents": [{"reagent_string": "deionized water", "reagent_role": "", "pubchem_CID": 962, "iupac_name": "oxidane", "reagent_formula": "H2O", "smiles": "O"}, {"reagent_string": "hydrogen peroxide", "reagent_role": "", "pubchem_CID": 784, "iupac_name": "hydrogen peroxide", "reagent_formula": "H2O2", "smiles": "OO"}]}, "operations": [{"operation_type": "", "operation_details": "hydrolyze titanium butoxide in deionized water", "time": {"raw_string": "", "unit": "", "max_value": null, "min_value": null}, "temperature": {"raw_string": "", "unit": "", "max_value": null, "min_value": null}, "pH": {"raw_string": "", "max_value": null, "min_value": null}, "ratios": [], "atmosphere": {"raw_string": "", "atmosphere_normalized": ""}}, {"operation_type": "", "operation_details": "separate the titanium hydroxide precipitate by decantation and wash", "time": {"raw_string": "", "unit": "", "max_value": null, "min_value": null}, "temperature": {"raw_string": "", "unit": "", "max_value": null, "min_value": null}, "pH": {"raw_string": "", "max_value": null, "min_value": null}, "ratios": [], "atmosphere": {"raw_string": "", "atmosphere_normalized": ""}}, {"operation_type": "", "operation_details": "dissolve the precipitate in aqueous hydrogen peroxide to give an orange sol", "time": {"raw_string": "", "unit": "", "max_value": null, "min_value": null}, "temperature": {"raw_string": "", "unit": "", "max_value": null, "min_value": null}, "pH": {"raw_string": "", "max_value": null, "min_value": null}, "ratios": [], "atmosphere": {"raw_string": "", "atmosphere_normalized": ""}}, {"operation_type": "", "operation_details": "dilute the sol with water and age to the target viscosity", "time": {"raw_string": "12-36 h", "unit": "h", "max_value": 36.0, "min_value": 12.0}, "temperature": {"raw_string": "", "unit": "", "max_value": null, "min_value": null}, "pH": {"raw_string": "", "max_value": null, "min_value": null}, "ratios": [], "atmosphere": {"raw_string": "", "atmosphere_normalized": ""}}, {"operation_type": "", "operation_details": "dip-coat at a constant withdrawal rate", "time": {"raw_string": "", "unit": "", "max_value": null, "min_value": null}, "temperature": {"raw_string": "", "unit": "", "max_value": null, "min_value": null}, "pH": {"raw_string": "", "max_value": null, "min_value": null}, "ratios": [], "atmosphere": {"raw_string": "", "atmosphere_normalized": ""}}, {"operation_type": "", "operation_details": "dry in air at room temperature", "time": {"raw_string": "", "unit": "", "max_value": null, "min_value": null}, "temperature": {"raw_string": "", "unit": "", "max_value": null, "min_value": null}, "pH": {"raw_string": "", "max_value": null, "min_value": null}, "ratios": [], "atmosphere": {"raw_string": "air", "atmosphere_normalized": "Air"}}, {"operation_type": "", "operation_details": "dry in an electric oven", "time": {"raw_string": "2 h", "unit": "h", "max_value": 2.0, "min_value": 2.0}, "temperature": {"raw_string": "100 °C", "unit": "°C", "max_value": 100.0, "min_value": 100.0}, "pH": {"raw_string": "", "max_value": null, "min_value": null}, "ratios": [], "atmosphere": {"raw_string": "", "atmosphere_normalized": ""}}, {"operation_type": "", "operation_details": "calcine in an electric furnace", "time": {"raw_string": "1 h", "unit": "h", "max_value": 1.0, "min_value": 1.0}, "temperature": {"raw_string": "400 °C", "unit": "°C", "max_value": 400.0, "min_value": 400.0}, "pH": {"raw_string": "", "max_value": null, "min_value": null}, "ratios": [], "atmosphere": {"raw_string": "air", "atmosphere_normalized": "Air"}}], "phase_purity": {"impurity_phase": [], "phase_purity_details": "", "classification": "Pure", "characterization_methods": {"characterization_string": [], "characterization_normalized": []}}}
{"protocol": {"doi": "10.1016/S0254-0584(02)00138-4", "target": {"material_string": "TiO2", "material_form": "thin film", "material_formula": "TiO2", "composition": [{"formula": "TiO2", "amount": "1", "elements": {"Ti": "1", "O": "2"}, "species": {"Ti": "1", "O": "2"}}], "additives": [], "is_mixture": false, "phase": "", "oxygen_deficiency": "no", "oxidation_states": {"Ti": [4], "O": [-2]}}, "metal_precursors": [{"material_string": "titanium(IV) tetrabutoxide", "material_form": "", "material_formula": "Ti(OCH2CH2CH2CH3)4", "composition": [{"formula": "Ti(OCH2CH2CH2CH3)4", "amount": "1", "elements": {"O": "4", "C": "16", "H": "36", "Ti": "1"}, "species": {"OCH2CH2CH2CH3": "4", "Ti": "1"}}], "additives": [], "is_mixture": false, "phase": "", "oxygen_deficiency": "no", "oxidation_states": {"Ti": [4], "O": [-2], "C": [-2], "H": [1]}}], "reagents": [{"reagent_string": "deionized water", "reagent_role": "", "pubchem_CID": 962, "iupac_name": "oxidane", "reagent_formula": "H2O", "smiles": "O"}, {"reagent_string": "hydrogen peroxide", "reagent_role": "", "pubchem_CID": 784, "iupac_name": "hydrogen peroxide", "reagent_formula": "H2O2", "smiles": "OO"}]}, "operations": [{"operation_type": "", "operation_details": "hydrolyze titanium(IV) butoxide with deionized water", "time": {"raw_string": "", "unit": "", "max_value": null, "min_value": null}, "temperature": {"raw_string": "", "unit": "", "max_value": null, "min_value": null}, "pH": {"raw_string": "", "max_value": null, "min_value": null}, "ratios": [], "atmosphere": {"raw_string": "", "atmosphere_normalized": ""}}, {"operation_type": "", "operation_details": "decant off the titanium hydroxide precipitate and wash it with water", "time": {"raw_string": "", "unit": "", "max_value": null, "min_value": null}, "temperature": {"raw_string": "", "unit": "", "max_value": null, "min_value": null}, "pH": {"raw_string": "", "max_value": null, "min_value": null}, "ratios": [], "atmosphere": {"raw_string": "", "atmosphere_normalized": ""}}, {"operation_type": "", "operation_details": "redissolve the precipitate in aqueous hydrogen peroxide to a clear orange sol", "time": {"raw_string": "", "unit": "", "max_value": null, "min_value": null}, "temperature": {"raw_string": "", "unit": "", "max_value": null, "min_value": null}, "pH": {"raw_string": "", "max_value": null, "min_value": null}, "ratios": [], "atmosphere": {"raw_string": "", "atmosphere_normalized": ""}}, {"operation_type": "", "operation_details": "dilute with water and age the sol to the required viscosity", "time": {"raw_string": "12-36 h", "unit": "h", "max_value": 36.0, "min_value": 12.0}, "temperature": {"raw_string": "", "unit": "", "max_value": null, "min_value": null}, "pH": {"raw_string": "", "max_value": null, "min_value": null}, "ratios": [], "atmosphere": {"raw_string": "", "atmosphere_normalized": ""}}, {"operation_type": "", "operation_details": "dip-coat at a steady pulling rate", "time": {"raw_string": "", "unit": "", "max_value": null, "min_value": null}, "temperature": {"raw_string": "", "unit": "", "max_value": null, "min_value": null}, "pH": {"raw_string": "", "max_value": null, "min_value": null}, "ratios": [], "atmosphere": {"raw_string": "", "atmosphere_normalized": ""}}, {"operation_type": "", "operation_details": "air-dry at room temperature", "time": {"raw_string": "", "unit": "", "max_value": null, "min_value": null}, "temperature": {"raw_string": "", "unit": "", "max_value": null, "min_value": null}, "pH": {"raw_string": "", "max_value": null, "min_value": null}, "ratios": [], "atmosphere": {"raw_string": "air", "atmosphere_normalized": "Air"}}, {"operation_type": "", "operation_details": "dry in an electric oven", "time": {"raw_string": "2 h", "unit": "h", "max_value": 2.0, "min_value": 2.0}, "temperature": {"raw_string": "100 °C", "unit": "°C", "max_value": 100.0, "min_value": 100.0}, "pH": {"raw_string": "", "max_value": null, "min_value": null}, "ratios": [], "atmosphere": {"raw_string": "", "atmosphere_normalized": ""}}, {"operation_type": "", "operation_details": "calcine in an electric furnace", "time": {"raw_string": "1 h", "unit": "h", "max_value": 1.0, "min_value": 1.0}, "temperature": {"raw_string": "600 °C", "unit": "°C", "max_value": 600.0, "min_value": 600.0}, "pH": {"raw_string": "", "max_value": null, "min_value": null}, "ratios": [], "atmosphere": {"raw_string": "air", "atmosphere_normalized": "Air"}}], "phase_purity": {"impurity_phase": [{"material_string": "rutile phase", "material_form": "", "material_formula": "", "composition": [], "additives": [], "is_mixture": false, "phase": "", "oxygen_deficiency": "no", "oxidation_states": {}}], "phase_purity_details": "", "classification": "Impure", "characterization_methods": {"characterization_string": [], "characterization_normalized": []}}}
{"protocol": {"doi": "10.1016/j.jqsrt.2016.05.032", "target": {"material_string": "SiO2", "material_form": "other", "material_formula": "SiO2", "composition": [{"formula": "SiO2", "amount": "1", "elements": {"Si": "1", "O": "2"}, "species": {"Si": "1", "O": "2"}}], "additives": [], "is_mixture": false, "phase": "", "oxygen_deficiency": "no", "oxidation_states": {"Si": [4], "O": [-2]}}, "metal_precursors": [{"material_string": "tetraethylorthosilicate", "material_form": "", "material_formula": "Si(OC2H5)4", "composition": [{"formula": "Si(OC2H5)4", "amount": "1", "elements": {"O": "4", "C": "8", "H": "20", "Si": "1"}, "species": {"O": "4", "C": "8", "H": "20", "Si": "1"}}], "additives": [], "is_mixture": false, "phase": "", "oxygen_deficiency": "no", "oxidation_states": {"Si": [4], "O": [-2], "C": [-2], "H": [1]}}], "reagents": [{"reagent_string": "nitric acid", "reagent_role": "", "pubchem_CID": 944, "iupac_name": "nitric acid", "reagent_formula": "HNO3", "smiles": "[N+](=O)(O)[O-]"}, {"reagent_string": "ammonia", "reagent_role": "", "pubchem_CID": 222, "iupac_name": "azane", "reagent_formula": "H3N", "smiles": "N"}, {"reagent_string": "carbon dioxide", "reagent_role": "", "pubchem_CID": 280, "iupac_name": "carbon dioxide", "reagent_formula": "CO2", "smiles": "C(=O)=O"}]}, "operations": [{"operation_type": "", "operation_details": "polymerize TEOS in two steps with nitric acid then ammonia catalysis", "time": {"raw_string": "", "unit": "", "max_value": null, "min_value": null}, "temperature": {"raw_string": "", "unit": "", "max_value": null, "min_value": null}, "pH": {"raw_string": "", "max_value": null, "min_value": null}, "ratios": [], "atmosphere": {"raw_string": "", "atmosphere_normalized": ""}}, {"operation_type": "", "operation_details": "supercritically dry the alcogels with carbon dioxide", "time": {"raw_string": "", "unit": "", "max_value": null, "min_value": null}, "temperature": {"raw_string": "", "unit": "", "max_value": null, "min_value": null}, "pH": {"raw_string": "", "max_value": null, "min_value": null}, "ratios": [], "atmosphere": {"raw_string": "", "atmosphere_normalized": ""}}, {"operation_type": "", "operation_details": "sinter the silica aerogel to densify", "time": {"raw_string": "1 h", "unit": "h", "max_value": 1.0, "min_value": 1.0}, "temperature": {"raw_string": "940 °C", "unit": "°C", "max_value": 940.0, "min_value": 940.0}, "pH": {"raw_string": "", "max_value": null, "min_value": null}, "ratios": [], "atmosphere": {"raw_string": "", "atmosphere_normalized": ""}}], "phase_purity": {"impurity_phase": [], "phase_purity_details": "", "classification": "Insufficient info", "characterization_methods": {"characterization_string": [], "characterization_normalized": []}}}
{"protocol": {"doi": "10.1016/j.ceramint.2015.06.124", "target": {"material_string": "ZnAl2O4", "material_form": "powder", "material_formula": "ZnAl2O4", "composition": [{"formula": "ZnAl2O4", "amount": "1", "elements": {"Zn": "1", "Al": "2", "O": "4"}, "species": {"Zn": "1", "Al2O4": "1"}}], "additives": [], "is_mixture": false, "phase": "", "oxygen_deficiency": "no", "oxidation_states": {"Zn": [2], "Al": [3], "O": [-2]}}, "metal_precursors": [{"material_string": "zinc nitrate", "material_form": "", "material_formula": "Zn(NO3)2", "composition": [{"formula": "Zn(NO3)2", "amount": "1", "elements": {"N": "2", "O": "6", "Zn": "1"}, "species": {"NO3": "2", "Zn": "1"}}], "additives": [], "is_mixture": false, "phase": "", "oxygen_deficiency": "no", "oxidation_states": {"Zn": [2], "N": [5], "O": [-2]}}, {"material_string": "chromic nitrate", "material_form": "", "material_formula": "", "composition": [], "additives": [], "is_mixture": false, "phase": "", "oxygen_deficiency": "no", "oxidation_states": {}}, {"material_string": "aluminum chlorohydrate", "material_form": "", "material_formula": "Al", "composition": [{"formula": "Al", "amount": "1", "elements": {"Al": "1"}, "species": {"Al": "1"}}], "additives": [], "is_mixture": false, "phase": "", "oxygen_deficiency": "no", "oxidation_states": {"Al": [0]}}], "reagents": [{"reagent_string": "boric acid", "reagent_role": "", "pubchem_CID": 7628, "iupac_name": "boric acid", "reagent_formula": "BH3O3", "smiles": "B(O)(O)O"}, {"reagent_string": "water", "reagent_role": "", "pubchem_CID": 962, "iupac_name": "oxidane", "reagent_formula": "H2O", "smiles": "O"}]}, "operations": [{"operation_type": "", "operation_details": "dissolve zinc nitrate and chromic nitrate in alumina sol", "time": {"raw_string": "", "unit": "", "max_value": null, "min_value": null}, "temperature": {"raw_string": "", "unit": "", "max_value": null, "min_value": null}, "pH": {"raw_string": "", "max_value": null, "min_value": null}, "ratios": [], "atmosphere": {"raw_string": "", "atmosphere_normalized": ""}}, {"operation_type": "", "operation_details": "add aqueous boric acid to give a stable doped sol", "time": {"raw_string": "", "unit": "", "max_value": null, "min_value": null}, "temperature": {"raw_string": "", "unit": "", "max_value": null, "min_value": null}, "pH": {"raw_string": "", "max_value": null, "min_value": null}, "ratios": [], "atmosphere": {"raw_string": "", "atmosphere_normalized": ""}}, {"operation_type": "", "operation_details": "oven-dry to a gel powder", "time": {"raw_string": "", "unit": "", "max_value": null, "min_value": null}, "temperature": {"raw_string": "", "unit": "", "max_value": null, "min_value": null}, "pH": {"raw_string": "", "max_value": null, "min_value": null}, "ratios": [], "atmosphere": {"raw_string": "", "atmosphere_normalized": ""}}, {"operation_type": "", "operation_details": "decompose to the oxides", "time": {"raw_string": "", "unit": "", "max_value": null, "min_value": null}, "temperature": {"raw_string": "700 °C", "unit": "°C", "max_value": 700.0, "min_value": 700.0}, "pH": {"raw_string": "", "max_value": null, "min_value": null}, "ratios": [], "atmosphere": {"raw_string": "", "atmosphere_normalized": ""}}, {"operation_type": "", "operation_details": "calcine the decomposed oxide", "time": {"raw_string": "", "unit": "", "max_value": null, "min_value": null}, "temperature": {"raw_string": "1020 °C", "unit": "°C", "max_value": 1020.0, "min_value": 1020.0}, "pH": {"raw_string": "", "max_value": null, "min_value": null}, "ratios": [], "atmosphere": {"raw_string": "", "atmosphere_normalized": ""}}], "phase_purity": {"impurity_phase": [], "phase_purity_details": "", "classification": "Insufficient info", "characterization_methods": {"characterization_string": [], "characterization_normalized": []}}}
{"protocol": {"doi": "10.1016/j.ceramint.2015.06.124", "target": {"material_string": "BaTiO3", "material_form": "powder", "material_formula": "BaTiO3", "composition": [{"formula": "BaTiO3", "amount": "1", "elements": {"Ba": "1", "Ti": "1", "O": "3"}, "species": {"Ba": "1", "TiO3": "1"}}], "additives": [], "is_mixture": false, "phase": "", "oxygen_deficiency": "no", "oxidation_states": {"Ba": [2], "Ti": [4], "O": [-2]}}, "metal_precursors": [{"material_string": "titanium isopropoxide", "material_form": "", "material_formula": "Ti(OCH(CH3)2)4", "composition": [{"formula": "Ti(OCH(CH3)2)4", "amount": "1", "elements": {"C": "12", "H": "28", "O": "4", "Ti": "1"}, "species": {"OCH(CH3)2": "4", "Ti": "1"}}], "additives": [], "is_mixture": false, "phase": "", "oxygen_deficiency": "no", "oxidation_states": {"Ti": [4], "O": [-2], "C": [-2], "H": [1]}}, {"material_string": "barium acetate", "material_form": "", "material_formula": "Ba(CH3COO)2", "composition": [{"formula": "Ba(CH3COO)2", "amount": "1", "elements": {"C": "4", "H": "6", "O": "4", "Ba": "1"}, "species": {"CH3COO": "2", "Ba": "1"}}], "additives": [], "is_mixture": false, "phase": "", "oxygen_deficiency": "no", "oxidation_states": {"Ba": [2], "C": [0], "H": [1], "O": [-2]}}], "reagents": [{"reagent_string": "deionized water", "reagent_role": "", "pubchem_CID": 962, "iupac_name": "oxidane", "reagent_formula": "H2O", "smiles": "O"}, {"reagent_string": "acetic acid", "reagent_role": "", "pubchem_CID": 176, "iupac_name": "acetic acid", "reagent_formula": "C2H4O2", "smiles": "CC(=O)O"}, {"reagent_string": "acetylacetone", "reagent_role": "", "pubchem_CID": 31261, "iupac_name": "pentane-2,4-dione", "reagent_formula": "C5H8O2", "smiles": "CC(=O)CC(=O)C"}, {"reagent_string": "KOH", "reagent_role": "", "pubchem_CID": 14797, "iupac_name": "potassium hydroxide", "reagent_formula": "HKO", "smiles": "[OH-].[K+]"}, {"reagent_string": "polyacrylic acid", "reagent_role": "", "pubchem_CID": null, "iupac_name": "", "reagent_formula": "", "smiles": ""}, {"reagent_string": "ammonium nitrate", "reagent_role": "", "pubchem_CID": 22985, "iupac_name": "azanium nitrate", "reagent_formula": "H4N2O3", "smiles": "[NH4+].[N+](=O)([O-])[O-]"}, {"reagent_string": "polyvinylbutyral", "reagent_role": "", "pubchem_CID": null, "iupac_name": "", "reagent_formula": "", "smiles": ""}]}, "operations": [{"operation_type": "", "operation_details": "stir titanium isopropoxide with barium acetate in deionized water", "time": {"raw_string": "", "unit": "", "max_value": null, "min_value": null}, "temperature": {"raw_string": "", "unit": "", "max_value": null, "min_value": null}, "pH": {"raw_string": "", "max_value": null, "min_value": null}, "ratios": [], "atmosphere": {"raw_string": "", "atmosphere_normalized": ""}}], "phase_purity": {"impurity_phase": [], "phase_purity_details": "", "classification": "Insufficient info", "characterization_methods": {"characterization_string": [], "characterization_normalized": []}}}
{"protocol": {"doi": "10.1016/j.ceramint.2015.06.124", "target": {"material_string": "TiO2", "material_form": "thin film", "material_formula": "TiO2", "composition": [{"formula": "TiO2", "amount": "1", "elements": {"Ti": "1", "O": "2"}, "species": {"Ti": "1", "O": "2"}}], "additives": [], "is_mixture": false, "phase": "", "oxygen_deficiency": "no", "oxidation_states": {"Ti": [4], "O": [-2]}}, "metal_precursors": [{"material_string": "titanium tetraisopropoxide", "material_form": "", "material_formula": "Ti(OCH(CH3)2)4", "composition": [{"formula": "Ti(OCH(CH3)2)4", "amount": "1", "elements": {"C": "12", "H": "28", "O": "4", "Ti": "1"}, "species": {"OCH(CH3)2": "4", "Ti": "1"}}], "additives": [], "is_mixture": false, "phase": "", "oxygen_deficiency": "no", "oxidation_states": {"Ti": [4], "O": [-2], "C": [-2], "H": [1]}}], "reagents": [{"reagent_string": "tetramethylammonium hydroxide", "reagent_role": "", "pubchem_CID": 60966, "iupac_name": "tetramethylazanium hydroxide", "reagent_formula": "C4H13NO", "smiles": "C[N+](C)(C)C.[OH-]"}, {"reagent_string": "water", "reagent_role": "", "pubchem_CID": 962, "iupac_name": "oxidane", "reagent_formula": "H2O", "smiles": "O"}]}, "operations": [{"operation_type": "", "operation_details": "mix titanium isopropoxide directly with tetramethylammonium hydroxide in air", "time": {"raw_string": "", "unit": "", "max_value": null, "min_value": null}, "temperature": {"raw_string": "", "unit": "", "max_value": null, "min_value": null}, "pH": {"raw_string": "", "max_value": null, "min_value": null}, "ratios": [], "atmosphere": {"raw_string": "air", "atmosphere_normalized": "Air"}}, {"operation_type": "", "operation_details": "add an appropriate amount of water", "time": {"raw_string": "", "unit": "", "max_value": null, "min_value": null}, "temperature": {"raw_string": "", "unit": "", "max_value": null, "min_value": null}, "pH": {"raw_string": "", "max_value": null, "min_value": null}, "ratios": [], "atmosphere": {"raw_string": "", "atmosphere_normalized": ""}}], "phase_purity": {"impurity_phase": [], "phase_purity_details": "", "classification": "Insufficient info", "characterization_methods": {"characterization_string": [], "characterization_normalized": []}}}
