Repository: hackingmaterials/sol-gel-data

# scripts/

Regenerates every numbered table and figure in the manuscript and the Supplementary
Information.

## Contents

- `figures_tables.ipynb` — one section per manuscript item. Table 2, Figure 2 and Figure 3
  are built from `sol_gel_dataset.jsonl`; Tables 3–5, Tables S2–S6 and Figures S1–S4 from
  the validation labels below.
- `validation/` — the human and LLM annotations for the 200-paper validation set:
  paper-level classification labels (`classification_human.jsonl`,
  `classification_LLM.jsonl`), the 286 records extracted by Gemini 3.0 Flash
  (`validation_LLM.jsonl`) and the 279 ground-truth records they are matched against

File: scripts/validation/validation_LLM.jsonl (part 6 of 37)
{"protocol": {"doi": "10.1016/S0254-0584(02)00138-4", "target": {"material_string": "TiO2", "material_form": "thin film", "material_formula": "TiO2", "composition": [{"formula": "TiO2", "amount": "1", "elements": {"Ti": "1", "O": "2"}, "species": {"Ti": "1", "O": "2"}}], "additives": [], "is_mixture": false, "phase": "", "oxygen_deficiency": "no", "oxidation_states": {"Ti": [4], "O": [-2]}}, "metal_precursors": [{"material_string": "titanium(IV) tetrabutoxide", "material_form": "", "material_formula": "Ti(OCH2CH2CH2CH3)4", "composition": [{"formula": "Ti(OCH2CH2CH2CH3)4", "amount": "1", "elements": {"O": "4", "C": "16", "H": "36", "Ti": "1"}, "species": {"OCH2CH2CH2CH3": "4", "Ti": "1"}}], "additives": [], "is_mixture": false, "phase": "", "oxygen_deficiency": "no", "oxidation_states": {"Ti": [4], "O": [-2], "C": [-2], "H": [1]}}], "reagents": [{"reagent_string": "deionized water", "reagent_role": "hydrolysis", "pubchem_CID": 962, "iupac_name": "oxidane", "reagent_formula": "H2O", "smiles": "O"}, {"reagent_string": "hydrogen peroxide", "reagent_role": "solvent", "pubchem_CID": 784, "iupac_name": "hydrogen peroxide", "reagent_formula": "H2O2", "smiles": "OO"}]}, "operations": [{"operation_type": "mixing", "operation_details": "titanium(IV) tetrabutoxide hydrolyzed with 100 ml deionized water", "time": {"raw_string": "", "unit": "", "max_value": null, "min_value": null}, "temperature": {"raw_string": "", "unit": "", "max_value": null, "min_value": null}, "pH": {"raw_string": "", "max_value": null, "min_value": null}, "ratios": [], "atmosphere": {"raw_string": "", "atmosphere_normalized": ""}}, {"operation_type": "other", "operation_details": "titanium hydroxide precipitate separated by decantation and washed with water", "time": {"raw_string": "", "unit": "", "max_value": null, "min_value": null}, "temperature": {"raw_string": "", "unit": "", "max_value": null, "min_value": null}, "pH": {"raw_string": "", "max_value": null, "min_value": null}, "ratios": [], "atmosphere": {"raw_string": "", "atmosphere_normalized": ""}}, {"operation_type": "mixing", "operation_details": "precipitate dissolved in 75 ml of 30% aqueous hydrogen peroxide to get transparent orange sol", "time": {"raw_string": "", "unit": "", "max_value": null, "min_value": null}, "temperature": {"raw_string": "", "unit": "", "max_value": null, "min_value": null}, "pH": {"raw_string": "", "max_value": null, "min_value": null}, "ratios": [], "atmosphere": {"raw_string": "", "atmosphere_normalized": ""}}, {"operation_type": "mixing", "operation_details": "sol diluted with water and aged to reach viscosity between 4000 and 12,000 cps", "time": {"raw_string": "12-36 h", "unit": "h", "max_value": 36.0, "min_value": 12.0}, "temperature": {"raw_string": "room temperature", "unit": "", "max_value": null, "min_value": null}, "pH": {"raw_string": "", "max_value": null, "min_value": null}, "ratios": [], "atmosphere": {"raw_string": "", "atmosphere_normalized": ""}}, {"operation_type": "deposition", "operation_details": "dip coating at a constant pulling rate of 1 mm s-1", "time": {"raw_string": "", "unit": "", "max_value": null, "min_value": null}, "temperature": {"raw_string": "", "unit": "", "max_value": null, "min_value": null}, "pH": {"raw_string": "", "max_value": null, "min_value": null}, "ratios": [], "atmosphere": {"raw_string": "", "atmosphere_normalized": ""}}, {"operation_type": "heating", "operation_details": "dried in air at room temperature", "time": {"raw_string": "", "unit": "", "max_value": null, "min_value": null}, "temperature": {"raw_string": "room temperature", "unit": "", "max_value": null, "min_value": null}, "pH": {"raw_string": "", "max_value": null, "min_value": null}, "ratios": [], "atmosphere": {"raw_string": "air", "atmosphere_normalized": "Air"}}, {"operation_type": "heating", "operation_details": "dried in an electric oven", "time": {"raw_string": "2 h", "unit": "h", "max_value": 2.0, "min_value": 2.0}, "temperature": {"raw_string": "100 °C", "unit": "°C", "max_value": 100.0, "min_value": 100.0}, "pH": {"raw_string": "", "max_value": null, "min_value": null}, "ratios": [], "atmosphere": {"raw_string": "", "atmosphere_normalized": ""}}, {"operation_type": "heating", "operation_details": "calcined in an electric furnace", "time": {"raw_string": "1 h", "unit": "h", "max_value": 1.0, "min_value": 1.0}, "temperature": {"raw_string": "600 °C", "unit": "°C", "max_value": 600.0, "min_value": 600.0}, "pH": {"raw_string": "", "max_value": null, "min_value": null}, "ratios": [], "atmosphere": {"raw_string": "air", "atmosphere_normalized": "Air"}}], "phase_purity": {"impurity_phase": [{"material_string": "rutile", "material_form": "", "material_formula": "", "composition": [], "additives": [], "is_mixture": false, "phase": "", "oxygen_deficiency": "no", "oxidation_states": {}}], "phase_purity_details": "sample treated at 600 °C shows some weak peaks characteristic of rutile phase", "classification": "Impure", "characterization_methods": {"characterization_string": ["XRD", "UV-Vis", "SEM", "N2 adsorption", "TG-DTA", "Talley Step Profilometer"], "characterization_normalized": ["X-ray Diffraction (XRD)", "UV-Vis Spectroscopy", "Scanning Electron Microscopy (SEM)", "N2 Physisorption (BET/BJH)", "TGA-DTA"]}}}
{"protocol": {"doi": "10.1016/j.jqsrt.2016.05.032", "target": {"material_string": "SiO2", "material_form": "other", "material_formula": "SiO2", "composition": [{"formula": "SiO2", "amount": "1", "elements": {"Si": "1", "O": "2"}, "species": {"Si": "1", "O": "2"}}], "additives": [], "is_mixture": false, "phase": "", "oxygen_deficiency": "no", "oxidation_states": {"Si": [4], "O": [-2]}}, "metal_precursors": [{"material_string": "tetraethylorthosilicate", "material_form": "", "material_formula": "Si(OC2H5)4", "composition": [{"formula": "Si(OC2H5)4", "amount": "1", "elements": {"O": "4", "C": "8", "H": "20", "Si": "1"}, "species": {"O": "4", "C": "8", "H": "20", "Si": "1"}}], "additives": [], "is_mixture": false, "phase": "", "oxygen_deficiency": "no", "oxidation_states": {"Si": [4], "O": [-2], "C": [-2], "H": [1]}}], "reagents": [{"reagent_string": "nitric acid", "reagent_role": "catalyst", "pubchem_CID": 944, "iupac_name": "nitric acid", "reagent_formula": "HNO3", "smiles": "[N+](=O)(O)[O-]"}, {"reagent_string": "ammonia", "reagent_role": "catalyst", "pubchem_CID": 222, "iupac_name": "azane", "reagent_formula": "H3N", "smiles": "N"}, {"reagent_string": "carbon dioxide", "reagent_role": "unspecified", "pubchem_CID": 280, "iupac_name": "carbon dioxide", "reagent_formula": "CO2", "smiles": "C(=O)=O"}]}, "operations": [{"operation_type": "mixing", "operation_details": "sol-gel polymerization of TEOS in two steps using nitric acid as hydrolysis catalyst and ammonia as condensation catalyst", "time": {"raw_string": "", "unit": "", "max_value": null, "min_value": null}, "temperature": {"raw_string": "", "unit": "", "max_value": null, "min_value": null}, "pH": {"raw_string": "", "max_value": null, "min_value": null}, "ratios": [], "atmosphere": {"raw_string": "", "atmosphere_normalized": ""}}, {"operation_type": "other", "operation_details": "alcogels dried with carbon dioxide under supercritical conditions", "time": {"raw_string": "", "unit": "", "max_value": null, "min_value": null}, "temperature": {"raw_string": "", "unit": "", "max_value": null, "min_value": null}, "pH": {"raw_string": "", "max_value": null, "min_value": null}, "ratios": [], "atmosphere": {"raw_string": "", "atmosphere_normalized": ""}}, {"operation_type": "heating", "operation_details": "sintered for one hour at 940 °C", "time": {"raw_string": "1 h", "unit": "h", "max_value": 1.0, "min_value": 1.0}, "temperature": {"raw_string": "940 °C", "unit": "°C", "max_value": 940.0, "min_value": 940.0}, "pH": {"raw_string": "", "max_value": null, "min_value": null}, "ratios": [], "atmosphere": {"raw_string": "", "atmosphere_normalized": ""}}], "phase_purity": {"impurity_phase": [], "phase_purity_details": "silica aerogels were obtained with a density of 0.1 g/cm3 and sintered to 0.8 g/cm3", "classification": "Pure", "characterization_methods": {"characterization_string": ["Fourier transform spectrometer"], "characterization_normalized": []}}}
{"protocol": {"doi": "10.1016/j.ceramint.2015.06.124", "target": {"material_string": "ZnAl2O4", "material_form": "powder", "material_formula": "ZnAl2O4", "composition": [{"formula": "ZnAl2O4", "amount": "1", "elements": {"Zn": "1", "Al": "2", "O": "4"}, "species": {"Zn": "1", "Al2O4": "1"}}], "additives": [], "is_mixture": false, "phase": "", "oxygen_deficiency": "no", "oxidation_states": {"Zn": [2], "Al": [3], "O": [-2]}}, "metal_precursors": [{"material_string": "zinc nitrate", "material_form": "", "material_formula": "Zn(NO3)2", "composition": [{"formula": "Zn(NO3)2", "amount": "1", "elements": {"N": "2", "O": "6", "Zn": "1"}, "species": {"NO3": "2", "Zn": "1"}}], "additives": [], "is_mixture": false, "phase": "", "oxygen_deficiency": "no", "oxidation_states": {"Zn": [2], "N": [5], "O": [-2]}}, {"material_string": "chromic nitrate", "material_form": "", "material_formula": "", "composition": [], "additives": [], "is_mixture": false, "phase": "", "oxygen_deficiency": "no", "oxidation_states": {}}, {"material_string": "aluminum chlorohydrate", "material_form": "", "material_formula": "Al", "composition": [{"formula": "Al", "amount": "1", "elements": {"Al": "1"}, "species": {"Al": "1"}}], "additives": [], "is_mixture": false, "phase": "", "oxygen_deficiency": "no", "oxidation_states": {"Al": [0]}}], "reagents": [{"reagent_string": "boric acid", "reagent_role": "unspecified", "pubchem_CID": 7628, "iupac_name": "boric acid", "reagent_formula": "BH3O3", "smiles": "B(O)(O)O"}, {"reagent_string": "water", "reagent_role": "solvent", "pubchem_CID": 962, "iupac_name": "oxidane", "reagent_formula": "H2O", "smiles": "O"}]}, "operations": [{"operation_type": "mixing", "operation_details": "13.7 g zinc nitrate and 4.87 g chromic nitrate dissolved in 13 cm3 alumina sol", "time": {"raw_string": "", "unit": "", "max_value": null, "min_value": null}, "temperature": {"raw_string": "", "unit": "", "max_value": null, "min_value": null}, "pH": {"raw_string": "", "max_value": null, "min_value": null}, "ratios": [], "atmosphere": {"raw_string": "", "atmosphere_normalized": ""}}, {"operation_type": "mixing", "operation_details": "added in a boric acid solution of 0.35 g in water of 30 cm3 to form a stable doped sol", "time": {"raw_string": "", "unit": "", "max_value": null, "min_value": null}, "temperature": {"raw_string": "", "unit": "", "max_value": null, "min_value": null}, "pH": {"raw_string": "", "max_value": null, "min_value": null}, "ratios": [], "atmosphere": {"raw_string": "", "atmosphere_normalized": ""}}, {"operation_type": "heating", "operation_details": "oven dried to a gel powder", "time": {"raw_string": "", "unit": "", "max_value": null, "min_value": null}, "temperature": {"raw_string": "", "unit": "", "max_value": null, "min_value": null}, "pH": {"raw_string": "", "max_value": null, "min_value": null}, "ratios": [], "atmosphere": {"raw_string": "", "atmosphere_normalized": ""}}, {"operation_type": "heating", "operation_details": "decomposed to oxides at 700 °C", "time": {"raw_string": "", "unit": "", "max_value": null, "min_value": null}, "temperature": {"raw_string": "700 °C", "unit": "°C", "max_value": 700.0, "min_value": 700.0}, "pH": {"raw_string": "", "max_value": null, "min_value": null}, "ratios": [], "atmosphere": {"raw_string": "", "atmosphere_normalized": ""}}, {"operation_type": "heating", "operation_details": "calcinated at 1020 °C", "time": {"raw_string": "", "unit": "", "max_value": null, "min_value": null}, "temperature": {"raw_string": "1020 °C", "unit": "°C", "max_value": 1020.0, "min_value": 1020.0}, "pH": {"raw_string": "", "max_value": null, "min_value": null}, "ratios": [], "atmosphere": {"raw_string": "", "atmosphere_normalized": ""}}], "phase_purity": {"impurity_phase": [], "phase_purity_details": "pink pigment with the crystalline spinel of ZnAl2O4", "classification": "Pure", "characterization_methods": {"characterization_string": [], "characterization_normalized": []}}}
{"protocol": {"doi": "10.1016/j.ceramint.2015.06.124", "target": {"material_string": "BaTiO3", "material_form": "powder", "material_formula": "BaTiO3", "composition": [{"formula": "BaTiO3", "amount": "1", "elements": {"Ba": "1", "Ti": "1", "O": "3"}, "species": {"Ba": "1", "TiO3": "1"}}], "additives": [], "is_mixture": false, "phase": "", "oxygen_deficiency": "no", "oxidation_states": {"Ba": [2], "Ti": [4], "O": [-2]}}, "metal_precursors": [{"material_string": "titanium isopropoxide", "material_form": "", "material_formula": "Ti(OCH(CH3)2)4", "composition": [{"formula": "Ti(OCH(CH3)2)4", "amount": "1", "elements": {"C": "12", "H": "28", "O": "4", "Ti": "1"}, "species": {"OCH(CH3)2": "4", "Ti": "1"}}], "additives": [], "is_mixture": false, "phase": "", "oxygen_deficiency": "no", "oxidation_states": {"Ti": [4], "O": [-2], "C": [-2], "H": [1]}}, {"material_string": "barium acetate", "material_form": "", "material_formula": "Ba(CH3COO)2", "composition": [{"formula": "Ba(CH3COO)2", "amount": "1", "elements": {"C": "4", "H": "6", "O": "4", "Ba": "1"}, "species": {"CH3COO": "2", "Ba": "1"}}], "additives": [], "is_mixture": false, "phase": "", "oxygen_deficiency": "no", "oxidation_states": {"Ba": [2], "C": [0], "H": [1], "O": [-2]}}], "reagents": [{"reagent_string": "deionized water", "reagent_role": "solvent", "pubchem_CID": 962, "iupac_name": "oxidane", "reagent_formula": "H2O", "smiles": "O"}, {"reagent_string": "acetic acid", "reagent_role": "catalyst", "pubchem_CID": 176, "iupac_name": "acetic acid", "reagent_formula": "C2H4O2", "smiles": "CC(=O)O"}, {"reagent_string": "acetylacetone", "reagent_role": "catalyst", "pubchem_CID": 31261, "iupac_name": "pentane-2,4-dione", "reagent_formula": "C5H8O2", "smiles": "CC(=O)CC(=O)C"}, {"reagent_string": "KOH", "reagent_role": "catalyst", "pubchem_CID": 14797, "iupac_name": "potassium hydroxide", "reagent_formula": "HKO", "smiles": "[OH-].[K+]"}, {"reagent_string": "polyacrylic acid", "reagent_role": "unspecified", "pubchem_CID": null, "iupac_name": "", "reagent_formula": "", "smiles": ""}, {"reagent_string": "ammonium nitrate", "reagent_role": "unspecified", "pubchem_CID": 22985, "iupac_name": "azanium nitrate", "reagent_formula": "H4N2O3", "smiles": "[NH4+].[N+](=O)([O-])[O-]"}, {"reagent_string": "polyvinylbutyral", "reagent_role": "unspecified", "pubchem_CID": null, "iupac_name": "", "reagent_formula": "", "smiles": ""}]}, "operations": [{"operation_type": "mixing", "operation_details": "mixing of titanium isopropoxide and barium acetate in deionized water under continuous stirring", "time": {"raw_string": "", "unit": "", "max_value": null, "min_value": null}, "temperature": {"raw_string": "room temperature", "unit": "", "max_value": null, "min_value": null}, "pH": {"raw_string": "", "max_value": null, "min_value": null}, "ratios": [], "atmosphere": {"raw_string": "", "atmosphere_normalized": ""}}], "phase_purity": {"impurity_phase": [], "phase_purity_details": "BaTiO3 powder with a median particle size of 50 nm", "classification": "Pure", "characterization_methods": {"characterization_string": [], "characterization_normalized": []}}}
{"protocol": {"doi": "10.1016/j.ceramint.2015.06.124", "target": {"material_string": "TiO2", "material_form": "thin film", "material_formula": "TiO2", "composition": [{"formula": "TiO2", "amount": "1", "elements": {"Ti": "1", "O": "2"}, "species": {"Ti": "1", "O": "2"}}], "additives": [], "is_mixture": false, "phase": "", "oxygen_deficiency": "no", "oxidation_states": {"Ti": [4], "O": [-2]}}, "metal_precursors": [{"material_string": "titanium tetraisopropoxide", "material_form": "", "material_formula": "Ti(OCH(CH3)2)4", "composition": [{"formula": "Ti(OCH(CH3)2)4", "amount": "1", "elements": {"C": "12", "H": "28", "O": "4", "Ti": "1"}, "species": {"OCH(CH3)2": "4", "Ti": "1"}}], "additives": [], "is_mixture": false, "phase": "", "oxygen_deficiency": "no", "oxidation_states": {"Ti": [4], "O": [-2], "C": [-2], "H": [1]}}], "reagents": [{"reagent_string": "tetramethylammonium hydroxide", "reagent_role": "unspecified", "pubchem_CID": 60966, "iupac_name": "tetramethylazanium hydroxide", "reagent_formula": "C4H13NO", "smiles": "C[N+](C)(C)C.[OH-]"}, {"reagent_string": "water", "reagent_role": "hydrolysis", "pubchem_CID": 962, "iupac_name": "oxidane", "reagent_formula": "H2O", "smiles": "O"}]}, "operations": [{"operation_type": "mixing", "operation_details": "directly mixing titanium tetraisopropoxide with tetramethylammonium hydroxide in air", "time": {"raw_string": "", "unit": "", "max_value": null, "min_value": null}, "temperature": {"raw_string": "room temperature", "unit": "", "max_value": null, "min_value": null}, "pH": {"raw_string": "", "max_value": null, "min_value": null}, "ratios": [], "atmosphere": {"raw_string": "air", "atmosphere_normalized": "Air"}}, {"operation_type": "mixing", "operation_details": "adding an appropriate amount of water", "time": {"raw_string": "", "unit": "", "max_value": null, "min_value": null}, "temperature": {"raw_string": "", "unit": "", "max_value": null, "min_value": null}, "pH": {"raw_string": "", "max_value": null, "min_value": null}, "ratios": [], "atmosphere": {"raw_string": "", "atmosphere_normalized": ""}}], "phase_purity": {"impurity_phase": [], "phase_purity_details": "optimum properties of crystallization temperature", "classification": "Pure", "characterization_methods": {"characterization_string": [], "characterization_normalized": []}}}
{"protocol": {"doi": "10.1016/j.ceramint.2015.06.124", "target": {"material_string": "ZrO2", "material_form": "other", "material_formula": "ZrO2", "composition": [{"formula": "ZrO2", "amount": "1", "elements": {"Zr": "1", "O": "2"}, "species": {"Zr": "1", "O": "2"}}], "additives": [], "is_mixture": false, "phase": "", "oxygen_deficiency": "no", "oxidation_states": {"Zr": [4], "O": [-2]}}, "metal_precursors": [{"material_string": "zirconium oxychloride", "material_form": "", "material_formula": "ZrOCl2·8H2O", "composition": [{"formula": "ZrOCl2", "amount": "1", "elements": {"Zr": "1", "O": "1", "Cl": "2"}, "species": {"ZrO": "1", "Cl": "2"}}, {"formula": "H2O", "amount": "8", "elements": {"H": "2", "O": "1"}, "species": {"H2O": "1"}}], "additives": [], "is_mixture": true, "phase": "", "oxygen_deficiency": "no", "oxidation_states": {"Zr": [4], "O": [-2], "Cl": [-1]}}], "reagents": [{"reagent_string": "octyl phenol ethylene oxide condensate", "reagent_role": "surfactant", "pubchem_CID": null, "iupac_name": "", "reagent_formula": "", "smiles": ""}, {"reagent_string": "n-hexanol", "reagent_role": "unspecified", "pubchem_CID": 8103, "iupac_name": "hexan-1-ol", "reagent_formula": "C6H14O", "smiles": "CCCCCCO"}, {"reagent_string": "cyclohexane", "reagent_role": "solvent", "pubchem_CID": 8078, "iupac_name": "cyclohexane", "reagent_formula": "C6H12", "smiles": "C1CCCCC1"}, {"reagent_string": "water", "reagent_role": "solvent", "pubchem_CID": 962, "iupac_name": "oxidane", "reagent_formula": "H2O", "smiles": "O"}, {"reagent_string": "ammonia", "reagent_role": "unspecified", "pubchem_CID": 222, "iupac_name": "azane", "reagent_formula": "H3N", "smiles": "N"}]}, "operations": [{"operation_type": "mixing", "operation_details": "mixing two reverse microemulsions (zirconium oxychloride solution and ammonia solution)", "time": {"raw_string": "", "unit": "", "max_value": null, "min_value": null}, "temperature": {"raw_string": "", "unit": "", "max_value": null, "min_value": null}, "pH": {"raw_string": "", "max_value": null, "min_value": null}, "ratios": [{"type": "mass ratio", "description": "Triton X-100:n-hexanol:cyclohexane:water", "value": "19.1:12.8:23.7:44.4"}], "atmosphere": {"raw_string": "", "atmosphere_normalized": ""}}], "phase_purity": {"impurity_phase": [], "phase_purity_details": "ZrO2 ceramic ink with superior stability, dispersivity and homogeneity", "classification": "Pure", "characterization_methods": {"characterization_string": [], "characterization_normalized": []}}}
{"protocol": {"doi": "10.1016/j.jmmm.2016.10.153", "target": {"material_string": "La0.8Ba0.1Ca0.1MnO3", "material_form": "powder", "material_formula": "La0.8Ba0.1Ca0.1MnO3", "composition": [{"formula": "La0.8Ba0.1Ca0.1MnO3", "amount": "1", "elements": {"La": "0.8", "Ba": "0.1", "Ca": "0.1", "Mn": "1", "O": "3"}, "species": {"La": "0.8", "Ba": "0.1", "Ca": "0.1", "Mn": "1", "O": "3"}}], "additives": [], "is_mixture": false, "phase": "", "oxygen_deficiency": "no", "oxidation_states": {}}, "metal_precursors": [{"material_string": "La(NO3)3·6H2O", "material_form": "", "material_formula": "La(NO3)3·6H2O", "composition": [{"formula": "La(NO3)3", "amount": "1", "elements": {"N": "3", "O": "9", "La": "1"}, "species": {"NO3": "3", "La": "1"}}, {"formula": "H2O", "amount": "6", "elements": {"H": "2", "O": "1"}, "species": {"H2O": "1"}}], "additives": [], "is_mixture": true, "phase": "", "oxygen_deficiency": "no", "oxidation_states": {"La": [3], "N": [5], "O": [-2]}}, {"material_string": "Ba(NO3)2", "material_form": "", "material_formula": "Ba(NO3)2", "composition": [{"formula": "Ba(NO3)2", "amount": "1", "elements": {"N": "2", "O": "6", "Ba": "1"}, "species": {"NO3": "2", "Ba": "1"}}], "additives": [], "is_mixture": false, "phase": "", "oxygen_deficiency": "no", "oxidation_states": {"Ba": [2], "N": [5], "O": [-2]}}, {"material_string": "Ca(NO3)2", "material_form": "", "material_formula": "Ca(NO3)2", "composition": [{"formula": "Ca(NO3)2", "amount": "1", "elements": {"N": "2", "O": "6", "Ca": "1"}, "species": {"NO3": "2", "Ca": "1"}}], "additives": [], "is_mixture": false, "phase": "", "oxygen_deficiency": "no", "oxidation_states": {"Ca": [2], "N": [5], "O": [-2]}}, {"material_string": "Mn(NO3)3·4H2O", "material_form": "", "material_formula": "Mn(NO3)3·4H2O", "composition": [{"formula": "Mn(NO3)3", "amount": "1", "elements": {"N": "3", "O": "9", "Mn": "1"}, "species": {"NO3": "3", "Mn": "1"}}, {"formula": "H2O", "amount": "4", "elements": {"H": "2", "O": "1"}, "species": {"H2O": "1"}}], "additives": [], "is_mixture": true, "phase": "", "oxygen_deficiency": "no", "oxidation_states": {"Mn": [3], "N": [5], "O": [-2]}}], "reagents": [{"reagent_string": "citric acid", "reagent_role": "chelating agent", "pubchem_CID": 311, "iupac_name": "2-hydroxypropane-1,2,3-tricarboxylic acid", "reagent_formula": "C6H8O7", "smiles": "C(C(=O)O)C(CC(=O)O)(C(=O)O)O"}, {"reagent_string": "distilled water", "reagent_role": "solvent", "pubchem_CID": 962, "iupac_name": "oxidane", "reagent_formula": "H2O", "smiles": "O"}, {"reagent_string": "ethylene glycol", "reagent_role": "unspecified", "pubchem_CID": 174, "iupac_name": "ethane-1,2-diol", "reagent_formula": "C2H6O2", "smiles": "C(CO)O"}]}, "operations": [{"operation_type": "mixing", "operation_details": "Stoichiometric amounts of metal nitrates and citric acid dissolved in distilled water with ethylene glycol under thermal stirring until a viscous resin was formed", "time": {"raw_string": "", "unit": "", "max_value": null, "min_value": null}, "temperature": {"raw_string": "", "unit": "", "max_value": null, "min_value": null}, "pH": {"raw_string": "", "max_value": null, "min_value": null}, "ratios": [], "atmosphere": {"raw_string": "", "atmosphere_normalized": ""}}, {"operation_type": "heating", "operation_details": "calcined", "time": {"raw_string": "", "unit": "", "max_value": null, "min_value": null}, "temperature": {"raw_string": "523 K", "unit": "K", "max_value": 523.0, "min_value": 523.0}, "pH": {"raw_string": "", "max_value": null, "min_value": null}, "ratios": [], "atmosphere": {"raw_string": "", "atmosphere_normalized": ""}}, {"operation_type": "grinding", "operation_details": "ground in a mortar", "time": {"raw_string": "", "unit": "", "max_value": null, "min_value": null}, "temperature": {"raw_string": "", "unit": "", "max_value": null, "min_value": null}, "pH": {"raw_string": "", "max_value": null, "min_value": null}, "ratios": [], "atmosphere": {"raw_string": "", "atmosphere_normalized": ""}}, {"operation_type": "heating", "operation_details": "drying", "time": {"raw_string": "24 h", "unit": "h", "max_value": 24.0, "min_value": 24.0}, "temperature": {"raw_string": "873 K", "unit": "K", "max_value": 873.0, "min_value": 873.0}, "pH": {"raw_string": "", "max_value": null, "min_value": null}, "ratios": [], "atmosphere": {"raw_string": "air", "atmosphere_normalized": "Air"}}, {"operation_type": "pressing", "operation_details": "pressed into pellets of a few millimeters thick (~2 mm) and a diameter of about 1 cm", "time": {"raw_string": "", "unit": "", "max_value": null, "min_value": null}, "temperature": {"raw_string": "", "unit": "", "max_value": null, "min_value": null}, "pH": {"raw_string": "", "max_value": null, "min_value": null}, "ratios": [], "atmosphere": {"raw_string": "", "atmosphere_normalized": ""}}, {"operation_type": "heating", "operation_details": "sintered", "time": {"raw_string": "36 h", "unit": "h", "max_value": 36.0, "min_value": 36.0}, "temperature": {"raw_string": "1073 K", "unit": "K", "max_value": 1073.0, "min_value": 1073.0}, "pH": {"raw_string": "", "max_value": null, "min_value": null}, "ratios": [], "atmosphere": {"raw_string": "", "atmosphere_normalized": ""}}], "phase_purity": {"impurity_phase": [], "phase_purity_details": "single phase with rhombohedral structure; no impurity phases were detected within the X-ray diffraction limits", "classification": "Pure", "characterization_methods": {"characterization_string": ["XRD", "SEM", "complex impedance spectroscopy"], "characterization_normalized": ["X-ray Diffraction (XRD)", "Scanning Electron Microscopy (SEM)", "Electrochemical Impedance Spectroscopy (EIS)"]}}}
{"protocol": {"doi": "10.1016/j.jmmm.2016.10.153", "target": {"material_string": "La0.8Ba0.1Ca0.1Mn0.925Ru0.075O3", "material_form": "powder", "material_formula": "La0.8Ba0.1Ca0.1Mn0.925Ru0.075O3", "composition": [{"formula": "La0.8Ba0.1Ca0.1Mn0.925Ru0.075O3", "amount": "1", "elements": {"La": "0.8", "Ba": "0.1", "Ca": "0.1", "Mn": "0.925", "Ru": "0.075", "O": "3"}, "species": {"La": "0.8", "Ba": "0.1", "Ca": "0.1", "Mn": "0.925", "Ru": "0.075", "O": "3"}}], "additives": [], "is_mixture": false, "phase": "", "oxygen_deficiency": "no", "oxidation_states": {}}, "metal_precursors": [{"material_string": "La(NO3)3·6H2O", "material_form": "", "material_formula": "La(NO3)3·6H2O", "composition": [{"formula": "La(NO3)3", "amount": "1", "elements": {"N": "3", "O": "9", "La": "1"}, "species": {"NO3": "3", "La": "1"}}, {"formula": "H2O", "amount": "6", "elements": {"H": "2", "O": "1"}, "species": {"H2O": "1"}}], "additives": [], "is_mixture": true, "phase": "", "oxygen_deficiency": "no", "oxidation_states": {"La": [3], "N": [5], "O": [-2]}}, {"material_string": "Ba(NO3)2", "material_form": "", "material_formula": "Ba(NO3)2", "composition": [{"formula": "Ba(NO3)2", "amount": "1", "elements": {"N": "2", "O": "6", "Ba": "1"}, "species": {"NO3": "2", "Ba": "1"}}], "additives": [], "is_mixture": false, "phase": "", "oxygen_deficiency": "no", "oxidation_states": {"Ba": [2], "N": [5], "O": [-2]}}, {"material_string": "Ca(NO3)2", "material_form": "", "material_formula": "Ca(NO3)2", "composition": [{"formula": "Ca(NO3)2", "amount": "1", "elements": {"N": "2", "O": "6", "Ca": "1"}, "species": {"NO3": "2", "Ca": "1"}}], "additives": [], "is_mixture": false, "phase": "", "oxygen_deficiency": "no", "oxidation_states": {"Ca": [2], "N": [5], "O": [-2]}}, {"material_string": "Mn(NO3)3·4H2O", "material_form": "", "material_formula": "Mn(NO3)3·4H2O", "composition": [{"formula": "Mn(NO3)3", "amount": "1", "elements": {"N": "3", "O": "9", "Mn": "1"}, "species": {"NO3": "3", "Mn": "1"}}, {"formula": "H2O", "amount": "4", "elements": {"H": "2", "O": "1"}, "species": {"H2O": "1"}}], "additives": [], "is_mixture": true, "phase": "", "oxygen_deficiency": "no", "oxidation_states": {"Mn": [3], "N": [5], "O": [-2]}}, {"material_string": "Ru(NO)(NO3)3", "material_form": "", "material_formula": "Ru(NO)(NO3)3", "composition": [{"formula": "Ru(NO)(NO3)3", "amount": "1", "elements": {"N": "4", "O": "10", "Ru": "1"}, "species": {"N": "1", "O": "1", "NO3": "3", "Ru": "1"}}], "additives": [], "is_mixture": false, "phase": "", "oxygen_deficiency": "no", "oxidation_states": {"Ru": [4], "N": [4], "O": [-2]}}], "reagents": [{"reagent_string": "citric acid", "reagent_role": "chelating agent", "pubchem_CID": 311, "iupac_name": "2-hydroxypropane-1,2,3-tricarboxylic acid", "reagent_formula": "C6H8O7", "smiles": "C(C(=O)O)C(CC(=O)O)(C(=O)O)O"}, {"reagent_string": "distilled water", "reagent_role": "solvent", "pubchem_CID": 962, "iupac_name": "oxidane", "reagent_formula": "H2O", "smiles": "O"}, {"reagent_string": "ethylene glycol", "reagent_role": "unspecified", "pubchem_CID": 174, "iupac_name": "ethane-1,2-diol", "reagent_formula": "C2H6O2", "smiles": "C(CO)O"}]}, "operations": [{"operation_type": "mixing", "operation_details": "Stoichiometric amounts of metal nitrates and citric acid dissolved in distilled water with ethylene glycol under thermal stirring until a viscous resin was formed", "time": {"raw_string": "", "unit": "", "max_value": null, "min_value": null}, "temperature": {"raw_string": "", "unit": "", "max_value": null, "min_value": null}, "pH": {"raw_string": "", "max_value": null, "min_value": null}, "ratios": [], "atmosphere": {"raw_string": "", "atmosphere_normalized": ""}}, {"operation_type": "heating", "operation_details": "calcined", "time": {"raw_string": "", "unit": "", "max_value": null, "min_value": null}, "temperature": {"raw_string": "523 K", "unit": "K", "max_value": 523.0, "min_value": 523.0}, "pH": {"raw_string": "", "max_value": null, "min_value": null}, "ratios": [], "atmosphere": {"raw_string": "", "atmosphere_normalized": ""}}, {"operation_type": "grinding", "operation_details": "ground in a mortar", "time": {"raw_string": "", "unit": "", "max_value": null, "min_value": null}, "temperature": {"raw_string": "", "unit": "", "max_value": null, "min_value": null}, "pH": {"raw_string": "", "max_value": null, "min_value": null}, "ratios": [], "atmosphere": {"raw_string": "", "atmosphere_normalized": ""}}, {"operation_type": "heating", "operation_details": "drying", "time": {"raw_string": "24 h", "unit": "h", "max_value": 24.0, "min_value": 24.0}, "temperature": {"raw_string": "873 K", "unit": "K", "max_value": 873.0, "min_value": 873.0}, "pH": {"raw_string": "", "max_value": null, "min_value": null}, "ratios": [], "atmosphere": {"raw_string": "air", "atmosphere_normalized": "Air"}}, {"operation_type": "pressing", "operation_details": "pressed into pellets of a few millimeters thick (~2 mm) and a diameter of about 1 cm", "time": {"raw_string": "", "unit": "", "max_value": null, "min_value": null}, "temperature": {"raw_string": "", "unit": "", "max_value": null, "min_value": null}, "pH": {"raw_string": "", "max_value": null, "min_value": null}, "ratios": [], "atmosphere": {"raw_string": "", "atmosphere_normalized": ""}}, {"operation_type": "heating", "operation_details": "sintered", "time": {"raw_string": "48 h", "unit": "h", "max_value": 48.0, "min_value": 48.0}, "temperature": {"raw_string": "1100 K", "unit": "K", "max_value": 1100.0, "min_value": 1100.0}, "pH": {"raw_string": "", "max_value": null, "min_value": null}, "ratios": [], "atmosphere": {"raw_string": "", "atmosphere_normalized": ""}}], "phase_purity": {"impurity_phase": [], "phase_purity_details": "single phase with rhombohedral structure; no impurity phases were detected within the X-ray diffraction limits", "classification": "Pure", "characterization_methods": {"characterization_string": ["XRD", "SEM", "complex impedance spectroscopy"], "characterization_normalized": ["X-ray Diffraction (XRD)", "Scanning Electron Microscopy (SEM)", "Electrochemical Impedance Spectroscopy (EIS)"]}}}
{"protocol": {"doi": "10.1016/j.tca.2022.179294", "target": {"material_string": "NiFe2O4", "material_form": "powder", "material_formula": "NiFe2O4", "composition": [{"formula": "NiFe2O4", "amount": "1", "elements": {"Ni": "1", "Fe": "2", "O": "4"}, "species": {"Ni": "1", "Fe": "2", "O": "4"}}], "additives": [], "is_mixture": false, "phase": "", "oxygen_deficiency": "no", "oxidation_states": {"Ni": [2], "Fe": [3], "O": [-2]}}, "metal_precursors": [{"material_string": "Ni(NO3)2·6H2O", "material_form": "", "material_formula": "Ni(NO3)2·6H2O", "composition": [{"formula": "Ni(NO3)2", "amount": "1", "elements": {"N": "2", "O": "6", "Ni": "1"}, "species": {"NO3": "2", "Ni": "1"}}, {"formula": "H2O", "amount": "6", "elements": {"H": "2", "O": "1"}, "species": {"H2O": "1"}}], "additives": [], "is_mixture": true, "phase": "", "oxygen_deficiency": "no", "oxidation_states": {"Ni": [2], "N": [5], "O": [-2]}}, {"material_string": "Fe(NO3)3·9H2O", "material_form": "", "material_formula": "Fe(NO3)3·9H2O", "composition": [{"formula": "Fe(NO3)3", "amount": "1", "elements": {"N": "3", "O": "9", "Fe": "1"}, "species": {"NO3": "3", "Fe": "1"}}, {"formula": "H2O", "amount": "9", "elements": {"H": "2", "O": "1"}, "species": {"H2O": "1"}}], "additives": [], "is_mixture": true, "phase": "", "oxygen_deficiency": "no", "oxidation_states": {"Fe": [3], "N": [5], "O": [-2]}}], "reagents": [{"reagent_string": "distilled water", "reagent_role": "solvent", "pubchem_CID": 962, "iupac_name": "oxidane", "reagent_formula": "H2O", "smiles": "O"}, {"reagent_string": "ethanol", "reagent_role": "unspecified", "pubchem_CID": 702, "iupac_name": "ethanol", "reagent_formula": "C2H6O", "smiles": "CCO"}]}, "operations": [{"operation_type": "mixing", "operation_details": "calculated amounts of nickel nitrate and iron nitrate dissolved in 50 ml distilled water at room temperature", "time": {"raw_string": "", "unit": "", "max_value": null, "min_value": null}, "temperature": {"raw_string": "room temperature", "unit": "", "max_value": null, "min_value": null}, "pH": {"raw_string": "", "max_value": null, "min_value": null}, "ratios": [], "atmosphere": {"raw_string": "", "atmosphere_normalized": ""}}, {"operation_type": "mixing", "operation_details": "2 ml of ethanol added dropwise and stirred at 80 °C until color changed to brown and liquid turned into viscous gel", "time": {"raw_string": "", "unit": "", "max_value": null, "min_value": null}, "temperature": {"raw_string": "80 °C", "unit": "°C", "max_value": 80.0, "min_value": 80.0}, "pH": {"raw_string": "", "max_value": null, "min_value": null}, "ratios": [], "atmosphere": {"raw_string": "", "atmosphere_normalized": ""}}, {"operation_type": "heating", "operation_details": "gel dried in an oven at 300 °C for an hour", "time": {"raw_string": "1 h", "unit": "h", "max_value": 1.0, "min_value": 1.0}, "temperature": {"raw_string": "300 °C", "unit": "°C", "max_value": 300.0, "min_value": 300.0}, "pH": {"raw_string": "", "max_value": null, "min_value": null}, "ratios": [], "atmosphere": {"raw_string": "", "atmosphere_normalized": ""}}, {"operation_type": "heating", "operation_details": "annealing at 500 °C", "time": {"raw_string": "", "unit": "", "max_value": null, "min_value": null}, "temperature": {"raw_string": "500 °C", "unit": "°C", "max_value": 500.0, "min_value": 500.0}, "pH": {"raw_string": "", "max_value": null, "min_value": null}, "ratios": [], "atmosphere": {"raw_string": "", "atmosphere_normalized": ""}}, {"operation_type": "grinding", "operation_details": "crushing the samples to obtain fine particles", "time": {"raw_string": "", "unit": "", "max_value": null, "min_value": null}, "temperature": {"raw_string": "", "unit": "", "max_value": null, "min_value": null}, "pH": {"raw_string": "", "max_value": null, "min_value": null}, "ratios": [], "atmosphere": {"raw_string": "", "atmosphere_normalized": ""}}], "phase_purity": {"impurity_phase": [], "phase_purity_details": "spinel phase, which did not reduce at temperatures lower than 900 °C", "classification": "Pure", "characterization_methods": {"characterization_string": ["XRD", "TEM", "SEM", "TGA", "RAMAN"], "characterization_normalized": ["X-ray Diffraction (XRD)", "Transmission Electron Microscopy (TEM)", "Scanning Electron Microscopy (SEM)", "Thermogravimetric Analysis (TGA)", "Raman Spectroscopy"]}}}
