Repository: hackingmaterials/sol-gel-data

# scripts/

Regenerates every numbered table and figure in the manuscript and the Supplementary
Information.

## Contents

- `figures_tables.ipynb` — one section per manuscript item. Table 2, Figure 2 and Figure 3
  are built from `sol_gel_dataset.jsonl`; Tables 3–5, Tables S2–S6 and Figures S1–S4 from
  the validation labels below.
- `validation/` — the human and LLM annotations for the 200-paper validation set:
  paper-level classification labels (`classification_human.jsonl`,
  `classification_LLM.jsonl`), the 286 records extracted by Gemini 3.0 Flash
  (`validation_LLM.jsonl`) and the 279 ground-truth records they are matched against

File: scripts/validation/validation_human.jsonl (part 6 of 33)
{"protocol": {"doi": "10.1016/j.jmmm.2016.10.153", "target": {"material_string": "La0.8Ba0.1Ca0.1MnO3", "material_form": "powder", "material_formula": "La0.8Ba0.1Ca0.1MnO3", "composition": [{"formula": "La0.8Ba0.1Ca0.1MnO3", "amount": "1", "elements": {"La": "0.8", "Ba": "0.1", "Ca": "0.1", "Mn": "1", "O": "3"}, "species": {"La": "0.8", "Ba": "0.1", "Ca": "0.1", "Mn": "1", "O": "3"}}], "additives": [], "is_mixture": false, "phase": "", "oxygen_deficiency": "no", "oxidation_states": {}}, "metal_precursors": [{"material_string": "La(NO3)3·6H2O", "material_form": "", "material_formula": "La(NO3)3·6H2O", "composition": [{"formula": "La(NO3)3", "amount": "1", "elements": {"N": "3", "O": "9", "La": "1"}, "species": {"NO3": "3", "La": "1"}}, {"formula": "H2O", "amount": "6", "elements": {"H": "2", "O": "1"}, "species": {"H2O": "1"}}], "additives": [], "is_mixture": true, "phase": "", "oxygen_deficiency": "no", "oxidation_states": {"La": [3], "N": [5], "O": [-2]}}, {"material_string": "Ba(NO3)2", "material_form": "", "material_formula": "Ba(NO3)2", "composition": [{"formula": "Ba(NO3)2", "amount": "1", "elements": {"N": "2", "O": "6", "Ba": "1"}, "species": {"NO3": "2", "Ba": "1"}}], "additives": [], "is_mixture": false, "phase": "", "oxygen_deficiency": "no", "oxidation_states": {"Ba": [2], "N": [5], "O": [-2]}}, {"material_string": "Ca(NO3)2", "material_form": "", "material_formula": "Ca(NO3)2", "composition": [{"formula": "Ca(NO3)2", "amount": "1", "elements": {"N": "2", "O": "6", "Ca": "1"}, "species": {"NO3": "2", "Ca": "1"}}], "additives": [], "is_mixture": false, "phase": "", "oxygen_deficiency": "no", "oxidation_states": {"Ca": [2], "N": [5], "O": [-2]}}, {"material_string": "Mn(NO3)3·4H2O", "material_form": "", "material_formula": "Mn(NO3)3·4H2O", "composition": [{"formula": "Mn(NO3)3", "amount": "1", "elements": {"N": "3", "O": "9", "Mn": "1"}, "species": {"NO3": "3", "Mn": "1"}}, {"formula": "H2O", "amount": "4", "elements": {"H": "2", "O": "1"}, "species": {"H2O": "1"}}], "additives": [], "is_mixture": true, "phase": "", "oxygen_deficiency": "no", "oxidation_states": {"Mn": [3], "N": [5], "O": [-2]}}], "reagents": [{"reagent_string": "citric acid", "reagent_role": "", "pubchem_CID": 311, "iupac_name": "2-hydroxypropane-1,2,3-tricarboxylic acid", "reagent_formula": "C6H8O7", "smiles": "C(C(=O)O)C(CC(=O)O)(C(=O)O)O"}, {"reagent_string": "distilled water", "reagent_role": "", "pubchem_CID": 962, "iupac_name": "oxidane", "reagent_formula": "H2O", "smiles": "O"}, {"reagent_string": "ethylene glycol", "reagent_role": "", "pubchem_CID": 174, "iupac_name": "ethane-1,2-diol", "reagent_formula": "C2H6O2", "smiles": "C(CO)O"}]}, "operations": [{"operation_type": "", "operation_details": "dissolve metal nitrates and citric acid with ethylene glycol until a resin forms", "time": {"raw_string": "", "unit": "", "max_value": null, "min_value": null}, "temperature": {"raw_string": "", "unit": "", "max_value": null, "min_value": null}, "pH": {"raw_string": "", "max_value": null, "min_value": null}, "ratios": [], "atmosphere": {"raw_string": "", "atmosphere_normalized": ""}}, {"operation_type": "", "operation_details": "calcine the viscous resin", "time": {"raw_string": "", "unit": "", "max_value": null, "min_value": null}, "temperature": {"raw_string": "523 K", "unit": "K", "max_value": 523.0, "min_value": 523.0}, "pH": {"raw_string": "", "max_value": null, "min_value": null}, "ratios": [], "atmosphere": {"raw_string": "", "atmosphere_normalized": ""}}, {"operation_type": "", "operation_details": "grind in a mortar", "time": {"raw_string": "", "unit": "", "max_value": null, "min_value": null}, "temperature": {"raw_string": "", "unit": "", "max_value": null, "min_value": null}, "pH": {"raw_string": "", "max_value": null, "min_value": null}, "ratios": [], "atmosphere": {"raw_string": "", "atmosphere_normalized": ""}}, {"operation_type": "", "operation_details": "dry the ground powder in air", "time": {"raw_string": "24 h", "unit": "h", "max_value": 24.0, "min_value": 24.0}, "temperature": {"raw_string": "873 K", "unit": "K", "max_value": 873.0, "min_value": 873.0}, "pH": {"raw_string": "", "max_value": null, "min_value": null}, "ratios": [], "atmosphere": {"raw_string": "air", "atmosphere_normalized": "Air"}}, {"operation_type": "", "operation_details": "press the powder into thin pellets", "time": {"raw_string": "", "unit": "", "max_value": null, "min_value": null}, "temperature": {"raw_string": "", "unit": "", "max_value": null, "min_value": null}, "pH": {"raw_string": "", "max_value": null, "min_value": null}, "ratios": [], "atmosphere": {"raw_string": "", "atmosphere_normalized": ""}}, {"operation_type": "", "operation_details": "sinter the pressed pellets", "time": {"raw_string": "36 h", "unit": "h", "max_value": 36.0, "min_value": 36.0}, "temperature": {"raw_string": "1073 K", "unit": "K", "max_value": 1073.0, "min_value": 1073.0}, "pH": {"raw_string": "", "max_value": null, "min_value": null}, "ratios": [], "atmosphere": {"raw_string": "", "atmosphere_normalized": ""}}], "phase_purity": {"impurity_phase": [], "phase_purity_details": "", "classification": "Pure", "characterization_methods": {"characterization_string": [], "characterization_normalized": []}}}
{"protocol": {"doi": "10.1016/j.jmmm.2016.10.153", "target": {"material_string": "La0.8Ba0.1Ca0.1Mn0.925Ru0.075O3", "material_form": "powder", "material_formula": "La0.8Ba0.1Ca0.1Mn0.925Ru0.075O3", "composition": [{"formula": "La0.8Ba0.1Ca0.1Mn0.925Ru0.075O3", "amount": "1", "elements": {"La": "0.8", "Ba": "0.1", "Ca": "0.1", "Mn": "0.925", "Ru": "0.075", "O": "3"}, "species": {"La": "0.8", "Ba": "0.1", "Ca": "0.1", "Mn": "0.925", "Ru": "0.075", "O": "3"}}], "additives": [], "is_mixture": false, "phase": "", "oxygen_deficiency": "no", "oxidation_states": {}}, "metal_precursors": [{"material_string": "La(NO3)3·6H2O", "material_form": "", "material_formula": "La(NO3)3·6H2O", "composition": [{"formula": "La(NO3)3", "amount": "1", "elements": {"N": "3", "O": "9", "La": "1"}, "species": {"NO3": "3", "La": "1"}}, {"formula": "H2O", "amount": "6", "elements": {"H": "2", "O": "1"}, "species": {"H2O": "1"}}], "additives": [], "is_mixture": true, "phase": "", "oxygen_deficiency": "no", "oxidation_states": {"La": [3], "N": [5], "O": [-2]}}, {"material_string": "Ba(NO3)2", "material_form": "", "material_formula": "Ba(NO3)2", "composition": [{"formula": "Ba(NO3)2", "amount": "1", "elements": {"N": "2", "O": "6", "Ba": "1"}, "species": {"NO3": "2", "Ba": "1"}}], "additives": [], "is_mixture": false, "phase": "", "oxygen_deficiency": "no", "oxidation_states": {"Ba": [2], "N": [5], "O": [-2]}}, {"material_string": "Ca(NO3)2", "material_form": "", "material_formula": "Ca(NO3)2", "composition": [{"formula": "Ca(NO3)2", "amount": "1", "elements": {"N": "2", "O": "6", "Ca": "1"}, "species": {"NO3": "2", "Ca": "1"}}], "additives": [], "is_mixture": false, "phase": "", "oxygen_deficiency": "no", "oxidation_states": {"Ca": [2], "N": [5], "O": [-2]}}, {"material_string": "Mn(NO3)3·4H2O", "material_form": "", "material_formula": "Mn(NO3)3·4H2O", "composition": [{"formula": "Mn(NO3)3", "amount": "1", "elements": {"N": "3", "O": "9", "Mn": "1"}, "species": {"NO3": "3", "Mn": "1"}}, {"formula": "H2O", "amount": "4", "elements": {"H": "2", "O": "1"}, "species": {"H2O": "1"}}], "additives": [], "is_mixture": true, "phase": "", "oxygen_deficiency": "no", "oxidation_states": {"Mn": [3], "N": [5], "O": [-2]}}, {"material_string": "Ru(NO)(NO3)3", "material_form": "", "material_formula": "Ru(NO)(NO3)3", "composition": [{"formula": "Ru(NO)(NO3)3", "amount": "1", "elements": {"N": "4", "O": "10", "Ru": "1"}, "species": {"N": "1", "O": "1", "NO3": "3", "Ru": "1"}}], "additives": [], "is_mixture": false, "phase": "", "oxygen_deficiency": "no", "oxidation_states": {"Ru": [4], "N": [4], "O": [-2]}}], "reagents": [{"reagent_string": "citric acid", "reagent_role": "", "pubchem_CID": 311, "iupac_name": "2-hydroxypropane-1,2,3-tricarboxylic acid", "reagent_formula": "C6H8O7", "smiles": "C(C(=O)O)C(CC(=O)O)(C(=O)O)O"}, {"reagent_string": "distilled water", "reagent_role": "", "pubchem_CID": 962, "iupac_name": "oxidane", "reagent_formula": "H2O", "smiles": "O"}, {"reagent_string": "ethylene glycol", "reagent_role": "", "pubchem_CID": 174, "iupac_name": "ethane-1,2-diol", "reagent_formula": "C2H6O2", "smiles": "C(CO)O"}]}, "operations": [{"operation_type": "", "operation_details": "dissolve the nitrates and citric acid in water with ethylene glycol, stirring warm to a resin", "time": {"raw_string": "", "unit": "", "max_value": null, "min_value": null}, "temperature": {"raw_string": "", "unit": "", "max_value": null, "min_value": null}, "pH": {"raw_string": "", "max_value": null, "min_value": null}, "ratios": [], "atmosphere": {"raw_string": "", "atmosphere_normalized": ""}}, {"operation_type": "", "operation_details": "calcine the resin precursor", "time": {"raw_string": "", "unit": "", "max_value": null, "min_value": null}, "temperature": {"raw_string": "523 K", "unit": "K", "max_value": 523.0, "min_value": 523.0}, "pH": {"raw_string": "", "max_value": null, "min_value": null}, "ratios": [], "atmosphere": {"raw_string": "", "atmosphere_normalized": ""}}, {"operation_type": "", "operation_details": "grind in a mortar", "time": {"raw_string": "", "unit": "", "max_value": null, "min_value": null}, "temperature": {"raw_string": "", "unit": "", "max_value": null, "min_value": null}, "pH": {"raw_string": "", "max_value": null, "min_value": null}, "ratios": [], "atmosphere": {"raw_string": "", "atmosphere_normalized": ""}}, {"operation_type": "", "operation_details": "dry the ground powder in air", "time": {"raw_string": "24 h", "unit": "h", "max_value": 24.0, "min_value": 24.0}, "temperature": {"raw_string": "873 K", "unit": "K", "max_value": 873.0, "min_value": 873.0}, "pH": {"raw_string": "", "max_value": null, "min_value": null}, "ratios": [], "atmosphere": {"raw_string": "air", "atmosphere_normalized": "Air"}}, {"operation_type": "", "operation_details": "press into thin discs", "time": {"raw_string": "", "unit": "", "max_value": null, "min_value": null}, "temperature": {"raw_string": "", "unit": "", "max_value": null, "min_value": null}, "pH": {"raw_string": "", "max_value": null, "min_value": null}, "ratios": [], "atmosphere": {"raw_string": "", "atmosphere_normalized": ""}}, {"operation_type": "", "operation_details": "sinter the pellets to crystallize", "time": {"raw_string": "48 h", "unit": "h", "max_value": 48.0, "min_value": 48.0}, "temperature": {"raw_string": "1100 K", "unit": "K", "max_value": 1100.0, "min_value": 1100.0}, "pH": {"raw_string": "", "max_value": null, "min_value": null}, "ratios": [], "atmosphere": {"raw_string": "", "atmosphere_normalized": ""}}], "phase_purity": {"impurity_phase": [], "phase_purity_details": "", "classification": "Pure", "characterization_methods": {"characterization_string": [], "characterization_normalized": []}}}
{"protocol": {"doi": "10.1016/j.tca.2022.179294", "target": {"material_string": "NiFe2O4", "material_form": "powder", "material_formula": "NiFe2O4", "composition": [{"formula": "NiFe2O4", "amount": "1", "elements": {"Ni": "1", "Fe": "2", "O": "4"}, "species": {"Ni": "1", "Fe": "2", "O": "4"}}], "additives": [], "is_mixture": false, "phase": "", "oxygen_deficiency": "no", "oxidation_states": {"Ni": [2], "Fe": [3], "O": [-2]}}, "metal_precursors": [{"material_string": "Ni(NO3)2·6H2O", "material_form": "", "material_formula": "Ni(NO3)2·6H2O", "composition": [{"formula": "Ni(NO3)2", "amount": "1", "elements": {"N": "2", "O": "6", "Ni": "1"}, "species": {"NO3": "2", "Ni": "1"}}, {"formula": "H2O", "amount": "6", "elements": {"H": "2", "O": "1"}, "species": {"H2O": "1"}}], "additives": [], "is_mixture": true, "phase": "", "oxygen_deficiency": "no", "oxidation_states": {"Ni": [2], "N": [5], "O": [-2]}}, {"material_string": "Fe(NO3)3·9H2O", "material_form": "", "material_formula": "Fe(NO3)3·9H2O", "composition": [{"formula": "Fe(NO3)3", "amount": "1", "elements": {"N": "3", "O": "9", "Fe": "1"}, "species": {"NO3": "3", "Fe": "1"}}, {"formula": "H2O", "amount": "9", "elements": {"H": "2", "O": "1"}, "species": {"H2O": "1"}}], "additives": [], "is_mixture": true, "phase": "", "oxygen_deficiency": "no", "oxidation_states": {"Fe": [3], "N": [5], "O": [-2]}}], "reagents": [{"reagent_string": "distilled water", "reagent_role": "", "pubchem_CID": 962, "iupac_name": "oxidane", "reagent_formula": "H2O", "smiles": "O"}, {"reagent_string": "ethanol", "reagent_role": "", "pubchem_CID": 702, "iupac_name": "ethanol", "reagent_formula": "C2H6O", "smiles": "CCO"}]}, "operations": [{"operation_type": "", "operation_details": "dissolve nickel and iron nitrates in distilled water at room temperature", "time": {"raw_string": "", "unit": "", "max_value": null, "min_value": null}, "temperature": {"raw_string": "", "unit": "", "max_value": null, "min_value": null}, "pH": {"raw_string": "", "max_value": null, "min_value": null}, "ratios": [], "atmosphere": {"raw_string": "", "atmosphere_normalized": ""}}, {"operation_type": "", "operation_details": "add ethanol dropwise and stir until the liquid browns and gels", "time": {"raw_string": "", "unit": "", "max_value": null, "min_value": null}, "temperature": {"raw_string": "80 °C", "unit": "°C", "max_value": 80.0, "min_value": 80.0}, "pH": {"raw_string": "", "max_value": null, "min_value": null}, "ratios": [], "atmosphere": {"raw_string": "", "atmosphere_normalized": ""}}, {"operation_type": "", "operation_details": "dry the gel in an oven", "time": {"raw_string": "1 h", "unit": "h", "max_value": 1.0, "min_value": 1.0}, "temperature": {"raw_string": "300 °C", "unit": "°C", "max_value": 300.0, "min_value": 300.0}, "pH": {"raw_string": "", "max_value": null, "min_value": null}, "ratios": [], "atmosphere": {"raw_string": "", "atmosphere_normalized": ""}}, {"operation_type": "", "operation_details": "anneal the dried gel powder", "time": {"raw_string": "", "unit": "", "max_value": null, "min_value": null}, "temperature": {"raw_string": "500 °C", "unit": "°C", "max_value": 500.0, "min_value": 500.0}, "pH": {"raw_string": "", "max_value": null, "min_value": null}, "ratios": [], "atmosphere": {"raw_string": "", "atmosphere_normalized": ""}}, {"operation_type": "", "operation_details": "crush the sample to fine particles", "time": {"raw_string": "", "unit": "", "max_value": null, "min_value": null}, "temperature": {"raw_string": "", "unit": "", "max_value": null, "min_value": null}, "pH": {"raw_string": "", "max_value": null, "min_value": null}, "ratios": [], "atmosphere": {"raw_string": "", "atmosphere_normalized": ""}}], "phase_purity": {"impurity_phase": [], "phase_purity_details": "", "classification": "Pure", "characterization_methods": {"characterization_string": [], "characterization_normalized": []}}}
{"protocol": {"doi": "10.1016/j.tca.2022.179294", "target": {"material_string": "Al2O3", "material_form": "powder", "material_formula": "Al2O3", "composition": [{"formula": "Al2O3", "amount": "1", "elements": {"Al": "2", "O": "3"}, "species": {"Al": "2", "O": "3"}}], "additives": [], "is_mixture": false, "phase": "", "oxygen_deficiency": "no", "oxidation_states": {"Al": [3], "O": [-2]}}, "metal_precursors": [{"material_string": "Al(NO3)3·9H2O", "material_form": "", "material_formula": "Al(NO3)3·9H2O", "composition": [{"formula": "Al(NO3)3", "amount": "1", "elements": {"N": "3", "O": "9", "Al": "1"}, "species": {"NO3": "3", "Al": "1"}}, {"formula": "H2O", "amount": "9", "elements": {"H": "2", "O": "1"}, "species": {"H2O": "1"}}], "additives": [], "is_mixture": true, "phase": "", "oxygen_deficiency": "no", "oxidation_states": {"Al": [3], "N": [5], "O": [-2]}}], "reagents": [{"reagent_string": "distilled water", "reagent_role": "", "pubchem_CID": 962, "iupac_name": "oxidane", "reagent_formula": "H2O", "smiles": "O"}, {"reagent_string": "ethanol", "reagent_role": "", "pubchem_CID": 702, "iupac_name": "ethanol", "reagent_formula": "C2H6O", "smiles": "CCO"}]}, "operations": [{"operation_type": "", "operation_details": "dissolve aluminum nitrate in distilled water at room temperature", "time": {"raw_string": "", "unit": "", "max_value": null, "min_value": null}, "temperature": {"raw_string": "", "unit": "", "max_value": null, "min_value": null}, "pH": {"raw_string": "", "max_value": null, "min_value": null}, "ratios": [], "atmosphere": {"raw_string": "", "atmosphere_normalized": ""}}, {"operation_type": "", "operation_details": "add ethanol dropwise and stir until a viscous gel forms", "time": {"raw_string": "", "unit": "", "max_value": null, "min_value": null}, "temperature": {"raw_string": "80 °C", "unit": "°C", "max_value": 80.0, "min_value": 80.0}, "pH": {"raw_string": "", "max_value": null, "min_value": null}, "ratios": [], "atmosphere": {"raw_string": "", "atmosphere_normalized": ""}}, {"operation_type": "", "operation_details": "dry the gel in an oven", "time": {"raw_string": "1 h", "unit": "h", "max_value": 1.0, "min_value": 1.0}, "temperature": {"raw_string": "300 °C", "unit": "°C", "max_value": 300.0, "min_value": 300.0}, "pH": {"raw_string": "", "max_value": null, "min_value": null}, "ratios": [], "atmosphere": {"raw_string": "", "atmosphere_normalized": ""}}, {"operation_type": "", "operation_details": "anneal the dried gel powder", "time": {"raw_string": "", "unit": "", "max_value": null, "min_value": null}, "temperature": {"raw_string": "500 °C", "unit": "°C", "max_value": 500.0, "min_value": 500.0}, "pH": {"raw_string": "", "max_value": null, "min_value": null}, "ratios": [], "atmosphere": {"raw_string": "", "atmosphere_normalized": ""}}, {"operation_type": "", "operation_details": "crush the sample into fine particles", "time": {"raw_string": "", "unit": "", "max_value": null, "min_value": null}, "temperature": {"raw_string": "", "unit": "", "max_value": null, "min_value": null}, "pH": {"raw_string": "", "max_value": null, "min_value": null}, "ratios": [], "atmosphere": {"raw_string": "", "atmosphere_normalized": ""}}], "phase_purity": {"impurity_phase": [], "phase_purity_details": "", "classification": "Insufficient info", "characterization_methods": {"characterization_string": [], "characterization_normalized": []}}}
{"protocol": {"doi": "10.1016/j.tca.2022.179294", "target": {"material_string": "Fe2O3", "material_form": "powder", "material_formula": "Fe2O3", "composition": [{"formula": "Fe2O3", "amount": "1", "elements": {"Fe": "2", "O": "3"}, "species": {"Fe": "2", "O": "3"}}], "additives": [], "is_mixture": false, "phase": "", "oxygen_deficiency": "no", "oxidation_states": {"Fe": [3], "O": [-2]}}, "metal_precursors": [{"material_string": "Fe(NO3)3·9H2O", "material_form": "", "material_formula": "Fe(NO3)3·9H2O", "composition": [{"formula": "Fe(NO3)3", "amount": "1", "elements": {"N": "3", "O": "9", "Fe": "1"}, "species": {"NO3": "3", "Fe": "1"}}, {"formula": "H2O", "amount": "9", "elements": {"H": "2", "O": "1"}, "species": {"H2O": "1"}}], "additives": [], "is_mixture": true, "phase": "", "oxygen_deficiency": "no", "oxidation_states": {"Fe": [3], "N": [5], "O": [-2]}}], "reagents": [{"reagent_string": "distilled water", "reagent_role": "", "pubchem_CID": 962, "iupac_name": "oxidane", "reagent_formula": "H2O", "smiles": "O"}, {"reagent_string": "ethanol", "reagent_role": "", "pubchem_CID": 702, "iupac_name": "ethanol", "reagent_formula": "C2H6O", "smiles": "CCO"}]}, "operations": [{"operation_type": "", "operation_details": "dissolve iron nitrate in distilled water at room temperature", "time": {"raw_string": "", "unit": "", "max_value": null, "min_value": null}, "temperature": {"raw_string": "", "unit": "", "max_value": null, "min_value": null}, "pH": {"raw_string": "", "max_value": null, "min_value": null}, "ratios": [], "atmosphere": {"raw_string": "", "atmosphere_normalized": ""}}, {"operation_type": "", "operation_details": "add ethanol dropwise with stirring until the liquid gels", "time": {"raw_string": "", "unit": "", "max_value": null, "min_value": null}, "temperature": {"raw_string": "80 °C", "unit": "°C", "max_value": 80.0, "min_value": 80.0}, "pH": {"raw_string": "", "max_value": null, "min_value": null}, "ratios": [], "atmosphere": {"raw_string": "", "atmosphere_normalized": ""}}, {"operation_type": "", "operation_details": "dry the viscous gel in an oven", "time": {"raw_string": "1 h", "unit": "h", "max_value": 1.0, "min_value": 1.0}, "temperature": {"raw_string": "300 °C", "unit": "°C", "max_value": 300.0, "min_value": 300.0}, "pH": {"raw_string": "", "max_value": null, "min_value": null}, "ratios": [], "atmosphere": {"raw_string": "", "atmosphere_normalized": ""}}, {"operation_type": "", "operation_details": "anneal the oven-dried gel", "time": {"raw_string": "", "unit": "", "max_value": null, "min_value": null}, "temperature": {"raw_string": "500 °C", "unit": "°C", "max_value": 500.0, "min_value": 500.0}, "pH": {"raw_string": "", "max_value": null, "min_value": null}, "ratios": [], "atmosphere": {"raw_string": "", "atmosphere_normalized": ""}}, {"operation_type": "", "operation_details": "crush the sample to fine particles", "time": {"raw_string": "", "unit": "", "max_value": null, "min_value": null}, "temperature": {"raw_string": "", "unit": "", "max_value": null, "min_value": null}, "pH": {"raw_string": "", "max_value": null, "min_value": null}, "ratios": [], "atmosphere": {"raw_string": "", "atmosphere_normalized": ""}}], "phase_purity": {"impurity_phase": [], "phase_purity_details": "", "classification": "Insufficient info", "characterization_methods": {"characterization_string": [], "characterization_normalized": []}}}
{"protocol": {"doi": "10.1007/s10854-023-10200-8", "target": {"material_string": "LaFeO3", "material_form": "powder", "material_formula": "LaFeO3", "composition": [{"formula": "LaFeO3", "amount": "1", "elements": {"La": "1", "Fe": "1", "O": "3"}, "species": {"La": "1", "FeO3": "1"}}], "additives": [], "is_mixture": false, "phase": "", "oxygen_deficiency": "no", "oxidation_states": {"La": [3], "Fe": [3], "O": [-2]}}, "metal_precursors": [{"material_string": "La(NO3)3·6H2O", "material_form": "", "material_formula": "La(NO3)3·6H2O", "composition": [{"formula": "La(NO3)3", "amount": "1", "elements": {"N": "3", "O": "9", "La": "1"}, "species": {"NO3": "3", "La": "1"}}, {"formula": "H2O", "amount": "6", "elements": {"H": "2", "O": "1"}, "species": {"H2O": "1"}}], "additives": [], "is_mixture": true, "phase": "", "oxygen_deficiency": "no", "oxidation_states": {"La": [3], "N": [5], "O": [-2]}}, {"material_string": "Fe(NO3)3·9H2O", "material_form": "", "material_formula": "Fe(NO3)3·9H2O", "composition": [{"formula": "Fe(NO3)3", "amount": "1", "elements": {"N": "3", "O": "9", "Fe": "1"}, "species": {"NO3": "3", "Fe": "1"}}, {"formula": "H2O", "amount": "9", "elements": {"H": "2", "O": "1"}, "species": {"H2O": "1"}}], "additives": [], "is_mixture": true, "phase": "", "oxygen_deficiency": "no", "oxidation_states": {"Fe": [3], "N": [5], "O": [-2]}}], "reagents": [{"reagent_string": "distilled water", "reagent_role": "", "pubchem_CID": 962, "iupac_name": "oxidane", "reagent_formula": "H2O", "smiles": "O"}, {"reagent_string": "citric acid monohydrate", "reagent_role": "", "pubchem_CID": 22230, "iupac_name": "2-hydroxypropane-1,2,3-tricarboxylic acid;hydrate", "reagent_formula": "C6H10O8", "smiles": "C(C(=O)O)C(CC(=O)O)(C(=O)O)O.O"}, {"reagent_string": "NH3·OH", "reagent_role": "", "pubchem_CID": null, "iupac_name": "", "reagent_formula": "", "smiles": ""}]}, "operations": [{"operation_type": "", "operation_details": "dissolve the metal nitrates in distilled water, then combine with stirring", "time": {"raw_string": "1 h", "unit": "h", "max_value": 1.0, "min_value": 1.0}, "temperature": {"raw_string": "", "unit": "", "max_value": null, "min_value": null}, "pH": {"raw_string": "", "max_value": null, "min_value": null}, "ratios": [{"type": "molar ratio", "description": "nitrates to fuel", "value": "1:1"}], "atmosphere": {"raw_string": "", "atmosphere_normalized": ""}}, {"operation_type": "", "operation_details": "stir the solution rapidly and adjust the pH with dropwise ammonium hydroxide", "time": {"raw_string": "", "unit": "", "max_value": null, "min_value": null}, "temperature": {"raw_string": "353-363 K", "unit": "K", "max_value": 363.0, "min_value": 353.0}, "pH": {"raw_string": "7", "max_value": 7.0, "min_value": 7.0}, "ratios": [], "atmosphere": {"raw_string": "", "atmosphere_normalized": ""}}, {"operation_type": "", "operation_details": "decompose the dried gel to a powder in air", "time": {"raw_string": "", "unit": "", "max_value": null, "min_value": null}, "temperature": {"raw_string": "573 K", "unit": "K", "max_value": 573.0, "min_value": 573.0}, "pH": {"raw_string": "", "max_value": null, "min_value": null}, "ratios": [], "atmosphere": {"raw_string": "air", "atmosphere_normalized": "Air"}}, {"operation_type": "", "operation_details": "grind in an agate mortar", "time": {"raw_string": "", "unit": "", "max_value": null, "min_value": null}, "temperature": {"raw_string": "", "unit": "", "max_value": null, "min_value": null}, "pH": {"raw_string": "", "max_value": null, "min_value": null}, "ratios": [], "atmosphere": {"raw_string": "", "atmosphere_normalized": ""}}, {"operation_type": "", "operation_details": "calcine in open air", "time": {"raw_string": "6 h", "unit": "h", "max_value": 6.0, "min_value": 6.0}, "temperature": {"raw_string": "1123 K", "unit": "K", "max_value": 1123.0, "min_value": 1123.0}, "pH": {"raw_string": "", "max_value": null, "min_value": null}, "ratios": [], "atmosphere": {"raw_string": "air", "atmosphere_normalized": "Air"}}], "phase_purity": {"impurity_phase": [], "phase_purity_details": "", "classification": "Pure", "characterization_methods": {"characterization_string": [], "characterization_normalized": []}}}
{"protocol": {"doi": "10.1007/s10854-023-10200-8", "target": {"material_string": "LaFe0.9Cr0.1O3", "material_form": "powder", "material_formula": "LaFe0.9Cr0.1O3", "composition": [{"formula": "LaFe0.9Cr0.1O3", "amount": "1", "elements": {"La": "1", "Fe": "0.9", "Cr": "0.1", "O": "3"}, "species": {"La": "1", "Fe": "0.9", "Cr": "0.1", "O": "3"}}], "additives": [], "is_mixture": false, "phase": "", "oxygen_deficiency": "no", "oxidation_states": {}}, "metal_precursors": [{"material_string": "La(NO3)3·6H2O", "material_form": "", "material_formula": "La(NO3)3·6H2O", "composition": [{"formula": "La(NO3)3", "amount": "1", "elements": {"N": "3", "O": "9", "La": "1"}, "species": {"NO3": "3", "La": "1"}}, {"formula": "H2O", "amount": "6", "elements": {"H": "2", "O": "1"}, "species": {"H2O": "1"}}], "additives": [], "is_mixture": true, "phase": "", "oxygen_deficiency": "no", "oxidation_states": {"La": [3], "N": [5], "O": [-2]}}, {"material_string": "Fe(NO3)3·9H2O", "material_form": "", "material_formula": "Fe(NO3)3·9H2O", "composition": [{"formula": "Fe(NO3)3", "amount": "1", "elements": {"N": "3", "O": "9", "Fe": "1"}, "species": {"NO3": "3", "Fe": "1"}}, {"formula": "H2O", "amount": "9", "elements": {"H": "2", "O": "1"}, "species": {"H2O": "1"}}], "additives": [], "is_mixture": true, "phase": "", "oxygen_deficiency": "no", "oxidation_states": {"Fe": [3], "N": [5], "O": [-2]}}, {"material_string": "Cr(NO3)3·9H2O", "material_form": "", "material_formula": "Cr(NO3)3·9H2O", "composition": [{"formula": "Cr(NO3)3", "amount": "1", "elements": {"N": "3", "O": "9", "Cr": "1"}, "species": {"NO3": "3", "Cr": "1"}}, {"formula": "H2O", "amount": "9", "elements": {"H": "2", "O": "1"}, "species": {"H2O": "1"}}], "additives": [], "is_mixture": true, "phase": "", "oxygen_deficiency": "no", "oxidation_states": {"Cr": [3], "N": [5], "O": [-2]}}], "reagents": [{"reagent_string": "distilled water", "reagent_role": "", "pubchem_CID": 962, "iupac_name": "oxidane", "reagent_formula": "H2O", "smiles": "O"}, {"reagent_string": "citric acid monohydrate", "reagent_role": "", "pubchem_CID": 22230, "iupac_name": "2-hydroxypropane-1,2,3-tricarboxylic acid;hydrate", "reagent_formula": "C6H10O8", "smiles": "C(C(=O)O)C(CC(=O)O)(C(=O)O)O.O"}, {"reagent_string": "NH3·OH", "reagent_role": "", "pubchem_CID": null, "iupac_name": "", "reagent_formula": "", "smiles": ""}]}, "operations": [{"operation_type": "", "operation_details": "dissolve the nitrates in distilled water and mix them stoichiometrically", "time": {"raw_string": "1 h", "unit": "h", "max_value": 1.0, "min_value": 1.0}, "temperature": {"raw_string": "", "unit": "", "max_value": null, "min_value": null}, "pH": {"raw_string": "", "max_value": null, "min_value": null}, "ratios": [{"type": "molar ratio", "description": "nitrates to fuel", "value": "1:1"}], "atmosphere": {"raw_string": "", "atmosphere_normalized": ""}}, {"operation_type": "", "operation_details": "stir continuously and regulate the pH with dropwise ammonium hydroxide", "time": {"raw_string": "", "unit": "", "max_value": null, "min_value": null}, "temperature": {"raw_string": "353-363 K", "unit": "K", "max_value": 363.0, "min_value": 353.0}, "pH": {"raw_string": "7", "max_value": 7.0, "min_value": 7.0}, "ratios": [], "atmosphere": {"raw_string": "", "atmosphere_normalized": ""}}, {"operation_type": "", "operation_details": "decompose the dried gel into powder in air", "time": {"raw_string": "", "unit": "", "max_value": null, "min_value": null}, "temperature": {"raw_string": "573 K", "unit": "K", "max_value": 573.0, "min_value": 573.0}, "pH": {"raw_string": "", "max_value": null, "min_value": null}, "ratios": [], "atmosphere": {"raw_string": "air", "atmosphere_normalized": "Air"}}, {"operation_type": "", "operation_details": "grind with an agate mortar and pestle", "time": {"raw_string": "", "unit": "", "max_value": null, "min_value": null}, "temperature": {"raw_string": "", "unit": "", "max_value": null, "min_value": null}, "pH": {"raw_string": "", "max_value": null, "min_value": null}, "ratios": [], "atmosphere": {"raw_string": "", "atmosphere_normalized": ""}}, {"operation_type": "", "operation_details": "calcine in open air", "time": {"raw_string": "6 h", "unit": "h", "max_value": 6.0, "min_value": 6.0}, "temperature": {"raw_string": "1123 K", "unit": "K", "max_value": 1123.0, "min_value": 1123.0}, "pH": {"raw_string": "", "max_value": null, "min_value": null}, "ratios": [], "atmosphere": {"raw_string": "air", "atmosphere_normalized": "Air"}}], "phase_purity": {"impurity_phase": [], "phase_purity_details": "", "classification": "Pure", "characterization_methods": {"characterization_string": [], "characterization_normalized": []}}}
{"protocol": {"doi": "10.1007/s10854-023-10200-8", "target": {"material_string": "LaFe0.8Cr0.2O3", "material_form": "powder", "material_formula": "LaFe0.8Cr0.2O3", "composition": [{"formula": "LaFe0.8Cr0.2O3", "amount": "1", "elements": {"La": "1", "Fe": "0.8", "Cr": "0.2", "O": "3"}, "species": {"La": "1", "Fe": "0.8", "Cr": "0.2", "O": "3"}}], "additives": [], "is_mixture": false, "phase": "", "oxygen_deficiency": "no", "oxidation_states": {}}, "metal_precursors": [{"material_string": "La(NO3)3·6H2O", "material_form": "", "material_formula": "La(NO3)3·6H2O", "composition": [{"formula": "La(NO3)3", "amount": "1", "elements": {"N": "3", "O": "9", "La": "1"}, "species": {"NO3": "3", "La": "1"}}, {"formula": "H2O", "amount": "6", "elements": {"H": "2", "O": "1"}, "species": {"H2O": "1"}}], "additives": [], "is_mixture": true, "phase": "", "oxygen_deficiency": "no", "oxidation_states": {"La": [3], "N": [5], "O": [-2]}}, {"material_string": "Fe(NO3)3·9H2O", "material_form": "", "material_formula": "Fe(NO3)3·9H2O", "composition": [{"formula": "Fe(NO3)3", "amount": "1", "elements": {"N": "3", "O": "9", "Fe": "1"}, "species": {"NO3": "3", "Fe": "1"}}, {"formula": "H2O", "amount": "9", "elements": {"H": "2", "O": "1"}, "species": {"H2O": "1"}}], "additives": [], "is_mixture": true, "phase": "", "oxygen_deficiency": "no", "oxidation_states": {"Fe": [3], "N": [5], "O": [-2]}}, {"material_string": "Cr(NO3)3·9H2O", "material_form": "", "material_formula": "Cr(NO3)3·9H2O", "composition": [{"formula": "Cr(NO3)3", "amount": "1", "elements": {"N": "3", "O": "9", "Cr": "1"}, "species": {"NO3": "3", "Cr": "1"}}, {"formula": "H2O", "amount": "9", "elements": {"H": "2", "O": "1"}, "species": {"H2O": "1"}}], "additives": [], "is_mixture": true, "phase": "", "oxygen_deficiency": "no", "oxidation_states": {"Cr": [3], "N": [5], "O": [-2]}}], "reagents": [{"reagent_string": "distilled water", "reagent_role": "", "pubchem_CID": 962, "iupac_name": "oxidane", "reagent_formula": "H2O", "smiles": "O"}, {"reagent_string": "citric acid monohydrate", "reagent_role": "", "pubchem_CID": 22230, "iupac_name": "2-hydroxypropane-1,2,3-tricarboxylic acid;hydrate", "reagent_formula": "C6H10O8", "smiles": "C(C(=O)O)C(CC(=O)O)(C(=O)O)O.O"}, {"reagent_string": "NH3·OH", "reagent_role": "", "pubchem_CID": null, "iupac_name": "", "reagent_formula": "", "smiles": ""}]}, "operations": [{"operation_type": "", "operation_details": "dissolve metal nitrates in water, then blend stoichiometrically under stirring", "time": {"raw_string": "1 h", "unit": "h", "max_value": 1.0, "min_value": 1.0}, "temperature": {"raw_string": "", "unit": "", "max_value": null, "min_value": null}, "pH": {"raw_string": "", "max_value": null, "min_value": null}, "ratios": [{"type": "molar ratio", "description": "nitrates to fuel", "value": "1:1"}], "atmosphere": {"raw_string": "", "atmosphere_normalized": ""}}, {"operation_type": "", "operation_details": "stir vigorously while adjusting pH with ammonium hydroxide added dropwise", "time": {"raw_string": "", "unit": "", "max_value": null, "min_value": null}, "temperature": {"raw_string": "353-363 K", "unit": "K", "max_value": 363.0, "min_value": 353.0}, "pH": {"raw_string": "7", "max_value": 7.0, "min_value": 7.0}, "ratios": [], "atmosphere": {"raw_string": "", "atmosphere_normalized": ""}}, {"operation_type": "", "operation_details": "decompose the dried gel to powder under air", "time": {"raw_string": "", "unit": "", "max_value": null, "min_value": null}, "temperature": {"raw_string": "573 K", "unit": "K", "max_value": 573.0, "min_value": 573.0}, "pH": {"raw_string": "", "max_value": null, "min_value": null}, "ratios": [], "atmosphere": {"raw_string": "air", "atmosphere_normalized": "Air"}}, {"operation_type": "", "operation_details": "grind in an agate mortar", "time": {"raw_string": "", "unit": "", "max_value": null, "min_value": null}, "temperature": {"raw_string": "", "unit": "", "max_value": null, "min_value": null}, "pH": {"raw_string": "", "max_value": null, "min_value": null}, "ratios": [], "atmosphere": {"raw_string": "", "atmosphere_normalized": ""}}, {"operation_type": "", "operation_details": "calcine in the open air", "time": {"raw_string": "6 h", "unit": "h", "max_value": 6.0, "min_value": 6.0}, "temperature": {"raw_string": "1123 K", "unit": "K", "max_value": 1123.0, "min_value": 1123.0}, "pH": {"raw_string": "", "max_value": null, "min_value": null}, "ratios": [], "atmosphere": {"raw_string": "air", "atmosphere_normalized": "Air"}}], "phase_purity": {"impurity_phase": [], "phase_purity_details": "", "classification": "Pure", "characterization_methods": {"characterization_string": [], "characterization_normalized": []}}}
{"protocol": {"doi": "10.1007/s10854-023-10200-8", "target": {"material_string": "LaFe0.7Cr0.3O3", "material_form": "powder", "material_formula": "LaFe0.7Cr0.3O3", "composition": [{"formula": "LaFe0.7Cr0.3O3", "amount": "1", "elements": {"La": "1", "Fe": "0.7", "Cr": "0.3", "O": "3"}, "species": {"La": "1", "Fe": "0.7", "Cr": "0.3", "O": "3"}}], "additives": [], "is_mixture": false, "phase": "", "oxygen_deficiency": "no", "oxidation_states": {}}, "metal_precursors": [{"material_string": "La(NO3)3·6H2O", "material_form": "", "material_formula": "La(NO3)3·6H2O", "composition": [{"formula": "La(NO3)3", "amount": "1", "elements": {"N": "3", "O": "9", "La": "1"}, "species": {"NO3": "3", "La": "1"}}, {"formula": "H2O", "amount": "6", "elements": {"H": "2", "O": "1"}, "species": {"H2O": "1"}}], "additives": [], "is_mixture": true, "phase": "", "oxygen_deficiency": "no", "oxidation_states": {"La": [3], "N": [5], "O": [-2]}}, {"material_string": "Fe(NO3)3·9H2O", "material_form": "", "material_formula": "Fe(NO3)3·9H2O", "composition": [{"formula": "Fe(NO3)3", "amount": "1", "elements": {"N": "3", "O": "9", "Fe": "1"}, "species": {"NO3": "3", "Fe": "1"}}, {"formula": "H2O", "amount": "9", "elements": {"H": "2", "O": "1"}, "species": {"H2O": "1"}}], "additives": [], "is_mixture": true, "phase": "", "oxygen_deficiency": "no", "oxidation_states": {"Fe": [3], "N": [5], "O": [-2]}}, {"material_string": "Cr(NO3)3·9H2O", "material_form": "", "material_formula": "Cr(NO3)3·9H2O", "composition": [{"formula": "Cr(NO3)3", "amount": "1", "elements": {"N": "3", "O": "9", "Cr": "1"}, "species": {"NO3": "3", "Cr": "1"}}, {"formula": "H2O", "amount": "9", "elements": {"H": "2", "O": "1"}, "species": {"H2O": "1"}}], "additives": [], "is_mixture": true, "phase": "", "oxygen_deficiency": "no", "oxidation_states": {"Cr": [3], "N": [5], "O": [-2]}}], "reagents": [{"reagent_string": "distilled water", "reagent_role": "", "pubchem_CID": 962, "iupac_name": "oxidane", "reagent_formula": "H2O", "smiles": "O"}, {"reagent_string": "citric acid monohydrate", "reagent_role": "", "pubchem_CID": 22230, "iupac_name": "2-hydroxypropane-1,2,3-tricarboxylic acid;hydrate", "reagent_formula": "C6H10O8", "smiles": "C(C(=O)O)C(CC(=O)O)(C(=O)O)O.O"}, {"reagent_string": "NH3·OH", "reagent_role": "", "pubchem_CID": null, "iupac_name": "", "reagent_formula": "", "smiles": ""}]}, "operations": [{"operation_type": "", "operation_details": "dissolve the metal nitrates in distilled water and mix with constant stirring", "time": {"raw_string": "1 h", "unit": "h", "max_value": 1.0, "min_value": 1.0}, "temperature": {"raw_string": "", "unit": "", "max_value": null, "min_value": null}, "pH": {"raw_string": "", "max_value": null, "min_value": null}, "ratios": [{"type": "molar ratio", "description": "nitrates to fuel", "value": "1:1"}], "atmosphere": {"raw_string": "", "atmosphere_normalized": ""}}, {"operation_type": "", "operation_details": "stir continuously, regulating pH by dropwise ammonium hydroxide", "time": {"raw_string": "", "unit": "", "max_value": null, "min_value": null}, "temperature": {"raw_string": "353-363 K", "unit": "K", "max_value": 363.0, "min_value": 353.0}, "pH": {"raw_string": "7", "max_value": 7.0, "min_value": 7.0}, "ratios": [], "atmosphere": {"raw_string": "", "atmosphere_normalized": ""}}, {"operation_type": "", "operation_details": "decompose the dried gel into a powder in air", "time": {"raw_string": "", "unit": "", "max_value": null, "min_value": null}, "temperature": {"raw_string": "573 K", "unit": "K", "max_value": 573.0, "min_value": 573.0}, "pH": {"raw_string": "", "max_value": null, "min_value": null}, "ratios": [], "atmosphere": {"raw_string": "air", "atmosphere_normalized": "Air"}}, {"operation_type": "", "operation_details": "grind the powder in an agate mortar", "time": {"raw_string": "", "unit": "", "max_value": null, "min_value": null}, "temperature": {"raw_string": "", "unit": "", "max_value": null, "min_value": null}, "pH": {"raw_string": "", "max_value": null, "min_value": null}, "ratios": [], "atmosphere": {"raw_string": "", "atmosphere_normalized": ""}}, {"operation_type": "", "operation_details": "calcine in open air", "time": {"raw_string": "6 h", "unit": "h", "max_value": 6.0, "min_value": 6.0}, "temperature": {"raw_string": "1123 K", "unit": "K", "max_value": 1123.0, "min_value": 1123.0}, "pH": {"raw_string": "", "max_value": null, "min_value": null}, "ratios": [], "atmosphere": {"raw_string": "air", "atmosphere_normalized": "Air"}}], "phase_purity": {"impurity_phase": [], "phase_purity_details": "", "classification": "Pure", "characterization_methods": {"characterization_string": [], "characterization_normalized": []}}}
