Repository: hackingmaterials/sol-gel-data

# scripts/

Regenerates every numbered table and figure in the manuscript and the Supplementary
Information.

## Contents

- `figures_tables.ipynb` — one section per manuscript item. Table 2, Figure 2 and Figure 3
  are built from `sol_gel_dataset.jsonl`; Tables 3–5, Tables S2–S6 and Figures S1–S4 from
  the validation labels below.
- `validation/` — the human and LLM annotations for the 200-paper validation set:
  paper-level classification labels (`classification_human.jsonl`,
  `classification_LLM.jsonl`), the 286 records extracted by Gemini 3.0 Flash
  (`validation_LLM.jsonl`) and the 279 ground-truth records they are matched against

File: scripts/validation/validation_LLM.jsonl (part 7 of 37)
{"protocol": {"doi": "10.1016/j.tca.2022.179294", "target": {"material_string": "Al2O3", "material_form": "powder", "material_formula": "Al2O3", "composition": [{"formula": "Al2O3", "amount": "1", "elements": {"Al": "2", "O": "3"}, "species": {"Al": "2", "O": "3"}}], "additives": [], "is_mixture": false, "phase": "", "oxygen_deficiency": "no", "oxidation_states": {"Al": [3], "O": [-2]}}, "metal_precursors": [{"material_string": "Al(NO3)3·9H2O", "material_form": "", "material_formula": "Al(NO3)3·9H2O", "composition": [{"formula": "Al(NO3)3", "amount": "1", "elements": {"N": "3", "O": "9", "Al": "1"}, "species": {"NO3": "3", "Al": "1"}}, {"formula": "H2O", "amount": "9", "elements": {"H": "2", "O": "1"}, "species": {"H2O": "1"}}], "additives": [], "is_mixture": true, "phase": "", "oxygen_deficiency": "no", "oxidation_states": {"Al": [3], "N": [5], "O": [-2]}}], "reagents": [{"reagent_string": "distilled water", "reagent_role": "solvent", "pubchem_CID": 962, "iupac_name": "oxidane", "reagent_formula": "H2O", "smiles": "O"}, {"reagent_string": "ethanol", "reagent_role": "unspecified", "pubchem_CID": 702, "iupac_name": "ethanol", "reagent_formula": "C2H6O", "smiles": "CCO"}]}, "operations": [{"operation_type": "mixing", "operation_details": "aluminum nitrate dissolved in 50 ml distilled water at room temperature", "time": {"raw_string": "", "unit": "", "max_value": null, "min_value": null}, "temperature": {"raw_string": "room temperature", "unit": "", "max_value": null, "min_value": null}, "pH": {"raw_string": "", "max_value": null, "min_value": null}, "ratios": [], "atmosphere": {"raw_string": "", "atmosphere_normalized": ""}}, {"operation_type": "mixing", "operation_details": "2 ml of ethanol added dropwise and stirred at 80 °C until liquid turned into viscous gel", "time": {"raw_string": "", "unit": "", "max_value": null, "min_value": null}, "temperature": {"raw_string": "80 °C", "unit": "°C", "max_value": 80.0, "min_value": 80.0}, "pH": {"raw_string": "", "max_value": null, "min_value": null}, "ratios": [], "atmosphere": {"raw_string": "", "atmosphere_normalized": ""}}, {"operation_type": "heating", "operation_details": "gel dried in an oven at 300 °C for an hour", "time": {"raw_string": "1 h", "unit": "h", "max_value": 1.0, "min_value": 1.0}, "temperature": {"raw_string": "300 °C", "unit": "°C", "max_value": 300.0, "min_value": 300.0}, "pH": {"raw_string": "", "max_value": null, "min_value": null}, "ratios": [], "atmosphere": {"raw_string": "", "atmosphere_normalized": ""}}, {"operation_type": "heating", "operation_details": "annealing at 500 °C", "time": {"raw_string": "", "unit": "", "max_value": null, "min_value": null}, "temperature": {"raw_string": "500 °C", "unit": "°C", "max_value": 500.0, "min_value": 500.0}, "pH": {"raw_string": "", "max_value": null, "min_value": null}, "ratios": [], "atmosphere": {"raw_string": "", "atmosphere_normalized": ""}}, {"operation_type": "grinding", "operation_details": "crushing the samples to obtain fine particles", "time": {"raw_string": "", "unit": "", "max_value": null, "min_value": null}, "temperature": {"raw_string": "", "unit": "", "max_value": null, "min_value": null}, "pH": {"raw_string": "", "max_value": null, "min_value": null}, "ratios": [], "atmosphere": {"raw_string": "", "atmosphere_normalized": ""}}], "phase_purity": {"impurity_phase": [], "phase_purity_details": "no specific phase purity details provided for Al2O3", "classification": "Insufficient info", "characterization_methods": {"characterization_string": ["XRD", "TEM", "SEM", "TGA", "RAMAN"], "characterization_normalized": ["X-ray Diffraction (XRD)", "Transmission Electron Microscopy (TEM)", "Scanning Electron Microscopy (SEM)", "Thermogravimetric Analysis (TGA)", "Raman Spectroscopy"]}}}
{"protocol": {"doi": "10.1016/j.tca.2022.179294", "target": {"material_string": "Fe2O3", "material_form": "powder", "material_formula": "Fe2O3", "composition": [{"formula": "Fe2O3", "amount": "1", "elements": {"Fe": "2", "O": "3"}, "species": {"Fe": "2", "O": "3"}}], "additives": [], "is_mixture": false, "phase": "", "oxygen_deficiency": "no", "oxidation_states": {"Fe": [3], "O": [-2]}}, "metal_precursors": [{"material_string": "Fe(NO3)3·9H2O", "material_form": "", "material_formula": "Fe(NO3)3·9H2O", "composition": [{"formula": "Fe(NO3)3", "amount": "1", "elements": {"N": "3", "O": "9", "Fe": "1"}, "species": {"NO3": "3", "Fe": "1"}}, {"formula": "H2O", "amount": "9", "elements": {"H": "2", "O": "1"}, "species": {"H2O": "1"}}], "additives": [], "is_mixture": true, "phase": "", "oxygen_deficiency": "no", "oxidation_states": {"Fe": [3], "N": [5], "O": [-2]}}], "reagents": [{"reagent_string": "distilled water", "reagent_role": "solvent", "pubchem_CID": 962, "iupac_name": "oxidane", "reagent_formula": "H2O", "smiles": "O"}, {"reagent_string": "ethanol", "reagent_role": "unspecified", "pubchem_CID": 702, "iupac_name": "ethanol", "reagent_formula": "C2H6O", "smiles": "CCO"}]}, "operations": [{"operation_type": "mixing", "operation_details": "iron nitrate dissolved in 50 ml distilled water at room temperature", "time": {"raw_string": "", "unit": "", "max_value": null, "min_value": null}, "temperature": {"raw_string": "room temperature", "unit": "", "max_value": null, "min_value": null}, "pH": {"raw_string": "", "max_value": null, "min_value": null}, "ratios": [], "atmosphere": {"raw_string": "", "atmosphere_normalized": ""}}, {"operation_type": "mixing", "operation_details": "2 ml of ethanol added dropwise and stirred at 80 °C until liquid turned into viscous gel", "time": {"raw_string": "", "unit": "", "max_value": null, "min_value": null}, "temperature": {"raw_string": "80 °C", "unit": "°C", "max_value": 80.0, "min_value": 80.0}, "pH": {"raw_string": "", "max_value": null, "min_value": null}, "ratios": [], "atmosphere": {"raw_string": "", "atmosphere_normalized": ""}}, {"operation_type": "heating", "operation_details": "gel dried in an oven at 300 °C for an hour", "time": {"raw_string": "1 h", "unit": "h", "max_value": 1.0, "min_value": 1.0}, "temperature": {"raw_string": "300 °C", "unit": "°C", "max_value": 300.0, "min_value": 300.0}, "pH": {"raw_string": "", "max_value": null, "min_value": null}, "ratios": [], "atmosphere": {"raw_string": "", "atmosphere_normalized": ""}}, {"operation_type": "heating", "operation_details": "annealing at 500 °C", "time": {"raw_string": "", "unit": "", "max_value": null, "min_value": null}, "temperature": {"raw_string": "500 °C", "unit": "°C", "max_value": 500.0, "min_value": 500.0}, "pH": {"raw_string": "", "max_value": null, "min_value": null}, "ratios": [], "atmosphere": {"raw_string": "", "atmosphere_normalized": ""}}, {"operation_type": "grinding", "operation_details": "crushing the samples to obtain fine particles", "time": {"raw_string": "", "unit": "", "max_value": null, "min_value": null}, "temperature": {"raw_string": "", "unit": "", "max_value": null, "min_value": null}, "pH": {"raw_string": "", "max_value": null, "min_value": null}, "ratios": [], "atmosphere": {"raw_string": "", "atmosphere_normalized": ""}}], "phase_purity": {"impurity_phase": [], "phase_purity_details": "no specific phase purity details provided for Fe2O3", "classification": "Insufficient info", "characterization_methods": {"characterization_string": ["XRD", "TEM", "SEM", "TGA", "RAMAN"], "characterization_normalized": ["X-ray Diffraction (XRD)", "Transmission Electron Microscopy (TEM)", "Scanning Electron Microscopy (SEM)", "Thermogravimetric Analysis (TGA)", "Raman Spectroscopy"]}}}
{"protocol": {"doi": "10.1007/s10854-023-10200-8", "target": {"material_string": "LaFeO3", "material_form": "powder", "material_formula": "LaFeO3", "composition": [{"formula": "LaFeO3", "amount": "1", "elements": {"La": "1", "Fe": "1", "O": "3"}, "species": {"La": "1", "FeO3": "1"}}], "additives": [], "is_mixture": false, "phase": "", "oxygen_deficiency": "no", "oxidation_states": {"La": [3], "Fe": [3], "O": [-2]}}, "metal_precursors": [{"material_string": "La(NO3)3·6H2O", "material_form": "", "material_formula": "La(NO3)3·6H2O", "composition": [{"formula": "La(NO3)3", "amount": "1", "elements": {"N": "3", "O": "9", "La": "1"}, "species": {"NO3": "3", "La": "1"}}, {"formula": "H2O", "amount": "6", "elements": {"H": "2", "O": "1"}, "species": {"H2O": "1"}}], "additives": [], "is_mixture": true, "phase": "", "oxygen_deficiency": "no", "oxidation_states": {"La": [3], "N": [5], "O": [-2]}}, {"material_string": "Fe(NO3)3·9H2O", "material_form": "", "material_formula": "Fe(NO3)3·9H2O", "composition": [{"formula": "Fe(NO3)3", "amount": "1", "elements": {"N": "3", "O": "9", "Fe": "1"}, "species": {"NO3": "3", "Fe": "1"}}, {"formula": "H2O", "amount": "9", "elements": {"H": "2", "O": "1"}, "species": {"H2O": "1"}}], "additives": [], "is_mixture": true, "phase": "", "oxygen_deficiency": "no", "oxidation_states": {"Fe": [3], "N": [5], "O": [-2]}}], "reagents": [{"reagent_string": "distilled water", "reagent_role": "solvent", "pubchem_CID": 962, "iupac_name": "oxidane", "reagent_formula": "H2O", "smiles": "O"}, {"reagent_string": "citric acid monohydrate", "reagent_role": "unspecified", "pubchem_CID": 22230, "iupac_name": "2-hydroxypropane-1,2,3-tricarboxylic acid;hydrate", "reagent_formula": "C6H10O8", "smiles": "C(C(=O)O)C(CC(=O)O)(C(=O)O)O.O"}, {"reagent_string": "NH3.OH", "reagent_role": "unspecified", "pubchem_CID": null, "iupac_name": "", "reagent_formula": "", "smiles": ""}]}, "operations": [{"operation_type": "mixing", "operation_details": "metal nitrates dissolved in distilled water for one hour before being mixed stoichiometrically with constant stirring", "time": {"raw_string": "1 h", "unit": "h", "max_value": 1.0, "min_value": 1.0}, "temperature": {"raw_string": "", "unit": "", "max_value": null, "min_value": null}, "pH": {"raw_string": "", "max_value": null, "min_value": null}, "ratios": [{"type": "molar ratio", "description": "nitrates to fuel", "value": "1:1"}], "atmosphere": {"raw_string": "", "atmosphere_normalized": ""}}, {"operation_type": "mixing", "operation_details": "dissolve the solution while being stirred continuously at 1700 rpm, pH regulated by adding NH3.OH drop by drop", "time": {"raw_string": "", "unit": "", "max_value": null, "min_value": null}, "temperature": {"raw_string": "353-363 K", "unit": "K", "max_value": 363.0, "min_value": 353.0}, "pH": {"raw_string": "7", "max_value": 7.0, "min_value": 7.0}, "ratios": [], "atmosphere": {"raw_string": "", "atmosphere_normalized": ""}}, {"operation_type": "heating", "operation_details": "dried gel decomposed into powder at 573 K in air environment", "time": {"raw_string": "", "unit": "", "max_value": null, "min_value": null}, "temperature": {"raw_string": "573 K", "unit": "K", "max_value": 573.0, "min_value": 573.0}, "pH": {"raw_string": "", "max_value": null, "min_value": null}, "ratios": [], "atmosphere": {"raw_string": "air", "atmosphere_normalized": "Air"}}, {"operation_type": "grinding", "operation_details": "grinded in an agate mortar", "time": {"raw_string": "", "unit": "", "max_value": null, "min_value": null}, "temperature": {"raw_string": "", "unit": "", "max_value": null, "min_value": null}, "pH": {"raw_string": "", "max_value": null, "min_value": null}, "ratios": [], "atmosphere": {"raw_string": "", "atmosphere_normalized": ""}}, {"operation_type": "heating", "operation_details": "calcinated in open air at 1123 K for 6 h", "time": {"raw_string": "6 h", "unit": "h", "max_value": 6.0, "min_value": 6.0}, "temperature": {"raw_string": "1123 K", "unit": "K", "max_value": 1123.0, "min_value": 1123.0}, "pH": {"raw_string": "", "max_value": null, "min_value": null}, "ratios": [], "atmosphere": {"raw_string": "air", "atmosphere_normalized": "Air"}}], "phase_purity": {"impurity_phase": [], "phase_purity_details": "XRD measurements and Rietveld analysis confirmed that there are no secondary phases that have been formed. It also confirms that the prepared compositions formed a monophase inside the detection limit of XRD.", "classification": "Pure", "characterization_methods": {"characterization_string": ["XRD", "HRTEM", "SAED", "SEM", "EDX", "VSM"], "characterization_normalized": ["X-ray Diffraction (XRD)", "Transmission Electron Microscopy (TEM)", "Selected Area Electron Diffraction (SAED)", "Scanning Electron Microscopy (SEM)", "Energy Dispersive X-ray Spectroscopy (EDS)", "Vibrating Sample Magnetometry (VSM)"]}}}
{"protocol": {"doi": "10.1007/s10854-023-10200-8", "target": {"material_string": "LaFe0.9Cr0.1O3", "material_form": "powder", "material_formula": "LaFe0.9Cr0.1O3", "composition": [{"formula": "LaFe0.9Cr0.1O3", "amount": "1", "elements": {"La": "1", "Fe": "0.9", "Cr": "0.1", "O": "3"}, "species": {"La": "1", "Fe": "0.9", "Cr": "0.1", "O": "3"}}], "additives": [], "is_mixture": false, "phase": "", "oxygen_deficiency": "no", "oxidation_states": {}}, "metal_precursors": [{"material_string": "La(NO3)3·6H2O", "material_form": "", "material_formula": "La(NO3)3·6H2O", "composition": [{"formula": "La(NO3)3", "amount": "1", "elements": {"N": "3", "O": "9", "La": "1"}, "species": {"NO3": "3", "La": "1"}}, {"formula": "H2O", "amount": "6", "elements": {"H": "2", "O": "1"}, "species": {"H2O": "1"}}], "additives": [], "is_mixture": true, "phase": "", "oxygen_deficiency": "no", "oxidation_states": {"La": [3], "N": [5], "O": [-2]}}, {"material_string": "Fe(NO3)3·9H2O", "material_form": "", "material_formula": "Fe(NO3)3·9H2O", "composition": [{"formula": "Fe(NO3)3", "amount": "1", "elements": {"N": "3", "O": "9", "Fe": "1"}, "species": {"NO3": "3", "Fe": "1"}}, {"formula": "H2O", "amount": "9", "elements": {"H": "2", "O": "1"}, "species": {"H2O": "1"}}], "additives": [], "is_mixture": true, "phase": "", "oxygen_deficiency": "no", "oxidation_states": {"Fe": [3], "N": [5], "O": [-2]}}, {"material_string": "Cr(NO3)3·9H2O", "material_form": "", "material_formula": "Cr(NO3)3·9H2O", "composition": [{"formula": "Cr(NO3)3", "amount": "1", "elements": {"N": "3", "O": "9", "Cr": "1"}, "species": {"NO3": "3", "Cr": "1"}}, {"formula": "H2O", "amount": "9", "elements": {"H": "2", "O": "1"}, "species": {"H2O": "1"}}], "additives": [], "is_mixture": true, "phase": "", "oxygen_deficiency": "no", "oxidation_states": {"Cr": [3], "N": [5], "O": [-2]}}], "reagents": [{"reagent_string": "distilled water", "reagent_role": "solvent", "pubchem_CID": 962, "iupac_name": "oxidane", "reagent_formula": "H2O", "smiles": "O"}, {"reagent_string": "citric acid monohydrate", "reagent_role": "unspecified", "pubchem_CID": 22230, "iupac_name": "2-hydroxypropane-1,2,3-tricarboxylic acid;hydrate", "reagent_formula": "C6H10O8", "smiles": "C(C(=O)O)C(CC(=O)O)(C(=O)O)O.O"}, {"reagent_string": "NH3.OH", "reagent_role": "unspecified", "pubchem_CID": null, "iupac_name": "", "reagent_formula": "", "smiles": ""}]}, "operations": [{"operation_type": "mixing", "operation_details": "metal nitrates dissolved in distilled water for one hour before being mixed stoichiometrically with constant stirring", "time": {"raw_string": "1 h", "unit": "h", "max_value": 1.0, "min_value": 1.0}, "temperature": {"raw_string": "", "unit": "", "max_value": null, "min_value": null}, "pH": {"raw_string": "", "max_value": null, "min_value": null}, "ratios": [{"type": "molar ratio", "description": "nitrates to fuel", "value": "1:1"}], "atmosphere": {"raw_string": "", "atmosphere_normalized": ""}}, {"operation_type": "mixing", "operation_details": "dissolve the solution while being stirred continuously at 1700 rpm, pH regulated by adding NH3.OH drop by drop", "time": {"raw_string": "", "unit": "", "max_value": null, "min_value": null}, "temperature": {"raw_string": "353-363 K", "unit": "K", "max_value": 363.0, "min_value": 353.0}, "pH": {"raw_string": "7", "max_value": 7.0, "min_value": 7.0}, "ratios": [], "atmosphere": {"raw_string": "", "atmosphere_normalized": ""}}, {"operation_type": "heating", "operation_details": "dried gel decomposed into powder at 573 K in air environment", "time": {"raw_string": "", "unit": "", "max_value": null, "min_value": null}, "temperature": {"raw_string": "573 K", "unit": "K", "max_value": 573.0, "min_value": 573.0}, "pH": {"raw_string": "", "max_value": null, "min_value": null}, "ratios": [], "atmosphere": {"raw_string": "air", "atmosphere_normalized": "Air"}}, {"operation_type": "grinding", "operation_details": "grinded in an agate mortar", "time": {"raw_string": "", "unit": "", "max_value": null, "min_value": null}, "temperature": {"raw_string": "", "unit": "", "max_value": null, "min_value": null}, "pH": {"raw_string": "", "max_value": null, "min_value": null}, "ratios": [], "atmosphere": {"raw_string": "", "atmosphere_normalized": ""}}, {"operation_type": "heating", "operation_details": "calcinated in open air at 1123 K for 6 h", "time": {"raw_string": "6 h", "unit": "h", "max_value": 6.0, "min_value": 6.0}, "temperature": {"raw_string": "1123 K", "unit": "K", "max_value": 1123.0, "min_value": 1123.0}, "pH": {"raw_string": "", "max_value": null, "min_value": null}, "ratios": [], "atmosphere": {"raw_string": "air", "atmosphere_normalized": "Air"}}], "phase_purity": {"impurity_phase": [], "phase_purity_details": "XRD measurements and Rietveld analysis confirmed that there are no secondary phases that have been formed. It also confirms that the prepared compositions formed a monophase inside the detection limit of XRD.", "classification": "Pure", "characterization_methods": {"characterization_string": ["XRD", "HRTEM", "SAED", "SEM", "EDX", "VSM"], "characterization_normalized": ["X-ray Diffraction (XRD)", "Transmission Electron Microscopy (TEM)", "Selected Area Electron Diffraction (SAED)", "Scanning Electron Microscopy (SEM)", "Energy Dispersive X-ray Spectroscopy (EDS)", "Vibrating Sample Magnetometry (VSM)"]}}}
{"protocol": {"doi": "10.1007/s10854-023-10200-8", "target": {"material_string": "LaFe0.8Cr0.2O3", "material_form": "powder", "material_formula": "LaFe0.8Cr0.2O3", "composition": [{"formula": "LaFe0.8Cr0.2O3", "amount": "1", "elements": {"La": "1", "Fe": "0.8", "Cr": "0.2", "O": "3"}, "species": {"La": "1", "Fe": "0.8", "Cr": "0.2", "O": "3"}}], "additives": [], "is_mixture": false, "phase": "", "oxygen_deficiency": "no", "oxidation_states": {}}, "metal_precursors": [{"material_string": "La(NO3)3·6H2O", "material_form": "", "material_formula": "La(NO3)3·6H2O", "composition": [{"formula": "La(NO3)3", "amount": "1", "elements": {"N": "3", "O": "9", "La": "1"}, "species": {"NO3": "3", "La": "1"}}, {"formula": "H2O", "amount": "6", "elements": {"H": "2", "O": "1"}, "species": {"H2O": "1"}}], "additives": [], "is_mixture": true, "phase": "", "oxygen_deficiency": "no", "oxidation_states": {"La": [3], "N": [5], "O": [-2]}}, {"material_string": "Fe(NO3)3·9H2O", "material_form": "", "material_formula": "Fe(NO3)3·9H2O", "composition": [{"formula": "Fe(NO3)3", "amount": "1", "elements": {"N": "3", "O": "9", "Fe": "1"}, "species": {"NO3": "3", "Fe": "1"}}, {"formula": "H2O", "amount": "9", "elements": {"H": "2", "O": "1"}, "species": {"H2O": "1"}}], "additives": [], "is_mixture": true, "phase": "", "oxygen_deficiency": "no", "oxidation_states": {"Fe": [3], "N": [5], "O": [-2]}}, {"material_string": "Cr(NO3)3·9H2O", "material_form": "", "material_formula": "Cr(NO3)3·9H2O", "composition": [{"formula": "Cr(NO3)3", "amount": "1", "elements": {"N": "3", "O": "9", "Cr": "1"}, "species": {"NO3": "3", "Cr": "1"}}, {"formula": "H2O", "amount": "9", "elements": {"H": "2", "O": "1"}, "species": {"H2O": "1"}}], "additives": [], "is_mixture": true, "phase": "", "oxygen_deficiency": "no", "oxidation_states": {"Cr": [3], "N": [5], "O": [-2]}}], "reagents": [{"reagent_string": "distilled water", "reagent_role": "solvent", "pubchem_CID": 962, "iupac_name": "oxidane", "reagent_formula": "H2O", "smiles": "O"}, {"reagent_string": "citric acid monohydrate", "reagent_role": "unspecified", "pubchem_CID": 22230, "iupac_name": "2-hydroxypropane-1,2,3-tricarboxylic acid;hydrate", "reagent_formula": "C6H10O8", "smiles": "C(C(=O)O)C(CC(=O)O)(C(=O)O)O.O"}, {"reagent_string": "NH3.OH", "reagent_role": "unspecified", "pubchem_CID": null, "iupac_name": "", "reagent_formula": "", "smiles": ""}]}, "operations": [{"operation_type": "mixing", "operation_details": "metal nitrates dissolved in distilled water for one hour before being mixed stoichiometrically with constant stirring", "time": {"raw_string": "1 h", "unit": "h", "max_value": 1.0, "min_value": 1.0}, "temperature": {"raw_string": "", "unit": "", "max_value": null, "min_value": null}, "pH": {"raw_string": "", "max_value": null, "min_value": null}, "ratios": [{"type": "molar ratio", "description": "nitrates to fuel", "value": "1:1"}], "atmosphere": {"raw_string": "", "atmosphere_normalized": ""}}, {"operation_type": "mixing", "operation_details": "dissolve the solution while being stirred continuously at 1700 rpm, pH regulated by adding NH3.OH drop by drop", "time": {"raw_string": "", "unit": "", "max_value": null, "min_value": null}, "temperature": {"raw_string": "353-363 K", "unit": "K", "max_value": 363.0, "min_value": 353.0}, "pH": {"raw_string": "7", "max_value": 7.0, "min_value": 7.0}, "ratios": [], "atmosphere": {"raw_string": "", "atmosphere_normalized": ""}}, {"operation_type": "heating", "operation_details": "dried gel decomposed into powder at 573 K in air environment", "time": {"raw_string": "", "unit": "", "max_value": null, "min_value": null}, "temperature": {"raw_string": "573 K", "unit": "K", "max_value": 573.0, "min_value": 573.0}, "pH": {"raw_string": "", "max_value": null, "min_value": null}, "ratios": [], "atmosphere": {"raw_string": "air", "atmosphere_normalized": "Air"}}, {"operation_type": "grinding", "operation_details": "grinded in an agate mortar", "time": {"raw_string": "", "unit": "", "max_value": null, "min_value": null}, "temperature": {"raw_string": "", "unit": "", "max_value": null, "min_value": null}, "pH": {"raw_string": "", "max_value": null, "min_value": null}, "ratios": [], "atmosphere": {"raw_string": "", "atmosphere_normalized": ""}}, {"operation_type": "heating", "operation_details": "calcinated in open air at 1123 K for 6 h", "time": {"raw_string": "6 h", "unit": "h", "max_value": 6.0, "min_value": 6.0}, "temperature": {"raw_string": "1123 K", "unit": "K", "max_value": 1123.0, "min_value": 1123.0}, "pH": {"raw_string": "", "max_value": null, "min_value": null}, "ratios": [], "atmosphere": {"raw_string": "air", "atmosphere_normalized": "Air"}}], "phase_purity": {"impurity_phase": [], "phase_purity_details": "XRD measurements and Rietveld analysis confirmed that there are no secondary phases that have been formed. It also confirms that the prepared compositions formed a monophase inside the detection limit of XRD.", "classification": "Pure", "characterization_methods": {"characterization_string": ["XRD", "HRTEM", "SAED", "SEM", "EDX", "VSM"], "characterization_normalized": ["X-ray Diffraction (XRD)", "Transmission Electron Microscopy (TEM)", "Selected Area Electron Diffraction (SAED)", "Scanning Electron Microscopy (SEM)", "Energy Dispersive X-ray Spectroscopy (EDS)", "Vibrating Sample Magnetometry (VSM)"]}}}
{"protocol": {"doi": "10.1007/s10854-023-10200-8", "target": {"material_string": "LaFe0.7Cr0.3O3", "material_form": "powder", "material_formula": "LaFe0.7Cr0.3O3", "composition": [{"formula": "LaFe0.7Cr0.3O3", "amount": "1", "elements": {"La": "1", "Fe": "0.7", "Cr": "0.3", "O": "3"}, "species": {"La": "1", "Fe": "0.7", "Cr": "0.3", "O": "3"}}], "additives": [], "is_mixture": false, "phase": "", "oxygen_deficiency": "no", "oxidation_states": {}}, "metal_precursors": [{"material_string": "La(NO3)3·6H2O", "material_form": "", "material_formula": "La(NO3)3·6H2O", "composition": [{"formula": "La(NO3)3", "amount": "1", "elements": {"N": "3", "O": "9", "La": "1"}, "species": {"NO3": "3", "La": "1"}}, {"formula": "H2O", "amount": "6", "elements": {"H": "2", "O": "1"}, "species": {"H2O": "1"}}], "additives": [], "is_mixture": true, "phase": "", "oxygen_deficiency": "no", "oxidation_states": {"La": [3], "N": [5], "O": [-2]}}, {"material_string": "Fe(NO3)3·9H2O", "material_form": "", "material_formula": "Fe(NO3)3·9H2O", "composition": [{"formula": "Fe(NO3)3", "amount": "1", "elements": {"N": "3", "O": "9", "Fe": "1"}, "species": {"NO3": "3", "Fe": "1"}}, {"formula": "H2O", "amount": "9", "elements": {"H": "2", "O": "1"}, "species": {"H2O": "1"}}], "additives": [], "is_mixture": true, "phase": "", "oxygen_deficiency": "no", "oxidation_states": {"Fe": [3], "N": [5], "O": [-2]}}, {"material_string": "Cr(NO3)3·9H2O", "material_form": "", "material_formula": "Cr(NO3)3·9H2O", "composition": [{"formula": "Cr(NO3)3", "amount": "1", "elements": {"N": "3", "O": "9", "Cr": "1"}, "species": {"NO3": "3", "Cr": "1"}}, {"formula": "H2O", "amount": "9", "elements": {"H": "2", "O": "1"}, "species": {"H2O": "1"}}], "additives": [], "is_mixture": true, "phase": "", "oxygen_deficiency": "no", "oxidation_states": {"Cr": [3], "N": [5], "O": [-2]}}], "reagents": [{"reagent_string": "distilled water", "reagent_role": "solvent", "pubchem_CID": 962, "iupac_name": "oxidane", "reagent_formula": "H2O", "smiles": "O"}, {"reagent_string": "citric acid monohydrate", "reagent_role": "unspecified", "pubchem_CID": 22230, "iupac_name": "2-hydroxypropane-1,2,3-tricarboxylic acid;hydrate", "reagent_formula": "C6H10O8", "smiles": "C(C(=O)O)C(CC(=O)O)(C(=O)O)O.O"}, {"reagent_string": "NH3.OH", "reagent_role": "unspecified", "pubchem_CID": null, "iupac_name": "", "reagent_formula": "", "smiles": ""}]}, "operations": [{"operation_type": "mixing", "operation_details": "metal nitrates dissolved in distilled water for one hour before being mixed stoichiometrically with constant stirring", "time": {"raw_string": "1 h", "unit": "h", "max_value": 1.0, "min_value": 1.0}, "temperature": {"raw_string": "", "unit": "", "max_value": null, "min_value": null}, "pH": {"raw_string": "", "max_value": null, "min_value": null}, "ratios": [{"type": "molar ratio", "description": "nitrates to fuel", "value": "1:1"}], "atmosphere": {"raw_string": "", "atmosphere_normalized": ""}}, {"operation_type": "mixing", "operation_details": "dissolve the solution while being stirred continuously at 1700 rpm, pH regulated by adding NH3.OH drop by drop", "time": {"raw_string": "", "unit": "", "max_value": null, "min_value": null}, "temperature": {"raw_string": "353-363 K", "unit": "K", "max_value": 363.0, "min_value": 353.0}, "pH": {"raw_string": "7", "max_value": 7.0, "min_value": 7.0}, "ratios": [], "atmosphere": {"raw_string": "", "atmosphere_normalized": ""}}, {"operation_type": "heating", "operation_details": "dried gel decomposed into powder at 573 K in air environment", "time": {"raw_string": "", "unit": "", "max_value": null, "min_value": null}, "temperature": {"raw_string": "573 K", "unit": "K", "max_value": 573.0, "min_value": 573.0}, "pH": {"raw_string": "", "max_value": null, "min_value": null}, "ratios": [], "atmosphere": {"raw_string": "air", "atmosphere_normalized": "Air"}}, {"operation_type": "grinding", "operation_details": "grinded in an agate mortar", "time": {"raw_string": "", "unit": "", "max_value": null, "min_value": null}, "temperature": {"raw_string": "", "unit": "", "max_value": null, "min_value": null}, "pH": {"raw_string": "", "max_value": null, "min_value": null}, "ratios": [], "atmosphere": {"raw_string": "", "atmosphere_normalized": ""}}, {"operation_type": "heating", "operation_details": "calcinated in open air at 1123 K for 6 h", "time": {"raw_string": "6 h", "unit": "h", "max_value": 6.0, "min_value": 6.0}, "temperature": {"raw_string": "1123 K", "unit": "K", "max_value": 1123.0, "min_value": 1123.0}, "pH": {"raw_string": "", "max_value": null, "min_value": null}, "ratios": [], "atmosphere": {"raw_string": "air", "atmosphere_normalized": "Air"}}], "phase_purity": {"impurity_phase": [], "phase_purity_details": "XRD measurements and Rietveld analysis confirmed that there are no secondary phases that have been formed. It also confirms that the prepared compositions formed a monophase inside the detection limit of XRD.", "classification": "Pure", "characterization_methods": {"characterization_string": ["XRD", "HRTEM", "SAED", "SEM", "EDX", "VSM"], "characterization_normalized": ["X-ray Diffraction (XRD)", "Transmission Electron Microscopy (TEM)", "Selected Area Electron Diffraction (SAED)", "Scanning Electron Microscopy (SEM)", "Energy Dispersive X-ray Spectroscopy (EDS)", "Vibrating Sample Magnetometry (VSM)"]}}}
{"protocol": {"doi": "10.1007/s10854-023-10200-8", "target": {"material_string": "LaFe0.6Cr0.4O3", "material_form": "powder", "material_formula": "LaFe0.6Cr0.4O3", "composition": [{"formula": "LaFe0.6Cr0.4O3", "amount": "1", "elements": {"La": "1", "Fe": "0.6", "Cr": "0.4", "O": "3"}, "species": {"La": "1", "Fe": "0.6", "Cr": "0.4", "O": "3"}}], "additives": [], "is_mixture": false, "phase": "", "oxygen_deficiency": "no", "oxidation_states": {}}, "metal_precursors": [{"material_string": "La(NO3)3·6H2O", "material_form": "", "material_formula": "La(NO3)3·6H2O", "composition": [{"formula": "La(NO3)3", "amount": "1", "elements": {"N": "3", "O": "9", "La": "1"}, "species": {"NO3": "3", "La": "1"}}, {"formula": "H2O", "amount": "6", "elements": {"H": "2", "O": "1"}, "species": {"H2O": "1"}}], "additives": [], "is_mixture": true, "phase": "", "oxygen_deficiency": "no", "oxidation_states": {"La": [3], "N": [5], "O": [-2]}}, {"material_string": "Fe(NO3)3·9H2O", "material_form": "", "material_formula": "Fe(NO3)3·9H2O", "composition": [{"formula": "Fe(NO3)3", "amount": "1", "elements": {"N": "3", "O": "9", "Fe": "1"}, "species": {"NO3": "3", "Fe": "1"}}, {"formula": "H2O", "amount": "9", "elements": {"H": "2", "O": "1"}, "species": {"H2O": "1"}}], "additives": [], "is_mixture": true, "phase": "", "oxygen_deficiency": "no", "oxidation_states": {"Fe": [3], "N": [5], "O": [-2]}}, {"material_string": "Cr(NO3)3·9H2O", "material_form": "", "material_formula": "Cr(NO3)3·9H2O", "composition": [{"formula": "Cr(NO3)3", "amount": "1", "elements": {"N": "3", "O": "9", "Cr": "1"}, "species": {"NO3": "3", "Cr": "1"}}, {"formula": "H2O", "amount": "9", "elements": {"H": "2", "O": "1"}, "species": {"H2O": "1"}}], "additives": [], "is_mixture": true, "phase": "", "oxygen_deficiency": "no", "oxidation_states": {"Cr": [3], "N": [5], "O": [-2]}}], "reagents": [{"reagent_string": "distilled water", "reagent_role": "solvent", "pubchem_CID": 962, "iupac_name": "oxidane", "reagent_formula": "H2O", "smiles": "O"}, {"reagent_string": "citric acid monohydrate", "reagent_role": "unspecified", "pubchem_CID": 22230, "iupac_name": "2-hydroxypropane-1,2,3-tricarboxylic acid;hydrate", "reagent_formula": "C6H10O8", "smiles": "C(C(=O)O)C(CC(=O)O)(C(=O)O)O.O"}, {"reagent_string": "NH3.OH", "reagent_role": "unspecified", "pubchem_CID": null, "iupac_name": "", "reagent_formula": "", "smiles": ""}]}, "operations": [{"operation_type": "mixing", "operation_details": "metal nitrates dissolved in distilled water for one hour before being mixed stoichiometrically with constant stirring", "time": {"raw_string": "1 h", "unit": "h", "max_value": 1.0, "min_value": 1.0}, "temperature": {"raw_string": "", "unit": "", "max_value": null, "min_value": null}, "pH": {"raw_string": "", "max_value": null, "min_value": null}, "ratios": [{"type": "molar ratio", "description": "nitrates to fuel", "value": "1:1"}], "atmosphere": {"raw_string": "", "atmosphere_normalized": ""}}, {"operation_type": "mixing", "operation_details": "dissolve the solution while being stirred continuously at 1700 rpm, pH regulated by adding NH3.OH drop by drop", "time": {"raw_string": "", "unit": "", "max_value": null, "min_value": null}, "temperature": {"raw_string": "353-363 K", "unit": "K", "max_value": 363.0, "min_value": 353.0}, "pH": {"raw_string": "7", "max_value": 7.0, "min_value": 7.0}, "ratios": [], "atmosphere": {"raw_string": "", "atmosphere_normalized": ""}}, {"operation_type": "heating", "operation_details": "dried gel decomposed into powder at 573 K in air environment", "time": {"raw_string": "", "unit": "", "max_value": null, "min_value": null}, "temperature": {"raw_string": "573 K", "unit": "K", "max_value": 573.0, "min_value": 573.0}, "pH": {"raw_string": "", "max_value": null, "min_value": null}, "ratios": [], "atmosphere": {"raw_string": "air", "atmosphere_normalized": "Air"}}, {"operation_type": "grinding", "operation_details": "grinded in an agate mortar", "time": {"raw_string": "", "unit": "", "max_value": null, "min_value": null}, "temperature": {"raw_string": "", "unit": "", "max_value": null, "min_value": null}, "pH": {"raw_string": "", "max_value": null, "min_value": null}, "ratios": [], "atmosphere": {"raw_string": "", "atmosphere_normalized": ""}}, {"operation_type": "heating", "operation_details": "calcinated in open air at 1123 K for 6 h", "time": {"raw_string": "6 h", "unit": "h", "max_value": 6.0, "min_value": 6.0}, "temperature": {"raw_string": "1123 K", "unit": "K", "max_value": 1123.0, "min_value": 1123.0}, "pH": {"raw_string": "", "max_value": null, "min_value": null}, "ratios": [], "atmosphere": {"raw_string": "air", "atmosphere_normalized": "Air"}}], "phase_purity": {"impurity_phase": [], "phase_purity_details": "XRD measurements and Rietveld analysis confirmed that there are no secondary phases that have been formed. It also confirms that the prepared compositions formed a monophase inside the detection limit of XRD.", "classification": "Pure", "characterization_methods": {"characterization_string": ["XRD", "HRTEM", "SAED", "SEM", "EDX", "VSM"], "characterization_normalized": ["X-ray Diffraction (XRD)", "Transmission Electron Microscopy (TEM)", "Selected Area Electron Diffraction (SAED)", "Scanning Electron Microscopy (SEM)", "Energy Dispersive X-ray Spectroscopy (EDS)", "Vibrating Sample Magnetometry (VSM)"]}}}
{"protocol": {"doi": "10.1007/s10854-023-10200-8", "target": {"material_string": "LaFe0.5Cr0.5O3", "material_form": "powder", "material_formula": "LaFe0.5Cr0.5O3", "composition": [{"formula": "LaFe0.5Cr0.5O3", "amount": "1", "elements": {"La": "1", "Fe": "0.5", "Cr": "0.5", "O": "3"}, "species": {"La": "1", "Fe": "0.5", "Cr": "0.5", "O": "3"}}], "additives": [], "is_mixture": false, "phase": "", "oxygen_deficiency": "no", "oxidation_states": {}}, "metal_precursors": [{"material_string": "La(NO3)3·6H2O", "material_form": "", "material_formula": "La(NO3)3·6H2O", "composition": [{"formula": "La(NO3)3", "amount": "1", "elements": {"N": "3", "O": "9", "La": "1"}, "species": {"NO3": "3", "La": "1"}}, {"formula": "H2O", "amount": "6", "elements": {"H": "2", "O": "1"}, "species": {"H2O": "1"}}], "additives": [], "is_mixture": true, "phase": "", "oxygen_deficiency": "no", "oxidation_states": {"La": [3], "N": [5], "O": [-2]}}, {"material_string": "Fe(NO3)3·9H2O", "material_form": "", "material_formula": "Fe(NO3)3·9H2O", "composition": [{"formula": "Fe(NO3)3", "amount": "1", "elements": {"N": "3", "O": "9", "Fe": "1"}, "species": {"NO3": "3", "Fe": "1"}}, {"formula": "H2O", "amount": "9", "elements": {"H": "2", "O": "1"}, "species": {"H2O": "1"}}], "additives": [], "is_mixture": true, "phase": "", "oxygen_deficiency": "no", "oxidation_states": {"Fe": [3], "N": [5], "O": [-2]}}, {"material_string": "Cr(NO3)3·9H2O", "material_form": "", "material_formula": "Cr(NO3)3·9H2O", "composition": [{"formula": "Cr(NO3)3", "amount": "1", "elements": {"N": "3", "O": "9", "Cr": "1"}, "species": {"NO3": "3", "Cr": "1"}}, {"formula": "H2O", "amount": "9", "elements": {"H": "2", "O": "1"}, "species": {"H2O": "1"}}], "additives": [], "is_mixture": true, "phase": "", "oxygen_deficiency": "no", "oxidation_states": {"Cr": [3], "N": [5], "O": [-2]}}], "reagents": [{"reagent_string": "distilled water", "reagent_role": "solvent", "pubchem_CID": 962, "iupac_name": "oxidane", "reagent_formula": "H2O", "smiles": "O"}, {"reagent_string": "citric acid monohydrate", "reagent_role": "unspecified", "pubchem_CID": 22230, "iupac_name": "2-hydroxypropane-1,2,3-tricarboxylic acid;hydrate", "reagent_formula": "C6H10O8", "smiles": "C(C(=O)O)C(CC(=O)O)(C(=O)O)O.O"}, {"reagent_string": "NH3.OH", "reagent_role": "unspecified", "pubchem_CID": null, "iupac_name": "", "reagent_formula": "", "smiles": ""}]}, "operations": [{"operation_type": "mixing", "operation_details": "metal nitrates dissolved in distilled water for one hour before being mixed stoichiometrically with constant stirring", "time": {"raw_string": "1 h", "unit": "h", "max_value": 1.0, "min_value": 1.0}, "temperature": {"raw_string": "", "unit": "", "max_value": null, "min_value": null}, "pH": {"raw_string": "", "max_value": null, "min_value": null}, "ratios": [{"type": "molar ratio", "description": "nitrates to fuel", "value": "1:1"}], "atmosphere": {"raw_string": "", "atmosphere_normalized": ""}}, {"operation_type": "mixing", "operation_details": "dissolve the solution while being stirred continuously at 1700 rpm, pH regulated by adding NH3.OH drop by drop", "time": {"raw_string": "", "unit": "", "max_value": null, "min_value": null}, "temperature": {"raw_string": "353-363 K", "unit": "K", "max_value": 363.0, "min_value": 353.0}, "pH": {"raw_string": "7", "max_value": 7.0, "min_value": 7.0}, "ratios": [], "atmosphere": {"raw_string": "", "atmosphere_normalized": ""}}, {"operation_type": "heating", "operation_details": "dried gel decomposed into powder at 573 K in air environment", "time": {"raw_string": "", "unit": "", "max_value": null, "min_value": null}, "temperature": {"raw_string": "573 K", "unit": "K", "max_value": 573.0, "min_value": 573.0}, "pH": {"raw_string": "", "max_value": null, "min_value": null}, "ratios": [], "atmosphere": {"raw_string": "air", "atmosphere_normalized": "Air"}}, {"operation_type": "grinding", "operation_details": "grinded in an agate mortar", "time": {"raw_string": "", "unit": "", "max_value": null, "min_value": null}, "temperature": {"raw_string": "", "unit": "", "max_value": null, "min_value": null}, "pH": {"raw_string": "", "max_value": null, "min_value": null}, "ratios": [], "atmosphere": {"raw_string": "", "atmosphere_normalized": ""}}, {"operation_type": "heating", "operation_details": "calcinated in open air at 1123 K for 6 h", "time": {"raw_string": "6 h", "unit": "h", "max_value": 6.0, "min_value": 6.0}, "temperature": {"raw_string": "1123 K", "unit": "K", "max_value": 1123.0, "min_value": 1123.0}, "pH": {"raw_string": "", "max_value": null, "min_value": null}, "ratios": [], "atmosphere": {"raw_string": "air", "atmosphere_normalized": "Air"}}], "phase_purity": {"impurity_phase": [], "phase_purity_details": "XRD measurements and Rietveld analysis confirmed that there are no secondary phases that have been formed. It also confirms that the prepared compositions formed a monophase inside the detection limit of XRD.", "classification": "Pure", "characterization_methods": {"characterization_string": ["XRD", "HRTEM", "SAED", "SEM", "EDX", "VSM"], "characterization_normalized": ["X-ray Diffraction (XRD)", "Transmission Electron Microscopy (TEM)", "Selected Area Electron Diffraction (SAED)", "Scanning Electron Microscopy (SEM)", "Energy Dispersive X-ray Spectroscopy (EDS)", "Vibrating Sample Magnetometry (VSM)"]}}}
