Repository: hackingmaterials/sol-gel-data

# scripts/

Regenerates every numbered table and figure in the manuscript and the Supplementary
Information.

## Contents

- `figures_tables.ipynb` — one section per manuscript item. Table 2, Figure 2 and Figure 3
  are built from `sol_gel_dataset.jsonl`; Tables 3–5, Tables S2–S6 and Figures S1–S4 from
  the validation labels below.
- `validation/` — the human and LLM annotations for the 200-paper validation set:
  paper-level classification labels (`classification_human.jsonl`,
  `classification_LLM.jsonl`), the 286 records extracted by Gemini 3.0 Flash
  (`validation_LLM.jsonl`) and the 279 ground-truth records they are matched against

File: scripts/validation/validation_human.jsonl (part 7 of 33)
{"protocol": {"doi": "10.1007/s10854-023-10200-8", "target": {"material_string": "LaFe0.6Cr0.4O3", "material_form": "powder", "material_formula": "LaFe0.6Cr0.4O3", "composition": [{"formula": "LaFe0.6Cr0.4O3", "amount": "1", "elements": {"La": "1", "Fe": "0.6", "Cr": "0.4", "O": "3"}, "species": {"La": "1", "Fe": "0.6", "Cr": "0.4", "O": "3"}}], "additives": [], "is_mixture": false, "phase": "", "oxygen_deficiency": "no", "oxidation_states": {}}, "metal_precursors": [{"material_string": "La(NO3)3·6H2O", "material_form": "", "material_formula": "La(NO3)3·6H2O", "composition": [{"formula": "La(NO3)3", "amount": "1", "elements": {"N": "3", "O": "9", "La": "1"}, "species": {"NO3": "3", "La": "1"}}, {"formula": "H2O", "amount": "6", "elements": {"H": "2", "O": "1"}, "species": {"H2O": "1"}}], "additives": [], "is_mixture": true, "phase": "", "oxygen_deficiency": "no", "oxidation_states": {"La": [3], "N": [5], "O": [-2]}}, {"material_string": "Fe(NO3)3·9H2O", "material_form": "", "material_formula": "Fe(NO3)3·9H2O", "composition": [{"formula": "Fe(NO3)3", "amount": "1", "elements": {"N": "3", "O": "9", "Fe": "1"}, "species": {"NO3": "3", "Fe": "1"}}, {"formula": "H2O", "amount": "9", "elements": {"H": "2", "O": "1"}, "species": {"H2O": "1"}}], "additives": [], "is_mixture": true, "phase": "", "oxygen_deficiency": "no", "oxidation_states": {"Fe": [3], "N": [5], "O": [-2]}}, {"material_string": "Cr(NO3)3·9H2O", "material_form": "", "material_formula": "Cr(NO3)3·9H2O", "composition": [{"formula": "Cr(NO3)3", "amount": "1", "elements": {"N": "3", "O": "9", "Cr": "1"}, "species": {"NO3": "3", "Cr": "1"}}, {"formula": "H2O", "amount": "9", "elements": {"H": "2", "O": "1"}, "species": {"H2O": "1"}}], "additives": [], "is_mixture": true, "phase": "", "oxygen_deficiency": "no", "oxidation_states": {"Cr": [3], "N": [5], "O": [-2]}}], "reagents": [{"reagent_string": "distilled water", "reagent_role": "", "pubchem_CID": 962, "iupac_name": "oxidane", "reagent_formula": "H2O", "smiles": "O"}, {"reagent_string": "citric acid monohydrate", "reagent_role": "", "pubchem_CID": 22230, "iupac_name": "2-hydroxypropane-1,2,3-tricarboxylic acid;hydrate", "reagent_formula": "C6H10O8", "smiles": "C(C(=O)O)C(CC(=O)O)(C(=O)O)O.O"}, {"reagent_string": "NH3·OH", "reagent_role": "", "pubchem_CID": null, "iupac_name": "", "reagent_formula": "", "smiles": ""}]}, "operations": [{"operation_type": "", "operation_details": "dissolve the nitrates in distilled water before stoichiometric mixing", "time": {"raw_string": "1 h", "unit": "h", "max_value": 1.0, "min_value": 1.0}, "temperature": {"raw_string": "", "unit": "", "max_value": null, "min_value": null}, "pH": {"raw_string": "", "max_value": null, "min_value": null}, "ratios": [{"type": "molar ratio", "description": "nitrates to fuel", "value": "1:1"}], "atmosphere": {"raw_string": "", "atmosphere_normalized": ""}}, {"operation_type": "", "operation_details": "stir the solution continuously and set the pH with dropwise ammonia", "time": {"raw_string": "", "unit": "", "max_value": null, "min_value": null}, "temperature": {"raw_string": "353-363 K", "unit": "K", "max_value": 363.0, "min_value": 353.0}, "pH": {"raw_string": "7", "max_value": 7.0, "min_value": 7.0}, "ratios": [], "atmosphere": {"raw_string": "", "atmosphere_normalized": ""}}, {"operation_type": "", "operation_details": "decompose the dried gel to powder in an air environment", "time": {"raw_string": "", "unit": "", "max_value": null, "min_value": null}, "temperature": {"raw_string": "573 K", "unit": "K", "max_value": 573.0, "min_value": 573.0}, "pH": {"raw_string": "", "max_value": null, "min_value": null}, "ratios": [], "atmosphere": {"raw_string": "air", "atmosphere_normalized": "Air"}}, {"operation_type": "", "operation_details": "grind in an agate mortar", "time": {"raw_string": "", "unit": "", "max_value": null, "min_value": null}, "temperature": {"raw_string": "", "unit": "", "max_value": null, "min_value": null}, "pH": {"raw_string": "", "max_value": null, "min_value": null}, "ratios": [], "atmosphere": {"raw_string": "", "atmosphere_normalized": ""}}, {"operation_type": "", "operation_details": "calcine the ground perovskite in air", "time": {"raw_string": "6 h", "unit": "h", "max_value": 6.0, "min_value": 6.0}, "temperature": {"raw_string": "1123 K", "unit": "K", "max_value": 1123.0, "min_value": 1123.0}, "pH": {"raw_string": "", "max_value": null, "min_value": null}, "ratios": [], "atmosphere": {"raw_string": "air", "atmosphere_normalized": "Air"}}], "phase_purity": {"impurity_phase": [], "phase_purity_details": "", "classification": "Pure", "characterization_methods": {"characterization_string": [], "characterization_normalized": []}}}
{"protocol": {"doi": "10.1007/s10854-023-10200-8", "target": {"material_string": "LaFe0.5Cr0.5O3", "material_form": "powder", "material_formula": "LaFe0.5Cr0.5O3", "composition": [{"formula": "LaFe0.5Cr0.5O3", "amount": "1", "elements": {"La": "1", "Fe": "0.5", "Cr": "0.5", "O": "3"}, "species": {"La": "1", "Fe": "0.5", "Cr": "0.5", "O": "3"}}], "additives": [], "is_mixture": false, "phase": "", "oxygen_deficiency": "no", "oxidation_states": {}}, "metal_precursors": [{"material_string": "La(NO3)3·6H2O", "material_form": "", "material_formula": "La(NO3)3·6H2O", "composition": [{"formula": "La(NO3)3", "amount": "1", "elements": {"N": "3", "O": "9", "La": "1"}, "species": {"NO3": "3", "La": "1"}}, {"formula": "H2O", "amount": "6", "elements": {"H": "2", "O": "1"}, "species": {"H2O": "1"}}], "additives": [], "is_mixture": true, "phase": "", "oxygen_deficiency": "no", "oxidation_states": {"La": [3], "N": [5], "O": [-2]}}, {"material_string": "Fe(NO3)3·9H2O", "material_form": "", "material_formula": "Fe(NO3)3·9H2O", "composition": [{"formula": "Fe(NO3)3", "amount": "1", "elements": {"N": "3", "O": "9", "Fe": "1"}, "species": {"NO3": "3", "Fe": "1"}}, {"formula": "H2O", "amount": "9", "elements": {"H": "2", "O": "1"}, "species": {"H2O": "1"}}], "additives": [], "is_mixture": true, "phase": "", "oxygen_deficiency": "no", "oxidation_states": {"Fe": [3], "N": [5], "O": [-2]}}, {"material_string": "Cr(NO3)3·9H2O", "material_form": "", "material_formula": "Cr(NO3)3·9H2O", "composition": [{"formula": "Cr(NO3)3", "amount": "1", "elements": {"N": "3", "O": "9", "Cr": "1"}, "species": {"NO3": "3", "Cr": "1"}}, {"formula": "H2O", "amount": "9", "elements": {"H": "2", "O": "1"}, "species": {"H2O": "1"}}], "additives": [], "is_mixture": true, "phase": "", "oxygen_deficiency": "no", "oxidation_states": {"Cr": [3], "N": [5], "O": [-2]}}], "reagents": [{"reagent_string": "distilled water", "reagent_role": "", "pubchem_CID": 962, "iupac_name": "oxidane", "reagent_formula": "H2O", "smiles": "O"}, {"reagent_string": "citric acid monohydrate", "reagent_role": "", "pubchem_CID": 22230, "iupac_name": "2-hydroxypropane-1,2,3-tricarboxylic acid;hydrate", "reagent_formula": "C6H10O8", "smiles": "C(C(=O)O)C(CC(=O)O)(C(=O)O)O.O"}, {"reagent_string": "NH3·OH", "reagent_role": "", "pubchem_CID": null, "iupac_name": "", "reagent_formula": "", "smiles": ""}]}, "operations": [{"operation_type": "", "operation_details": "dissolve metal nitrates in distilled water, then mix stoichiometrically", "time": {"raw_string": "1 h", "unit": "h", "max_value": 1.0, "min_value": 1.0}, "temperature": {"raw_string": "", "unit": "", "max_value": null, "min_value": null}, "pH": {"raw_string": "", "max_value": null, "min_value": null}, "ratios": [{"type": "molar ratio", "description": "nitrates to fuel", "value": "1:1"}], "atmosphere": {"raw_string": "", "atmosphere_normalized": ""}}, {"operation_type": "", "operation_details": "stir constantly and regulate the pH with ammonium hydroxide dropwise", "time": {"raw_string": "", "unit": "", "max_value": null, "min_value": null}, "temperature": {"raw_string": "353-363 K", "unit": "K", "max_value": 363.0, "min_value": 353.0}, "pH": {"raw_string": "7", "max_value": 7.0, "min_value": 7.0}, "ratios": [], "atmosphere": {"raw_string": "", "atmosphere_normalized": ""}}, {"operation_type": "", "operation_details": "decompose the dried gel into powder in air", "time": {"raw_string": "", "unit": "", "max_value": null, "min_value": null}, "temperature": {"raw_string": "573 K", "unit": "K", "max_value": 573.0, "min_value": 573.0}, "pH": {"raw_string": "", "max_value": null, "min_value": null}, "ratios": [], "atmosphere": {"raw_string": "air", "atmosphere_normalized": "Air"}}, {"operation_type": "", "operation_details": "grind using an agate mortar", "time": {"raw_string": "", "unit": "", "max_value": null, "min_value": null}, "temperature": {"raw_string": "", "unit": "", "max_value": null, "min_value": null}, "pH": {"raw_string": "", "max_value": null, "min_value": null}, "ratios": [], "atmosphere": {"raw_string": "", "atmosphere_normalized": ""}}, {"operation_type": "", "operation_details": "calcine in open air", "time": {"raw_string": "6 h", "unit": "h", "max_value": 6.0, "min_value": 6.0}, "temperature": {"raw_string": "1123 K", "unit": "K", "max_value": 1123.0, "min_value": 1123.0}, "pH": {"raw_string": "", "max_value": null, "min_value": null}, "ratios": [], "atmosphere": {"raw_string": "air", "atmosphere_normalized": "Air"}}], "phase_purity": {"impurity_phase": [], "phase_purity_details": "", "classification": "Pure", "characterization_methods": {"characterization_string": [], "characterization_normalized": []}}}
{"protocol": {"doi": "10.1039/D1SE00400J", "target": {"material_string": "K2CO3-promoted Cu/MgO-Al2O3", "material_form": "powder", "material_formula": "", "composition": [], "additives": [], "is_mixture": false, "phase": "", "oxygen_deficiency": "no", "oxidation_states": {}}, "metal_precursors": [{"material_string": "Cu(NO3)2·3H2O", "material_form": "", "material_formula": "Cu(NO3)2·3H2O", "composition": [{"formula": "Cu(NO3)2", "amount": "1", "elements": {"N": "2", "O": "6", "Cu": "1"}, "species": {"NO3": "2", "Cu": "1"}}, {"formula": "H2O", "amount": "3", "elements": {"H": "2", "O": "1"}, "species": {"H2O": "1"}}], "additives": [], "is_mixture": true, "phase": "", "oxygen_deficiency": "no", "oxidation_states": {"Cu": [2], "N": [5], "O": [-2]}}, {"material_string": "Mg(NO3)2·6H2O", "material_form": "", "material_formula": "Mg(NO3)2·6H2O", "composition": [{"formula": "Mg(NO3)2", "amount": "1", "elements": {"N": "2", "O": "6", "Mg": "1"}, "species": {"NO3": "2", "Mg": "1"}}, {"formula": "H2O", "amount": "6", "elements": {"H": "2", "O": "1"}, "species": {"H2O": "1"}}], "additives": [], "is_mixture": true, "phase": "", "oxygen_deficiency": "no", "oxidation_states": {"Mg": [2], "N": [5], "O": [-2]}}, {"material_string": "Al(NO3)3·9H2O", "material_form": "", "material_formula": "Al(NO3)3·9H2O", "composition": [{"formula": "Al(NO3)3", "amount": "1", "elements": {"N": "3", "O": "9", "Al": "1"}, "species": {"NO3": "3", "Al": "1"}}, {"formula": "H2O", "amount": "9", "elements": {"H": "2", "O": "1"}, "species": {"H2O": "1"}}], "additives": [], "is_mixture": true, "phase": "", "oxygen_deficiency": "no", "oxidation_states": {"Al": [3], "N": [5], "O": [-2]}}], "reagents": [{"reagent_string": "K2CO3", "reagent_role": "", "pubchem_CID": 11430, "iupac_name": "dipotassium;carbonate", "reagent_formula": "CK2O3", "smiles": "C(=O)([O-])[O-].[K+].[K+]"}, {"reagent_string": "citric acid", "reagent_role": "", "pubchem_CID": 311, "iupac_name": "2-hydroxypropane-1,2,3-tricarboxylic acid", "reagent_formula": "C6H8O7", "smiles": "C(C(=O)O)C(CC(=O)O)(C(=O)O)O"}, {"reagent_string": "deionized water", "reagent_role": "", "pubchem_CID": 962, "iupac_name": "oxidane", "reagent_formula": "H2O", "smiles": "O"}]}, "operations": [{"operation_type": "", "operation_details": "dissolve Cu, Mg and Al nitrates with potassium carbonate and citric acid in deionized water", "time": {"raw_string": "", "unit": "", "max_value": null, "min_value": null}, "temperature": {"raw_string": "", "unit": "", "max_value": null, "min_value": null}, "pH": {"raw_string": "", "max_value": null, "min_value": null}, "ratios": [{"type": "molar ratio", "description": "Cu:Mg:Al:K:citric acid", "value": "1:19.9:2.2:2.2:33.1"}], "atmosphere": {"raw_string": "", "atmosphere_normalized": ""}}, {"operation_type": "", "operation_details": "stir the mixed solution while heating", "time": {"raw_string": "6 h", "unit": "h", "max_value": 6.0, "min_value": 6.0}, "temperature": {"raw_string": "80 °C", "unit": "°C", "max_value": 80.0, "min_value": 80.0}, "pH": {"raw_string": "", "max_value": null, "min_value": null}, "ratios": [], "atmosphere": {"raw_string": "", "atmosphere_normalized": ""}}, {"operation_type": "", "operation_details": "dry the stirred solution to a gel", "time": {"raw_string": "12 h", "unit": "h", "max_value": 12.0, "min_value": 12.0}, "temperature": {"raw_string": "150 °C", "unit": "°C", "max_value": 150.0, "min_value": 150.0}, "pH": {"raw_string": "", "max_value": null, "min_value": null}, "ratios": [], "atmosphere": {"raw_string": "", "atmosphere_normalized": ""}}, {"operation_type": "", "operation_details": "grind the gel into powder", "time": {"raw_string": "", "unit": "", "max_value": null, "min_value": null}, "temperature": {"raw_string": "", "unit": "", "max_value": null, "min_value": null}, "pH": {"raw_string": "", "max_value": null, "min_value": null}, "ratios": [], "atmosphere": {"raw_string": "", "atmosphere_normalized": ""}}, {"operation_type": "", "operation_details": "calcine with a slow heating ramp", "time": {"raw_string": "6 h", "unit": "h", "max_value": 6.0, "min_value": 6.0}, "temperature": {"raw_string": "500 °C", "unit": "°C", "max_value": 500.0, "min_value": 500.0}, "pH": {"raw_string": "", "max_value": null, "min_value": null}, "ratios": [], "atmosphere": {"raw_string": "", "atmosphere_normalized": ""}}], "phase_purity": {"impurity_phase": [], "phase_purity_details": "", "classification": "Pure", "characterization_methods": {"characterization_string": [], "characterization_normalized": []}}}
{"protocol": {"doi": "10.1016/j.matchemphys.2014.11.063", "target": {"material_string": "Li3V2(PO4)3/C", "material_form": "powder", "material_formula": "", "composition": [], "additives": [], "is_mixture": false, "phase": "", "oxygen_deficiency": "no", "oxidation_states": {}}, "metal_precursors": [{"material_string": "NH4VO3", "material_form": "", "material_formula": "NH4VO3", "composition": [{"formula": "NH4VO3", "amount": "1", "elements": {"N": "1", "H": "4", "V": "1", "O": "3"}, "species": {"NH4": "1", "VO3": "1"}}], "additives": [], "is_mixture": false, "phase": "", "oxygen_deficiency": "no", "oxidation_states": {"N": [-3], "H": [1], "V": [5], "O": [-2]}}, {"material_string": "LiH2PO4", "material_form": "", "material_formula": "LiH2PO4", "composition": [{"formula": "LiH2PO4", "amount": "1", "elements": {"Li": "1", "H": "2", "P": "1", "O": "4"}, "species": {"Li": "1", "H2PO4": "1"}}], "additives": [], "is_mixture": false, "phase": "", "oxygen_deficiency": "no", "oxidation_states": {"Li": [1], "H": [1], "P": [5], "O": [-2]}}], "reagents": [{"reagent_string": "citric acid", "reagent_role": "", "pubchem_CID": 311, "iupac_name": "2-hydroxypropane-1,2,3-tricarboxylic acid", "reagent_formula": "C6H8O7", "smiles": "C(C(=O)O)C(CC(=O)O)(C(=O)O)O"}, {"reagent_string": "deionized water", "reagent_role": "", "pubchem_CID": 962, "iupac_name": "oxidane", "reagent_formula": "H2O", "smiles": "O"}]}, "operations": [{"operation_type": "", "operation_details": "dissolve citric acid and ammonium metavanadate in deionized water with warm stirring", "time": {"raw_string": "", "unit": "", "max_value": null, "min_value": null}, "temperature": {"raw_string": "60 °C", "unit": "°C", "max_value": 60.0, "min_value": 60.0}, "pH": {"raw_string": "", "max_value": null, "min_value": null}, "ratios": [{"type": "molar ratio", "description": "citric acid:NH4VO3", "value": "1:1"}], "atmosphere": {"raw_string": "", "atmosphere_normalized": ""}}, {"operation_type": "", "operation_details": "add the LiH2PO4 solution dropwise", "time": {"raw_string": "1 h", "unit": "h", "max_value": 1.0, "min_value": 1.0}, "temperature": {"raw_string": "", "unit": "", "max_value": null, "min_value": null}, "pH": {"raw_string": "", "max_value": null, "min_value": null}, "ratios": [], "atmosphere": {"raw_string": "", "atmosphere_normalized": ""}}, {"operation_type": "", "operation_details": "heat under vigorous stirring to form a collosol", "time": {"raw_string": "", "unit": "", "max_value": null, "min_value": null}, "temperature": {"raw_string": "80 °C", "unit": "°C", "max_value": 80.0, "min_value": 80.0}, "pH": {"raw_string": "", "max_value": null, "min_value": null}, "ratios": [], "atmosphere": {"raw_string": "", "atmosphere_normalized": ""}}, {"operation_type": "", "operation_details": "dry in an air oven overnight to a dry gel", "time": {"raw_string": "12 h", "unit": "h", "max_value": 12.0, "min_value": 12.0}, "temperature": {"raw_string": "80 °C", "unit": "°C", "max_value": 80.0, "min_value": 80.0}, "pH": {"raw_string": "", "max_value": null, "min_value": null}, "ratios": [], "atmosphere": {"raw_string": "air", "atmosphere_normalized": "Air"}}, {"operation_type": "", "operation_details": "grind the resulting material", "time": {"raw_string": "", "unit": "", "max_value": null, "min_value": null}, "temperature": {"raw_string": "", "unit": "", "max_value": null, "min_value": null}, "pH": {"raw_string": "", "max_value": null, "min_value": null}, "ratios": [], "atmosphere": {"raw_string": "", "atmosphere_normalized": ""}}, {"operation_type": "", "operation_details": "sinter in a tube furnace", "time": {"raw_string": "8 h", "unit": "h", "max_value": 8.0, "min_value": 8.0}, "temperature": {"raw_string": "700 °C", "unit": "°C", "max_value": 700.0, "min_value": 700.0}, "pH": {"raw_string": "", "max_value": null, "min_value": null}, "ratios": [], "atmosphere": {"raw_string": "nitrogen", "atmosphere_normalized": "Nitrogen (N2)"}}], "phase_purity": {"impurity_phase": [], "phase_purity_details": "", "classification": "Pure", "characterization_methods": {"characterization_string": [], "characterization_normalized": []}}}
{"protocol": {"doi": "10.1016/j.matchemphys.2014.11.063", "target": {"material_string": "MnO:Li3V2(PO4)3/C", "material_form": "powder", "material_formula": "", "composition": [], "additives": [], "is_mixture": false, "phase": "", "oxygen_deficiency": "no", "oxidation_states": {}}, "metal_precursors": [{"material_string": "NH4VO3", "material_form": "", "material_formula": "NH4VO3", "composition": [{"formula": "NH4VO3", "amount": "1", "elements": {"N": "1", "H": "4", "V": "1", "O": "3"}, "species": {"NH4": "1", "VO3": "1"}}], "additives": [], "is_mixture": false, "phase": "", "oxygen_deficiency": "no", "oxidation_states": {"N": [-3], "H": [1], "V": [5], "O": [-2]}}, {"material_string": "LiH2PO4", "material_form": "", "material_formula": "LiH2PO4", "composition": [{"formula": "LiH2PO4", "amount": "1", "elements": {"Li": "1", "H": "2", "P": "1", "O": "4"}, "species": {"Li": "1", "H2PO4": "1"}}], "additives": [], "is_mixture": false, "phase": "", "oxygen_deficiency": "no", "oxidation_states": {"Li": [1], "H": [1], "P": [5], "O": [-2]}}, {"material_string": "MnO2", "material_form": "", "material_formula": "MnO2", "composition": [{"formula": "MnO2", "amount": "1", "elements": {"Mn": "1", "O": "2"}, "species": {"Mn": "1", "O": "2"}}], "additives": [], "is_mixture": false, "phase": "", "oxygen_deficiency": "no", "oxidation_states": {"Mn": [4], "O": [-2]}}], "reagents": [{"reagent_string": "citric acid", "reagent_role": "", "pubchem_CID": 311, "iupac_name": "2-hydroxypropane-1,2,3-tricarboxylic acid", "reagent_formula": "C6H8O7", "smiles": "C(C(=O)O)C(CC(=O)O)(C(=O)O)O"}, {"reagent_string": "deionized water", "reagent_role": "", "pubchem_CID": 962, "iupac_name": "oxidane", "reagent_formula": "H2O", "smiles": "O"}]}, "operations": [{"operation_type": "", "operation_details": "dissolve citric acid and NH4VO3 in deionized water with stirring and gentle heat", "time": {"raw_string": "", "unit": "", "max_value": null, "min_value": null}, "temperature": {"raw_string": "60 °C", "unit": "°C", "max_value": 60.0, "min_value": 60.0}, "pH": {"raw_string": "", "max_value": null, "min_value": null}, "ratios": [{"type": "molar ratio", "description": "citric acid:NH4VO3", "value": "1:1"}], "atmosphere": {"raw_string": "", "atmosphere_normalized": ""}}, {"operation_type": "", "operation_details": "add the required amount of MnO2 to the orange solution", "time": {"raw_string": "", "unit": "", "max_value": null, "min_value": null}, "temperature": {"raw_string": "", "unit": "", "max_value": null, "min_value": null}, "pH": {"raw_string": "", "max_value": null, "min_value": null}, "ratios": [], "atmosphere": {"raw_string": "", "atmosphere_normalized": ""}}, {"operation_type": "", "operation_details": "add the LiH2PO4 solution dropwise", "time": {"raw_string": "1 h", "unit": "h", "max_value": 1.0, "min_value": 1.0}, "temperature": {"raw_string": "", "unit": "", "max_value": null, "min_value": null}, "pH": {"raw_string": "", "max_value": null, "min_value": null}, "ratios": [], "atmosphere": {"raw_string": "", "atmosphere_normalized": ""}}, {"operation_type": "", "operation_details": "heat with vigorous stirring until a collosol forms", "time": {"raw_string": "", "unit": "", "max_value": null, "min_value": null}, "temperature": {"raw_string": "80 °C", "unit": "°C", "max_value": 80.0, "min_value": 80.0}, "pH": {"raw_string": "", "max_value": null, "min_value": null}, "ratios": [], "atmosphere": {"raw_string": "", "atmosphere_normalized": ""}}, {"operation_type": "", "operation_details": "oven-dry in air overnight to a dry gel", "time": {"raw_string": "12 h", "unit": "h", "max_value": 12.0, "min_value": 12.0}, "temperature": {"raw_string": "80 °C", "unit": "°C", "max_value": 80.0, "min_value": 80.0}, "pH": {"raw_string": "", "max_value": null, "min_value": null}, "ratios": [], "atmosphere": {"raw_string": "air", "atmosphere_normalized": "Air"}}, {"operation_type": "", "operation_details": "grind the dried gelatin material", "time": {"raw_string": "", "unit": "", "max_value": null, "min_value": null}, "temperature": {"raw_string": "", "unit": "", "max_value": null, "min_value": null}, "pH": {"raw_string": "", "max_value": null, "min_value": null}, "ratios": [], "atmosphere": {"raw_string": "", "atmosphere_normalized": ""}}, {"operation_type": "", "operation_details": "sinter in a tube furnace", "time": {"raw_string": "8 h", "unit": "h", "max_value": 8.0, "min_value": 8.0}, "temperature": {"raw_string": "700 °C", "unit": "°C", "max_value": 700.0, "min_value": 700.0}, "pH": {"raw_string": "", "max_value": null, "min_value": null}, "ratios": [], "atmosphere": {"raw_string": "nitrogen", "atmosphere_normalized": "Nitrogen (N2)"}}], "phase_purity": {"impurity_phase": [], "phase_purity_details": "", "classification": "Pure", "characterization_methods": {"characterization_string": [], "characterization_normalized": []}}}
{"protocol": {"doi": "10.1016/j.jallcom.2008.07.142", "target": {"material_string": "CaNb2O6", "material_form": "powder", "material_formula": "CaNb2O6", "composition": [{"formula": "CaNb2O6", "amount": "1", "elements": {"Ca": "1", "Nb": "2", "O": "6"}, "species": {"Ca": "1", "Nb": "2", "O": "6"}}], "additives": [], "is_mixture": false, "phase": "", "oxygen_deficiency": "no", "oxidation_states": {"Ca": [2], "Nb": [5], "O": [-2]}}, "metal_precursors": [{"material_string": "Ca(NO3)2", "material_form": "", "material_formula": "Ca(NO3)2", "composition": [{"formula": "Ca(NO3)2", "amount": "1", "elements": {"N": "2", "O": "6", "Ca": "1"}, "species": {"NO3": "2", "Ca": "1"}}], "additives": [], "is_mixture": false, "phase": "", "oxygen_deficiency": "no", "oxidation_states": {"Ca": [2], "N": [5], "O": [-2]}}, {"material_string": "Nb(OC2H5)5", "material_form": "", "material_formula": "Nb(OC2H5)5", "composition": [{"formula": "Nb(OC2H5)5", "amount": "1", "elements": {"O": "5", "C": "10", "H": "25", "Nb": "1"}, "species": {"O": "5", "C": "10", "H": "25", "Nb": "1"}}], "additives": [], "is_mixture": false, "phase": "", "oxygen_deficiency": "no", "oxidation_states": {"Nb": [5], "O": [-2], "C": [-2], "H": [1]}}], "reagents": [{"reagent_string": "distilled water", "reagent_role": "", "pubchem_CID": 962, "iupac_name": "oxidane", "reagent_formula": "H2O", "smiles": "O"}, {"reagent_string": "citric acid", "reagent_role": "", "pubchem_CID": 311, "iupac_name": "2-hydroxypropane-1,2,3-tricarboxylic acid", "reagent_formula": "C6H8O7", "smiles": "C(C(=O)O)C(CC(=O)O)(C(=O)O)O"}, {"reagent_string": "ethylene glycol", "reagent_role": "", "pubchem_CID": 174, "iupac_name": "ethane-1,2-diol", "reagent_formula": "C2H6O2", "smiles": "C(CO)O"}]}, "operations": [{"operation_type": "", "operation_details": "dissolve calcium nitrate and niobium ethoxide in distilled water", "time": {"raw_string": "", "unit": "", "max_value": null, "min_value": null}, "temperature": {"raw_string": "", "unit": "", "max_value": null, "min_value": null}, "pH": {"raw_string": "", "max_value": null, "min_value": null}, "ratios": [], "atmosphere": {"raw_string": "", "atmosphere_normalized": ""}}, {"operation_type": "", "operation_details": "add citric acid as chelating agent", "time": {"raw_string": "", "unit": "", "max_value": null, "min_value": null}, "temperature": {"raw_string": "", "unit": "", "max_value": null, "min_value": null}, "pH": {"raw_string": "", "max_value": null, "min_value": null}, "ratios": [{"type": "molar ratio", "description": "citric acid:total metal ions", "value": "3:2"}], "atmosphere": {"raw_string": "", "atmosphere_normalized": ""}}, {"operation_type": "", "operation_details": "add ethylene glycol as stabilizer", "time": {"raw_string": "", "unit": "", "max_value": null, "min_value": null}, "temperature": {"raw_string": "", "unit": "", "max_value": null, "min_value": null}, "pH": {"raw_string": "", "max_value": null, "min_value": null}, "ratios": [], "atmosphere": {"raw_string": "", "atmosphere_normalized": ""}}, {"operation_type": "", "operation_details": "dry in an oven", "time": {"raw_string": "10 h", "unit": "h", "max_value": 10.0, "min_value": 10.0}, "temperature": {"raw_string": "120 °C", "unit": "°C", "max_value": 120.0, "min_value": 120.0}, "pH": {"raw_string": "", "max_value": null, "min_value": null}, "ratios": [], "atmosphere": {"raw_string": "", "atmosphere_normalized": ""}}, {"operation_type": "", "operation_details": "calcine the dried precursor in air", "time": {"raw_string": "3 h", "unit": "h", "max_value": 3.0, "min_value": 3.0}, "temperature": {"raw_string": "500 °C", "unit": "°C", "max_value": 500.0, "min_value": 500.0}, "pH": {"raw_string": "", "max_value": null, "min_value": null}, "ratios": [], "atmosphere": {"raw_string": "air", "atmosphere_normalized": "Air"}}], "phase_purity": {"impurity_phase": [{"material_string": "amorphous", "material_form": "", "material_formula": "", "composition": [], "additives": [], "is_mixture": false, "phase": "", "oxygen_deficiency": "no", "oxidation_states": {}}], "phase_purity_details": "", "classification": "Impure", "characterization_methods": {"characterization_string": [], "characterization_normalized": []}}}
{"protocol": {"doi": "10.1016/j.jallcom.2008.07.142", "target": {"material_string": "CaNb2O6", "material_form": "powder", "material_formula": "CaNb2O6", "composition": [{"formula": "CaNb2O6", "amount": "1", "elements": {"Ca": "1", "Nb": "2", "O": "6"}, "species": {"Ca": "1", "Nb": "2", "O": "6"}}], "additives": [], "is_mixture": false, "phase": "", "oxygen_deficiency": "no", "oxidation_states": {"Ca": [2], "Nb": [5], "O": [-2]}}, "metal_precursors": [{"material_string": "Ca(NO3)2", "material_form": "", "material_formula": "Ca(NO3)2", "composition": [{"formula": "Ca(NO3)2", "amount": "1", "elements": {"N": "2", "O": "6", "Ca": "1"}, "species": {"NO3": "2", "Ca": "1"}}], "additives": [], "is_mixture": false, "phase": "", "oxygen_deficiency": "no", "oxidation_states": {"Ca": [2], "N": [5], "O": [-2]}}, {"material_string": "Nb(OC2H5)5", "material_form": "", "material_formula": "Nb(OC2H5)5", "composition": [{"formula": "Nb(OC2H5)5", "amount": "1", "elements": {"O": "5", "C": "10", "H": "25", "Nb": "1"}, "species": {"O": "5", "C": "10", "H": "25", "Nb": "1"}}], "additives": [], "is_mixture": false, "phase": "", "oxygen_deficiency": "no", "oxidation_states": {"Nb": [5], "O": [-2], "C": [-2], "H": [1]}}], "reagents": [{"reagent_string": "distilled water", "reagent_role": "", "pubchem_CID": 962, "iupac_name": "oxidane", "reagent_formula": "H2O", "smiles": "O"}, {"reagent_string": "citric acid", "reagent_role": "", "pubchem_CID": 311, "iupac_name": "2-hydroxypropane-1,2,3-tricarboxylic acid", "reagent_formula": "C6H8O7", "smiles": "C(C(=O)O)C(CC(=O)O)(C(=O)O)O"}, {"reagent_string": "ethylene glycol", "reagent_role": "", "pubchem_CID": 174, "iupac_name": "ethane-1,2-diol", "reagent_formula": "C2H6O2", "smiles": "C(CO)O"}]}, "operations": [{"operation_type": "", "operation_details": "dissolve the calcium nitrate and niobium ethoxide in distilled water", "time": {"raw_string": "", "unit": "", "max_value": null, "min_value": null}, "temperature": {"raw_string": "", "unit": "", "max_value": null, "min_value": null}, "pH": {"raw_string": "", "max_value": null, "min_value": null}, "ratios": [], "atmosphere": {"raw_string": "", "atmosphere_normalized": ""}}, {"operation_type": "", "operation_details": "add citric acid to chelate the cations", "time": {"raw_string": "", "unit": "", "max_value": null, "min_value": null}, "temperature": {"raw_string": "", "unit": "", "max_value": null, "min_value": null}, "pH": {"raw_string": "", "max_value": null, "min_value": null}, "ratios": [{"type": "molar ratio", "description": "citric acid:total metal ions", "value": "3:2"}], "atmosphere": {"raw_string": "", "atmosphere_normalized": ""}}, {"operation_type": "", "operation_details": "add ethylene glycol to stabilize the sol", "time": {"raw_string": "", "unit": "", "max_value": null, "min_value": null}, "temperature": {"raw_string": "", "unit": "", "max_value": null, "min_value": null}, "pH": {"raw_string": "", "max_value": null, "min_value": null}, "ratios": [], "atmosphere": {"raw_string": "", "atmosphere_normalized": ""}}, {"operation_type": "", "operation_details": "dry the Ca-Nb precursor in an oven", "time": {"raw_string": "10 h", "unit": "h", "max_value": 10.0, "min_value": 10.0}, "temperature": {"raw_string": "120 °C", "unit": "°C", "max_value": 120.0, "min_value": 120.0}, "pH": {"raw_string": "", "max_value": null, "min_value": null}, "ratios": [], "atmosphere": {"raw_string": "", "atmosphere_normalized": ""}}, {"operation_type": "", "operation_details": "calcine the dried precursor in air", "time": {"raw_string": "3 h", "unit": "h", "max_value": 3.0, "min_value": 3.0}, "temperature": {"raw_string": "600 °C", "unit": "°C", "max_value": 600.0, "min_value": 600.0}, "pH": {"raw_string": "", "max_value": null, "min_value": null}, "ratios": [], "atmosphere": {"raw_string": "air", "atmosphere_normalized": "Air"}}], "phase_purity": {"impurity_phase": [], "phase_purity_details": "", "classification": "Pure", "characterization_methods": {"characterization_string": [], "characterization_normalized": []}}}
{"protocol": {"doi": "10.1016/j.jallcom.2008.07.142", "target": {"material_string": "CaNb2O6", "material_form": "powder", "material_formula": "CaNb2O6", "composition": [{"formula": "CaNb2O6", "amount": "1", "elements": {"Ca": "1", "Nb": "2", "O": "6"}, "species": {"Ca": "1", "Nb": "2", "O": "6"}}], "additives": [], "is_mixture": false, "phase": "", "oxygen_deficiency": "no", "oxidation_states": {"Ca": [2], "Nb": [5], "O": [-2]}}, "metal_precursors": [{"material_string": "Ca(NO3)2", "material_form": "", "material_formula": "Ca(NO3)2", "composition": [{"formula": "Ca(NO3)2", "amount": "1", "elements": {"N": "2", "O": "6", "Ca": "1"}, "species": {"NO3": "2", "Ca": "1"}}], "additives": [], "is_mixture": false, "phase": "", "oxygen_deficiency": "no", "oxidation_states": {"Ca": [2], "N": [5], "O": [-2]}}, {"material_string": "Nb(OC2H5)5", "material_form": "", "material_formula": "Nb(OC2H5)5", "composition": [{"formula": "Nb(OC2H5)5", "amount": "1", "elements": {"O": "5", "C": "10", "H": "25", "Nb": "1"}, "species": {"O": "5", "C": "10", "H": "25", "Nb": "1"}}], "additives": [], "is_mixture": false, "phase": "", "oxygen_deficiency": "no", "oxidation_states": {"Nb": [5], "O": [-2], "C": [-2], "H": [1]}}], "reagents": [{"reagent_string": "distilled water", "reagent_role": "", "pubchem_CID": 962, "iupac_name": "oxidane", "reagent_formula": "H2O", "smiles": "O"}, {"reagent_string": "citric acid", "reagent_role": "", "pubchem_CID": 311, "iupac_name": "2-hydroxypropane-1,2,3-tricarboxylic acid", "reagent_formula": "C6H8O7", "smiles": "C(C(=O)O)C(CC(=O)O)(C(=O)O)O"}, {"reagent_string": "ethylene glycol", "reagent_role": "", "pubchem_CID": 174, "iupac_name": "ethane-1,2-diol", "reagent_formula": "C2H6O2", "smiles": "C(CO)O"}]}, "operations": [{"operation_type": "", "operation_details": "dissolve stoichiometric calcium nitrate and niobium ethoxide in water", "time": {"raw_string": "", "unit": "", "max_value": null, "min_value": null}, "temperature": {"raw_string": "", "unit": "", "max_value": null, "min_value": null}, "pH": {"raw_string": "", "max_value": null, "min_value": null}, "ratios": [], "atmosphere": {"raw_string": "", "atmosphere_normalized": ""}}, {"operation_type": "", "operation_details": "add citric acid as a chelating agent", "time": {"raw_string": "", "unit": "", "max_value": null, "min_value": null}, "temperature": {"raw_string": "", "unit": "", "max_value": null, "min_value": null}, "pH": {"raw_string": "", "max_value": null, "min_value": null}, "ratios": [{"type": "molar ratio", "description": "citric acid:total metal ions", "value": "3:2"}], "atmosphere": {"raw_string": "", "atmosphere_normalized": ""}}, {"operation_type": "", "operation_details": "add ethylene glycol to stabilize the solution", "time": {"raw_string": "", "unit": "", "max_value": null, "min_value": null}, "temperature": {"raw_string": "", "unit": "", "max_value": null, "min_value": null}, "pH": {"raw_string": "", "max_value": null, "min_value": null}, "ratios": [], "atmosphere": {"raw_string": "", "atmosphere_normalized": ""}}, {"operation_type": "", "operation_details": "dry in an oven", "time": {"raw_string": "10 h", "unit": "h", "max_value": 10.0, "min_value": 10.0}, "temperature": {"raw_string": "120 °C", "unit": "°C", "max_value": 120.0, "min_value": 120.0}, "pH": {"raw_string": "", "max_value": null, "min_value": null}, "ratios": [], "atmosphere": {"raw_string": "", "atmosphere_normalized": ""}}, {"operation_type": "", "operation_details": "calcine the dried precursor powder in air", "time": {"raw_string": "3 h", "unit": "h", "max_value": 3.0, "min_value": 3.0}, "temperature": {"raw_string": "700 °C", "unit": "°C", "max_value": 700.0, "min_value": 700.0}, "pH": {"raw_string": "", "max_value": null, "min_value": null}, "ratios": [], "atmosphere": {"raw_string": "air", "atmosphere_normalized": "Air"}}], "phase_purity": {"impurity_phase": [], "phase_purity_details": "", "classification": "Pure", "characterization_methods": {"characterization_string": [], "characterization_normalized": []}}}
