Repository: hackingmaterials/sol-gel-data

# scripts/

Regenerates every numbered table and figure in the manuscript and the Supplementary
Information.

## Contents

- `figures_tables.ipynb` — one section per manuscript item. Table 2, Figure 2 and Figure 3
  are built from `sol_gel_dataset.jsonl`; Tables 3–5, Tables S2–S6 and Figures S1–S4 from
  the validation labels below.
- `validation/` — the human and LLM annotations for the 200-paper validation set:
  paper-level classification labels (`classification_human.jsonl`,
  `classification_LLM.jsonl`), the 286 records extracted by Gemini 3.0 Flash
  (`validation_LLM.jsonl`) and the 279 ground-truth records they are matched against

File: scripts/validation/validation_LLM.jsonl (part 8 of 37)
{"protocol": {"doi": "10.1039/D1SE00400J", "target": {"material_string": "K2CO3-promoted Cu/MgO-Al2O3", "material_form": "powder", "material_formula": "", "composition": [], "additives": [], "is_mixture": false, "phase": "", "oxygen_deficiency": "no", "oxidation_states": {}}, "metal_precursors": [{"material_string": "Cu(NO3)2·3H2O", "material_form": "", "material_formula": "Cu(NO3)2·3H2O", "composition": [{"formula": "Cu(NO3)2", "amount": "1", "elements": {"N": "2", "O": "6", "Cu": "1"}, "species": {"NO3": "2", "Cu": "1"}}, {"formula": "H2O", "amount": "3", "elements": {"H": "2", "O": "1"}, "species": {"H2O": "1"}}], "additives": [], "is_mixture": true, "phase": "", "oxygen_deficiency": "no", "oxidation_states": {"Cu": [2], "N": [5], "O": [-2]}}, {"material_string": "Mg(NO3)2·6H2O", "material_form": "", "material_formula": "Mg(NO3)2·6H2O", "composition": [{"formula": "Mg(NO3)2", "amount": "1", "elements": {"N": "2", "O": "6", "Mg": "1"}, "species": {"NO3": "2", "Mg": "1"}}, {"formula": "H2O", "amount": "6", "elements": {"H": "2", "O": "1"}, "species": {"H2O": "1"}}], "additives": [], "is_mixture": true, "phase": "", "oxygen_deficiency": "no", "oxidation_states": {"Mg": [2], "N": [5], "O": [-2]}}, {"material_string": "Al(NO3)3·9H2O", "material_form": "", "material_formula": "Al(NO3)3·9H2O", "composition": [{"formula": "Al(NO3)3", "amount": "1", "elements": {"N": "3", "O": "9", "Al": "1"}, "species": {"NO3": "3", "Al": "1"}}, {"formula": "H2O", "amount": "9", "elements": {"H": "2", "O": "1"}, "species": {"H2O": "1"}}], "additives": [], "is_mixture": true, "phase": "", "oxygen_deficiency": "no", "oxidation_states": {"Al": [3], "N": [5], "O": [-2]}}], "reagents": [{"reagent_string": "K2CO3", "reagent_role": "unspecified", "pubchem_CID": 11430, "iupac_name": "dipotassium;carbonate", "reagent_formula": "CK2O3", "smiles": "C(=O)([O-])[O-].[K+].[K+]"}, {"reagent_string": "citric acid", "reagent_role": "chelating agent", "pubchem_CID": 311, "iupac_name": "2-hydroxypropane-1,2,3-tricarboxylic acid", "reagent_formula": "C6H8O7", "smiles": "C(C(=O)O)C(CC(=O)O)(C(=O)O)O"}, {"reagent_string": "deionized water", "reagent_role": "solvent", "pubchem_CID": 962, "iupac_name": "oxidane", "reagent_formula": "H2O", "smiles": "O"}]}, "operations": [{"operation_type": "mixing", "operation_details": "0.348 g Cu(NO3)2·3H2O, 7.356 g Mg(NO3)2·6H2O, 1.195 g Al(NO3)3·9H2O, 0.44 g K2CO3 and 9.145 g citric acid dissolved in 300 mL deionized water", "time": {"raw_string": "", "unit": "", "max_value": null, "min_value": null}, "temperature": {"raw_string": "", "unit": "", "max_value": null, "min_value": null}, "pH": {"raw_string": "", "max_value": null, "min_value": null}, "ratios": [{"type": "molar ratio", "description": "Cu:Mg:Al:K:citric acid", "value": "1:19.9:2.2:2.2:33.1"}], "atmosphere": {"raw_string": "", "atmosphere_normalized": ""}}, {"operation_type": "mixing", "operation_details": "mixed solution stirred at 80 °C for 6 h", "time": {"raw_string": "6 h", "unit": "h", "max_value": 6.0, "min_value": 6.0}, "temperature": {"raw_string": "80 °C", "unit": "°C", "max_value": 80.0, "min_value": 80.0}, "pH": {"raw_string": "", "max_value": null, "min_value": null}, "ratios": [], "atmosphere": {"raw_string": "", "atmosphere_normalized": ""}}, {"operation_type": "heating", "operation_details": "drying at 150 °C for 12 h", "time": {"raw_string": "12 h", "unit": "h", "max_value": 12.0, "min_value": 12.0}, "temperature": {"raw_string": "150 °C", "unit": "°C", "max_value": 150.0, "min_value": 150.0}, "pH": {"raw_string": "", "max_value": null, "min_value": null}, "ratios": [], "atmosphere": {"raw_string": "", "atmosphere_normalized": ""}}, {"operation_type": "grinding", "operation_details": "obtained gel ground into powder", "time": {"raw_string": "", "unit": "", "max_value": null, "min_value": null}, "temperature": {"raw_string": "", "unit": "", "max_value": null, "min_value": null}, "pH": {"raw_string": "", "max_value": null, "min_value": null}, "ratios": [], "atmosphere": {"raw_string": "", "atmosphere_normalized": ""}}, {"operation_type": "heating", "operation_details": "calcination at 500 °C for 6 h with a heating rate of 2 °C min−1", "time": {"raw_string": "6 h", "unit": "h", "max_value": 6.0, "min_value": 6.0}, "temperature": {"raw_string": "500 °C", "unit": "°C", "max_value": 500.0, "min_value": 500.0}, "pH": {"raw_string": "", "max_value": null, "min_value": null}, "ratios": [], "atmosphere": {"raw_string": "", "atmosphere_normalized": ""}}], "phase_purity": {"impurity_phase": [], "phase_purity_details": "XRD patterns show MgO, CuO, and K2CO3; Al2O3 is amorphous; no other impurity phases mentioned", "classification": "Pure", "characterization_methods": {"characterization_string": ["BET", "XRD", "H2-TPR", "CO2-TPD", "ICP-OES", "XPS", "HRTEM", "FESEM", "EDS", "in situ DRIFTS"], "characterization_normalized": ["N2 Physisorption (BET/BJH)", "X-ray Diffraction (XRD)", "Temperature Programmed Techniques (TPR/TPD/TPO)", "Inductively Coupled Plasma Optical Emission Spectroscopy (ICP-OES)", "X-ray Photoelectron Spectroscopy (XPS)", "Transmission Electron Microscopy (TEM)", "Scanning Electron Microscopy (SEM)", "Energy Dispersive X-ray Spectroscopy (EDS)"]}}}
{"protocol": {"doi": "10.1016/j.matchemphys.2014.11.063", "target": {"material_string": "Li3V2(PO4)3/C", "material_form": "powder", "material_formula": "", "composition": [], "additives": [], "is_mixture": false, "phase": "", "oxygen_deficiency": "no", "oxidation_states": {}}, "metal_precursors": [{"material_string": "NH4VO3", "material_form": "", "material_formula": "NH4VO3", "composition": [{"formula": "NH4VO3", "amount": "1", "elements": {"N": "1", "H": "4", "V": "1", "O": "3"}, "species": {"NH4": "1", "VO3": "1"}}], "additives": [], "is_mixture": false, "phase": "", "oxygen_deficiency": "no", "oxidation_states": {"N": [-3], "H": [1], "V": [5], "O": [-2]}}, {"material_string": "LiH2PO4", "material_form": "", "material_formula": "LiH2PO4", "composition": [{"formula": "LiH2PO4", "amount": "1", "elements": {"Li": "1", "H": "2", "P": "1", "O": "4"}, "species": {"Li": "1", "H2PO4": "1"}}], "additives": [], "is_mixture": false, "phase": "", "oxygen_deficiency": "no", "oxidation_states": {"Li": [1], "H": [1], "P": [5], "O": [-2]}}], "reagents": [{"reagent_string": "citric acid", "reagent_role": "carbon source", "pubchem_CID": 311, "iupac_name": "2-hydroxypropane-1,2,3-tricarboxylic acid", "reagent_formula": "C6H8O7", "smiles": "C(C(=O)O)C(CC(=O)O)(C(=O)O)O"}, {"reagent_string": "deionized water", "reagent_role": "solvent", "pubchem_CID": 962, "iupac_name": "oxidane", "reagent_formula": "H2O", "smiles": "O"}]}, "operations": [{"operation_type": "mixing", "operation_details": "citric acid and NH4VO3 dissolved in deionized water with stirring at 60 °C", "time": {"raw_string": "", "unit": "", "max_value": null, "min_value": null}, "temperature": {"raw_string": "60 °C", "unit": "°C", "max_value": 60.0, "min_value": 60.0}, "pH": {"raw_string": "", "max_value": null, "min_value": null}, "ratios": [{"type": "molar ratio", "description": "citric acid:NH4VO3", "value": "1:1"}], "atmosphere": {"raw_string": "", "atmosphere_normalized": ""}}, {"operation_type": "mixing", "operation_details": "LiH2PO4 solution added dropwise for about 1 h", "time": {"raw_string": "1 h", "unit": "h", "max_value": 1.0, "min_value": 1.0}, "temperature": {"raw_string": "", "unit": "", "max_value": null, "min_value": null}, "pH": {"raw_string": "", "max_value": null, "min_value": null}, "ratios": [], "atmosphere": {"raw_string": "", "atmosphere_normalized": ""}}, {"operation_type": "mixing", "operation_details": "mixture heated to 80 °C under vigorous stirring to form collosol", "time": {"raw_string": "", "unit": "", "max_value": null, "min_value": null}, "temperature": {"raw_string": "80 °C", "unit": "°C", "max_value": 80.0, "min_value": 80.0}, "pH": {"raw_string": "", "max_value": null, "min_value": null}, "ratios": [], "atmosphere": {"raw_string": "", "atmosphere_normalized": ""}}, {"operation_type": "heating", "operation_details": "dried in air oven at 80 °C overnight to obtain dry gelatin", "time": {"raw_string": "12 h", "unit": "h", "max_value": 12.0, "min_value": 12.0}, "temperature": {"raw_string": "80 °C", "unit": "°C", "max_value": 80.0, "min_value": 80.0}, "pH": {"raw_string": "", "max_value": null, "min_value": null}, "ratios": [], "atmosphere": {"raw_string": "air", "atmosphere_normalized": "Air"}}, {"operation_type": "grinding", "operation_details": "resulting material was ground", "time": {"raw_string": "", "unit": "", "max_value": null, "min_value": null}, "temperature": {"raw_string": "", "unit": "", "max_value": null, "min_value": null}, "pH": {"raw_string": "", "max_value": null, "min_value": null}, "ratios": [], "atmosphere": {"raw_string": "", "atmosphere_normalized": ""}}, {"operation_type": "heating", "operation_details": "sintered at 700 °C for 8 h in a tube furnace", "time": {"raw_string": "8 h", "unit": "h", "max_value": 8.0, "min_value": 8.0}, "temperature": {"raw_string": "700 °C", "unit": "°C", "max_value": 700.0, "min_value": 700.0}, "pH": {"raw_string": "", "max_value": null, "min_value": null}, "ratios": [], "atmosphere": {"raw_string": "nitrogen", "atmosphere_normalized": "Nitrogen (N2)"}}], "phase_purity": {"impurity_phase": [], "phase_purity_details": "all diffraction lines can be indexed to monoclinic Li3V2(PO4)3 with the structure space group of P21/n", "classification": "Pure", "characterization_methods": {"characterization_string": ["XRD", "SEM", "TEM", "XPS", "CV", "EIS"], "characterization_normalized": ["X-ray Diffraction (XRD)", "Scanning Electron Microscopy (SEM)", "Transmission Electron Microscopy (TEM)", "X-ray Photoelectron Spectroscopy (XPS)", "Cyclic Voltammetry (CV)", "Electrochemical Impedance Spectroscopy (EIS)"]}}}
{"protocol": {"doi": "10.1016/j.matchemphys.2014.11.063", "target": {"material_string": "MnO:Li3V2(PO4)3/C", "material_form": "powder", "material_formula": "", "composition": [], "additives": [], "is_mixture": false, "phase": "", "oxygen_deficiency": "no", "oxidation_states": {}}, "metal_precursors": [{"material_string": "NH4VO3", "material_form": "", "material_formula": "NH4VO3", "composition": [{"formula": "NH4VO3", "amount": "1", "elements": {"N": "1", "H": "4", "V": "1", "O": "3"}, "species": {"NH4": "1", "VO3": "1"}}], "additives": [], "is_mixture": false, "phase": "", "oxygen_deficiency": "no", "oxidation_states": {"N": [-3], "H": [1], "V": [5], "O": [-2]}}, {"material_string": "LiH2PO4", "material_form": "", "material_formula": "LiH2PO4", "composition": [{"formula": "LiH2PO4", "amount": "1", "elements": {"Li": "1", "H": "2", "P": "1", "O": "4"}, "species": {"Li": "1", "H2PO4": "1"}}], "additives": [], "is_mixture": false, "phase": "", "oxygen_deficiency": "no", "oxidation_states": {"Li": [1], "H": [1], "P": [5], "O": [-2]}}, {"material_string": "MnO2", "material_form": "", "material_formula": "MnO2", "composition": [{"formula": "MnO2", "amount": "1", "elements": {"Mn": "1", "O": "2"}, "species": {"Mn": "1", "O": "2"}}], "additives": [], "is_mixture": false, "phase": "", "oxygen_deficiency": "no", "oxidation_states": {"Mn": [4], "O": [-2]}}], "reagents": [{"reagent_string": "citric acid", "reagent_role": "carbon source", "pubchem_CID": 311, "iupac_name": "2-hydroxypropane-1,2,3-tricarboxylic acid", "reagent_formula": "C6H8O7", "smiles": "C(C(=O)O)C(CC(=O)O)(C(=O)O)O"}, {"reagent_string": "deionized water", "reagent_role": "solvent", "pubchem_CID": 962, "iupac_name": "oxidane", "reagent_formula": "H2O", "smiles": "O"}]}, "operations": [{"operation_type": "mixing", "operation_details": "citric acid and NH4VO3 dissolved in deionized water with stirring at 60 °C", "time": {"raw_string": "", "unit": "", "max_value": null, "min_value": null}, "temperature": {"raw_string": "60 °C", "unit": "°C", "max_value": 60.0, "min_value": 60.0}, "pH": {"raw_string": "", "max_value": null, "min_value": null}, "ratios": [{"type": "molar ratio", "description": "citric acid:NH4VO3", "value": "1:1"}], "atmosphere": {"raw_string": "", "atmosphere_normalized": ""}}, {"operation_type": "mixing", "operation_details": "desired amount of MnO2 added to the orange solution", "time": {"raw_string": "", "unit": "", "max_value": null, "min_value": null}, "temperature": {"raw_string": "", "unit": "", "max_value": null, "min_value": null}, "pH": {"raw_string": "", "max_value": null, "min_value": null}, "ratios": [], "atmosphere": {"raw_string": "", "atmosphere_normalized": ""}}, {"operation_type": "mixing", "operation_details": "LiH2PO4 solution added dropwise for about 1 h", "time": {"raw_string": "1 h", "unit": "h", "max_value": 1.0, "min_value": 1.0}, "temperature": {"raw_string": "", "unit": "", "max_value": null, "min_value": null}, "pH": {"raw_string": "", "max_value": null, "min_value": null}, "ratios": [], "atmosphere": {"raw_string": "", "atmosphere_normalized": ""}}, {"operation_type": "mixing", "operation_details": "mixture heated to 80 °C under vigorous stirring to form collosol", "time": {"raw_string": "", "unit": "", "max_value": null, "min_value": null}, "temperature": {"raw_string": "80 °C", "unit": "°C", "max_value": 80.0, "min_value": 80.0}, "pH": {"raw_string": "", "max_value": null, "min_value": null}, "ratios": [], "atmosphere": {"raw_string": "", "atmosphere_normalized": ""}}, {"operation_type": "heating", "operation_details": "dried in air oven at 80 °C overnight to obtain dry gelatin", "time": {"raw_string": "12 h", "unit": "h", "max_value": 12.0, "min_value": 12.0}, "temperature": {"raw_string": "80 °C", "unit": "°C", "max_value": 80.0, "min_value": 80.0}, "pH": {"raw_string": "", "max_value": null, "min_value": null}, "ratios": [], "atmosphere": {"raw_string": "air", "atmosphere_normalized": "Air"}}, {"operation_type": "grinding", "operation_details": "resulting material was ground", "time": {"raw_string": "", "unit": "", "max_value": null, "min_value": null}, "temperature": {"raw_string": "", "unit": "", "max_value": null, "min_value": null}, "pH": {"raw_string": "", "max_value": null, "min_value": null}, "ratios": [], "atmosphere": {"raw_string": "", "atmosphere_normalized": ""}}, {"operation_type": "heating", "operation_details": "sintered at 700 °C for 8 h in a tube furnace", "time": {"raw_string": "8 h", "unit": "h", "max_value": 8.0, "min_value": 8.0}, "temperature": {"raw_string": "700 °C", "unit": "°C", "max_value": 700.0, "min_value": 700.0}, "pH": {"raw_string": "", "max_value": null, "min_value": null}, "ratios": [], "atmosphere": {"raw_string": "nitrogen", "atmosphere_normalized": "Nitrogen (N2)"}}], "phase_purity": {"impurity_phase": [], "phase_purity_details": "no peak related to MnO appears on the XRD patterns; Mn2+ ions incorporated into monoclinic structure; 2, 4, or 6 wt.% MnO coating", "classification": "Pure", "characterization_methods": {"characterization_string": ["XRD", "SEM", "TEM", "XPS", "CV", "EIS"], "characterization_normalized": ["X-ray Diffraction (XRD)", "Scanning Electron Microscopy (SEM)", "Transmission Electron Microscopy (TEM)", "X-ray Photoelectron Spectroscopy (XPS)", "Cyclic Voltammetry (CV)", "Electrochemical Impedance Spectroscopy (EIS)"]}}}
{"protocol": {"doi": "10.1016/j.jallcom.2008.07.142", "target": {"material_string": "CaNb2O6", "material_form": "powder", "material_formula": "CaNb2O6", "composition": [{"formula": "CaNb2O6", "amount": "1", "elements": {"Ca": "1", "Nb": "2", "O": "6"}, "species": {"Ca": "1", "Nb": "2", "O": "6"}}], "additives": [], "is_mixture": false, "phase": "", "oxygen_deficiency": "no", "oxidation_states": {"Ca": [2], "Nb": [5], "O": [-2]}}, "metal_precursors": [{"material_string": "Ca(NO3)2", "material_form": "", "material_formula": "Ca(NO3)2", "composition": [{"formula": "Ca(NO3)2", "amount": "1", "elements": {"N": "2", "O": "6", "Ca": "1"}, "species": {"NO3": "2", "Ca": "1"}}], "additives": [], "is_mixture": false, "phase": "", "oxygen_deficiency": "no", "oxidation_states": {"Ca": [2], "N": [5], "O": [-2]}}, {"material_string": "Nb(OC2H5)5", "material_form": "", "material_formula": "Nb(OC2H5)5", "composition": [{"formula": "Nb(OC2H5)5", "amount": "1", "elements": {"O": "5", "C": "10", "H": "25", "Nb": "1"}, "species": {"O": "5", "C": "10", "H": "25", "Nb": "1"}}], "additives": [], "is_mixture": false, "phase": "", "oxygen_deficiency": "no", "oxidation_states": {"Nb": [5], "O": [-2], "C": [-2], "H": [1]}}], "reagents": [{"reagent_string": "distilled water", "reagent_role": "solvent", "pubchem_CID": 962, "iupac_name": "oxidane", "reagent_formula": "H2O", "smiles": "O"}, {"reagent_string": "citric acid", "reagent_role": "chelating agent", "pubchem_CID": 311, "iupac_name": "2-hydroxypropane-1,2,3-tricarboxylic acid", "reagent_formula": "C6H8O7", "smiles": "C(C(=O)O)C(CC(=O)O)(C(=O)O)O"}, {"reagent_string": "ethylene glycol", "reagent_role": "stabilizing agent", "pubchem_CID": 174, "iupac_name": "ethane-1,2-diol", "reagent_formula": "C2H6O2", "smiles": "C(CO)O"}]}, "operations": [{"operation_type": "mixing", "operation_details": "stoichiometric amount of calcium nitrate and niobium ethoxide dissolved in distilled water", "time": {"raw_string": "", "unit": "", "max_value": null, "min_value": null}, "temperature": {"raw_string": "", "unit": "", "max_value": null, "min_value": null}, "pH": {"raw_string": "", "max_value": null, "min_value": null}, "ratios": [], "atmosphere": {"raw_string": "", "atmosphere_normalized": ""}}, {"operation_type": "mixing", "operation_details": "citric acid added as a chelating agent", "time": {"raw_string": "", "unit": "", "max_value": null, "min_value": null}, "temperature": {"raw_string": "", "unit": "", "max_value": null, "min_value": null}, "pH": {"raw_string": "", "max_value": null, "min_value": null}, "ratios": [{"type": "molar ratio", "description": "citric acid:total metal ions", "value": "3:2"}], "atmosphere": {"raw_string": "", "atmosphere_normalized": ""}}, {"operation_type": "mixing", "operation_details": "ethylene glycol added as a stabilizing agent", "time": {"raw_string": "", "unit": "", "max_value": null, "min_value": null}, "temperature": {"raw_string": "", "unit": "", "max_value": null, "min_value": null}, "pH": {"raw_string": "", "max_value": null, "min_value": null}, "ratios": [], "atmosphere": {"raw_string": "", "atmosphere_normalized": ""}}, {"operation_type": "heating", "operation_details": "dried in an oven at 120 °C for 10 h", "time": {"raw_string": "10 h", "unit": "h", "max_value": 10.0, "min_value": 10.0}, "temperature": {"raw_string": "120 °C", "unit": "°C", "max_value": 120.0, "min_value": 120.0}, "pH": {"raw_string": "", "max_value": null, "min_value": null}, "ratios": [], "atmosphere": {"raw_string": "", "atmosphere_normalized": ""}}, {"operation_type": "heating", "operation_details": "calcination at 500 °C for 3 h in air", "time": {"raw_string": "3 h", "unit": "h", "max_value": 3.0, "min_value": 3.0}, "temperature": {"raw_string": "500 °C", "unit": "°C", "max_value": 500.0, "min_value": 500.0}, "pH": {"raw_string": "", "max_value": null, "min_value": null}, "ratios": [], "atmosphere": {"raw_string": "air", "atmosphere_normalized": "Air"}}], "phase_purity": {"impurity_phase": [], "phase_purity_details": "almost amorphous phases; calcined at 500 °C for 3 h", "classification": "Impure", "characterization_methods": {"characterization_string": ["XRD", "SEM", "HRTEM", "photoluminescence spectroscopy", "absorption spectra", "DTA", "TGA", "SAED", "EDS"], "characterization_normalized": ["X-ray Diffraction (XRD)", "Scanning Electron Microscopy (SEM)", "Transmission Electron Microscopy (TEM)", "Photoluminescence Spectroscopy (PL)", "Differential Thermal Analysis (DTA)", "Thermogravimetric Analysis (TGA)", "Selected Area Electron Diffraction (SAED)", "Energy Dispersive X-ray Spectroscopy (EDS)"]}}}
{"protocol": {"doi": "10.1016/j.jallcom.2008.07.142", "target": {"material_string": "CaNb2O6", "material_form": "powder", "material_formula": "CaNb2O6", "composition": [{"formula": "CaNb2O6", "amount": "1", "elements": {"Ca": "1", "Nb": "2", "O": "6"}, "species": {"Ca": "1", "Nb": "2", "O": "6"}}], "additives": [], "is_mixture": false, "phase": "", "oxygen_deficiency": "no", "oxidation_states": {"Ca": [2], "Nb": [5], "O": [-2]}}, "metal_precursors": [{"material_string": "Ca(NO3)2", "material_form": "", "material_formula": "Ca(NO3)2", "composition": [{"formula": "Ca(NO3)2", "amount": "1", "elements": {"N": "2", "O": "6", "Ca": "1"}, "species": {"NO3": "2", "Ca": "1"}}], "additives": [], "is_mixture": false, "phase": "", "oxygen_deficiency": "no", "oxidation_states": {"Ca": [2], "N": [5], "O": [-2]}}, {"material_string": "Nb(OC2H5)5", "material_form": "", "material_formula": "Nb(OC2H5)5", "composition": [{"formula": "Nb(OC2H5)5", "amount": "1", "elements": {"O": "5", "C": "10", "H": "25", "Nb": "1"}, "species": {"O": "5", "C": "10", "H": "25", "Nb": "1"}}], "additives": [], "is_mixture": false, "phase": "", "oxygen_deficiency": "no", "oxidation_states": {"Nb": [5], "O": [-2], "C": [-2], "H": [1]}}], "reagents": [{"reagent_string": "distilled water", "reagent_role": "solvent", "pubchem_CID": 962, "iupac_name": "oxidane", "reagent_formula": "H2O", "smiles": "O"}, {"reagent_string": "citric acid", "reagent_role": "chelating agent", "pubchem_CID": 311, "iupac_name": "2-hydroxypropane-1,2,3-tricarboxylic acid", "reagent_formula": "C6H8O7", "smiles": "C(C(=O)O)C(CC(=O)O)(C(=O)O)O"}, {"reagent_string": "ethylene glycol", "reagent_role": "stabilizing agent", "pubchem_CID": 174, "iupac_name": "ethane-1,2-diol", "reagent_formula": "C2H6O2", "smiles": "C(CO)O"}]}, "operations": [{"operation_type": "mixing", "operation_details": "stoichiometric amount of calcium nitrate and niobium ethoxide dissolved in distilled water", "time": {"raw_string": "", "unit": "", "max_value": null, "min_value": null}, "temperature": {"raw_string": "", "unit": "", "max_value": null, "min_value": null}, "pH": {"raw_string": "", "max_value": null, "min_value": null}, "ratios": [], "atmosphere": {"raw_string": "", "atmosphere_normalized": ""}}, {"operation_type": "mixing", "operation_details": "citric acid added as a chelating agent", "time": {"raw_string": "", "unit": "", "max_value": null, "min_value": null}, "temperature": {"raw_string": "", "unit": "", "max_value": null, "min_value": null}, "pH": {"raw_string": "", "max_value": null, "min_value": null}, "ratios": [{"type": "molar ratio", "description": "citric acid:total metal ions", "value": "3:2"}], "atmosphere": {"raw_string": "", "atmosphere_normalized": ""}}, {"operation_type": "mixing", "operation_details": "ethylene glycol added as a stabilizing agent", "time": {"raw_string": "", "unit": "", "max_value": null, "min_value": null}, "temperature": {"raw_string": "", "unit": "", "max_value": null, "min_value": null}, "pH": {"raw_string": "", "max_value": null, "min_value": null}, "ratios": [], "atmosphere": {"raw_string": "", "atmosphere_normalized": ""}}, {"operation_type": "heating", "operation_details": "dried in an oven at 120 °C for 10 h", "time": {"raw_string": "10 h", "unit": "h", "max_value": 10.0, "min_value": 10.0}, "temperature": {"raw_string": "120 °C", "unit": "°C", "max_value": 120.0, "min_value": 120.0}, "pH": {"raw_string": "", "max_value": null, "min_value": null}, "ratios": [], "atmosphere": {"raw_string": "", "atmosphere_normalized": ""}}, {"operation_type": "heating", "operation_details": "calcination at 600 °C for 3 h in air", "time": {"raw_string": "3 h", "unit": "h", "max_value": 3.0, "min_value": 3.0}, "temperature": {"raw_string": "600 °C", "unit": "°C", "max_value": 600.0, "min_value": 600.0}, "pH": {"raw_string": "", "max_value": null, "min_value": null}, "ratios": [], "atmosphere": {"raw_string": "air", "atmosphere_normalized": "Air"}}], "phase_purity": {"impurity_phase": [], "phase_purity_details": "rapid product of CaNb2O6 phase due to decomposition of amorphous gel; calcined at 600 °C for 3 h", "classification": "Pure", "characterization_methods": {"characterization_string": ["XRD", "SEM", "HRTEM", "photoluminescence spectroscopy", "absorption spectra", "DTA", "TGA", "SAED", "EDS"], "characterization_normalized": ["X-ray Diffraction (XRD)", "Scanning Electron Microscopy (SEM)", "Transmission Electron Microscopy (TEM)", "Photoluminescence Spectroscopy (PL)", "Differential Thermal Analysis (DTA)", "Thermogravimetric Analysis (TGA)", "Selected Area Electron Diffraction (SAED)", "Energy Dispersive X-ray Spectroscopy (EDS)"]}}}
{"protocol": {"doi": "10.1016/j.jallcom.2008.07.142", "target": {"material_string": "CaNb2O6", "material_form": "powder", "material_formula": "CaNb2O6", "composition": [{"formula": "CaNb2O6", "amount": "1", "elements": {"Ca": "1", "Nb": "2", "O": "6"}, "species": {"Ca": "1", "Nb": "2", "O": "6"}}], "additives": [], "is_mixture": false, "phase": "", "oxygen_deficiency": "no", "oxidation_states": {"Ca": [2], "Nb": [5], "O": [-2]}}, "metal_precursors": [{"material_string": "Ca(NO3)2", "material_form": "", "material_formula": "Ca(NO3)2", "composition": [{"formula": "Ca(NO3)2", "amount": "1", "elements": {"N": "2", "O": "6", "Ca": "1"}, "species": {"NO3": "2", "Ca": "1"}}], "additives": [], "is_mixture": false, "phase": "", "oxygen_deficiency": "no", "oxidation_states": {"Ca": [2], "N": [5], "O": [-2]}}, {"material_string": "Nb(OC2H5)5", "material_form": "", "material_formula": "Nb(OC2H5)5", "composition": [{"formula": "Nb(OC2H5)5", "amount": "1", "elements": {"O": "5", "C": "10", "H": "25", "Nb": "1"}, "species": {"O": "5", "C": "10", "H": "25", "Nb": "1"}}], "additives": [], "is_mixture": false, "phase": "", "oxygen_deficiency": "no", "oxidation_states": {"Nb": [5], "O": [-2], "C": [-2], "H": [1]}}], "reagents": [{"reagent_string": "distilled water", "reagent_role": "solvent", "pubchem_CID": 962, "iupac_name": "oxidane", "reagent_formula": "H2O", "smiles": "O"}, {"reagent_string": "citric acid", "reagent_role": "chelating agent", "pubchem_CID": 311, "iupac_name": "2-hydroxypropane-1,2,3-tricarboxylic acid", "reagent_formula": "C6H8O7", "smiles": "C(C(=O)O)C(CC(=O)O)(C(=O)O)O"}, {"reagent_string": "ethylene glycol", "reagent_role": "stabilizing agent", "pubchem_CID": 174, "iupac_name": "ethane-1,2-diol", "reagent_formula": "C2H6O2", "smiles": "C(CO)O"}]}, "operations": [{"operation_type": "mixing", "operation_details": "stoichiometric amount of calcium nitrate and niobium ethoxide dissolved in distilled water", "time": {"raw_string": "", "unit": "", "max_value": null, "min_value": null}, "temperature": {"raw_string": "", "unit": "", "max_value": null, "min_value": null}, "pH": {"raw_string": "", "max_value": null, "min_value": null}, "ratios": [], "atmosphere": {"raw_string": "", "atmosphere_normalized": ""}}, {"operation_type": "mixing", "operation_details": "citric acid added as a chelating agent", "time": {"raw_string": "", "unit": "", "max_value": null, "min_value": null}, "temperature": {"raw_string": "", "unit": "", "max_value": null, "min_value": null}, "pH": {"raw_string": "", "max_value": null, "min_value": null}, "ratios": [{"type": "molar ratio", "description": "citric acid:total metal ions", "value": "3:2"}], "atmosphere": {"raw_string": "", "atmosphere_normalized": ""}}, {"operation_type": "mixing", "operation_details": "ethylene glycol added as a stabilizing agent", "time": {"raw_string": "", "unit": "", "max_value": null, "min_value": null}, "temperature": {"raw_string": "", "unit": "", "max_value": null, "min_value": null}, "pH": {"raw_string": "", "max_value": null, "min_value": null}, "ratios": [], "atmosphere": {"raw_string": "", "atmosphere_normalized": ""}}, {"operation_type": "heating", "operation_details": "dried in an oven at 120 °C for 10 h", "time": {"raw_string": "10 h", "unit": "h", "max_value": 10.0, "min_value": 10.0}, "temperature": {"raw_string": "120 °C", "unit": "°C", "max_value": 120.0, "min_value": 120.0}, "pH": {"raw_string": "", "max_value": null, "min_value": null}, "ratios": [], "atmosphere": {"raw_string": "", "atmosphere_normalized": ""}}, {"operation_type": "heating", "operation_details": "calcination at 700 °C for 3 h in air", "time": {"raw_string": "3 h", "unit": "h", "max_value": 3.0, "min_value": 3.0}, "temperature": {"raw_string": "700 °C", "unit": "°C", "max_value": 700.0, "min_value": 700.0}, "pH": {"raw_string": "", "max_value": null, "min_value": null}, "ratios": [], "atmosphere": {"raw_string": "air", "atmosphere_normalized": "Air"}}], "phase_purity": {"impurity_phase": [], "phase_purity_details": "single phase orthorhombic CaNb2O6; calcined at 700 °C for 3 h", "classification": "Pure", "characterization_methods": {"characterization_string": ["XRD", "SEM", "HRTEM", "photoluminescence spectroscopy", "absorption spectra", "DTA", "TGA", "SAED", "EDS"], "characterization_normalized": ["X-ray Diffraction (XRD)", "Scanning Electron Microscopy (SEM)", "Transmission Electron Microscopy (TEM)", "Photoluminescence Spectroscopy (PL)", "Differential Thermal Analysis (DTA)", "Thermogravimetric Analysis (TGA)", "Selected Area Electron Diffraction (SAED)", "Energy Dispersive X-ray Spectroscopy (EDS)"]}}}
{"protocol": {"doi": "10.1039/C6TC04535A", "target": {"material_string": "CuGaO2", "material_form": "thin film", "material_formula": "CuGaO2", "composition": [{"formula": "CuGaO2", "amount": "1", "elements": {"Cu": "1", "Ga": "1", "O": "2"}, "species": {"Cu": "1", "Ga": "1", "O": "2"}}], "additives": [], "is_mixture": false, "phase": "", "oxygen_deficiency": "no", "oxidation_states": {"Cu": [1], "Ga": [3], "O": [-2]}}, "metal_precursors": [{"material_string": "Ga(NO3)3·5·97H2O", "material_form": "", "material_formula": "Ga(NO3)3·97H2O", "composition": [{"formula": "Ga(NO3)3", "amount": "1", "elements": {"N": "3", "O": "9", "Ga": "1"}, "species": {"NO3": "3", "Ga": "1"}}, {"formula": "H2O", "amount": "97", "elements": {"H": "2", "O": "1"}, "species": {"H2O": "1"}}], "additives": [], "is_mixture": true, "phase": "", "oxygen_deficiency": "no", "oxidation_states": {"Ga": [3], "N": [5], "O": [-2]}}, {"material_string": "Cu(CH3COO)2·H2O", "material_form": "", "material_formula": "Cu(CH3COO)2·H2O", "composition": [{"formula": "Cu(CH3COO)2", "amount": "1", "elements": {"C": "4", "H": "6", "O": "4", "Cu": "1"}, "species": {"CH3COO": "2", "Cu": "1"}}, {"formula": "H2O", "amount": "1", "elements": {"H": "2", "O": "1"}, "species": {"H2O": "1"}}], "additives": [], "is_mixture": true, "phase": "", "oxygen_deficiency": "no", "oxidation_states": {"Cu": [2], "C": [0], "H": [1], "O": [-2]}}], "reagents": [{"reagent_string": "ethanol", "reagent_role": "solvent", "pubchem_CID": 702, "iupac_name": "ethanol", "reagent_formula": "C2H6O", "smiles": "CCO"}, {"reagent_string": "ethylene glycol", "reagent_role": "solvent", "pubchem_CID": 174, "iupac_name": "ethane-1,2-diol", "reagent_formula": "C2H6O2", "smiles": "C(CO)O"}, {"reagent_string": "ethanolamine", "reagent_role": "chelating agent", "pubchem_CID": 700, "iupac_name": "2-aminoethanol", "reagent_formula": "C2H7NO", "smiles": "C(CO)N"}]}, "operations": [{"operation_type": "mixing", "operation_details": "raw materials mixed in stoichiometric amounts in anhydrous ethanol and ethylene glycol with ethanolamine", "time": {"raw_string": "", "unit": "", "max_value": null, "min_value": null}, "temperature": {"raw_string": "", "unit": "", "max_value": null, "min_value": null}, "pH": {"raw_string": "", "max_value": null, "min_value": null}, "ratios": [], "atmosphere": {"raw_string": "", "atmosphere_normalized": ""}}, {"operation_type": "mixing", "operation_details": "magnetic stirring until stable and homogeneous, adjusted to 0.2 mol L-1", "time": {"raw_string": "", "unit": "", "max_value": null, "min_value": null}, "temperature": {"raw_string": "", "unit": "", "max_value": null, "min_value": null}, "pH": {"raw_string": "", "max_value": null, "min_value": null}, "ratios": [], "atmosphere": {"raw_string": "", "atmosphere_normalized": ""}}, {"operation_type": "other", "operation_details": "filtered by using a 0.22 mm pore size filter", "time": {"raw_string": "", "unit": "", "max_value": null, "min_value": null}, "temperature": {"raw_string": "", "unit": "", "max_value": null, "min_value": null}, "pH": {"raw_string": "", "max_value": null, "min_value": null}, "ratios": [], "atmosphere": {"raw_string": "", "atmosphere_normalized": ""}}, {"operation_type": "deposition", "operation_details": "spin coating onto sapphire substrates at 4000 rpm for 20 s", "time": {"raw_string": "20 s", "unit": "s", "max_value": 20.0, "min_value": 20.0}, "temperature": {"raw_string": "", "unit": "", "max_value": null, "min_value": null}, "pH": {"raw_string": "", "max_value": null, "min_value": null}, "ratios": [], "atmosphere": {"raw_string": "", "atmosphere_normalized": ""}}, {"operation_type": "heating", "operation_details": "preheated in air to evaporate organics", "time": {"raw_string": "300 s", "unit": "s", "max_value": 300.0, "min_value": 300.0}, "temperature": {"raw_string": "320 °C", "unit": "°C", "max_value": 320.0, "min_value": 320.0}, "pH": {"raw_string": "", "max_value": null, "min_value": null}, "ratios": [], "atmosphere": {"raw_string": "air", "atmosphere_normalized": "Air"}}, {"operation_type": "heating", "operation_details": "annealed in N2 flow via rapid thermal annealing", "time": {"raw_string": "30 min", "unit": "min", "max_value": 30.0, "min_value": 30.0}, "temperature": {"raw_string": "800 °C", "unit": "°C", "max_value": 800.0, "min_value": 800.0}, "pH": {"raw_string": "", "max_value": null, "min_value": null}, "ratios": [], "atmosphere": {"raw_string": "nitrogen", "atmosphere_normalized": "Nitrogen (N2)"}}], "phase_purity": {"impurity_phase": [{"material_string": "unspecified", "material_form": "", "material_formula": "", "composition": [], "additives": [], "is_mixture": false, "phase": "", "oxygen_deficiency": "no", "oxidation_states": {}}], "phase_purity_details": "No impurity phase is observed in the films except for the CGCO0 film", "classification": "Impure", "characterization_methods": {"characterization_string": ["XRD", "AFM", "SEM", "XPS", "FTIR", "UV-Vis"], "characterization_normalized": ["X-ray Diffraction (XRD)", "Atomic Force Microscopy (AFM)", "Scanning Electron Microscopy (SEM)", "X-ray Photoelectron Spectroscopy (XPS)", "Fourier Transform Infrared Spectroscopy (FTIR)", "UV-Vis Spectroscopy"]}}}
{"protocol": {"doi": "10.1039/C6TC04535A", "target": {"material_string": "CuGa0.75Cr0.25O2", "material_form": "thin film", "material_formula": "CuGa0.75Cr0.25O2", "composition": [{"formula": "CuGa0.75Cr0.25O2", "amount": "1", "elements": {"Cu": "1", "Ga": "0.75", "Cr": "0.25", "O": "2"}, "species": {"Cu": "1", "Ga": "0.75", "Cr": "0.25", "O": "2"}}], "additives": [], "is_mixture": false, "phase": "", "oxygen_deficiency": "no", "oxidation_states": {}}, "metal_precursors": [{"material_string": "Ga(NO3)3·5·97H2O", "material_form": "", "material_formula": "Ga(NO3)3·97H2O", "composition": [{"formula": "Ga(NO3)3", "amount": "1", "elements": {"N": "3", "O": "9", "Ga": "1"}, "species": {"NO3": "3", "Ga": "1"}}, {"formula": "H2O", "amount": "97", "elements": {"H": "2", "O": "1"}, "species": {"H2O": "1"}}], "additives": [], "is_mixture": true, "phase": "", "oxygen_deficiency": "no", "oxidation_states": {"Ga": [3], "N": [5], "O": [-2]}}, {"material_string": "Cr(NO3)3·9H2O", "material_form": "", "material_formula": "Cr(NO3)3·9H2O", "composition": [{"formula": "Cr(NO3)3", "amount": "1", "elements": {"N": "3", "O": "9", "Cr": "1"}, "species": {"NO3": "3", "Cr": "1"}}, {"formula": "H2O", "amount": "9", "elements": {"H": "2", "O": "1"}, "species": {"H2O": "1"}}], "additives": [], "is_mixture": true, "phase": "", "oxygen_deficiency": "no", "oxidation_states": {"Cr": [3], "N": [5], "O": [-2]}}, {"material_string": "Cu(CH3COO)2·H2O", "material_form": "", "material_formula": "Cu(CH3COO)2·H2O", "composition": [{"formula": "Cu(CH3COO)2", "amount": "1", "elements": {"C": "4", "H": "6", "O": "4", "Cu": "1"}, "species": {"CH3COO": "2", "Cu": "1"}}, {"formula": "H2O", "amount": "1", "elements": {"H": "2", "O": "1"}, "species": {"H2O": "1"}}], "additives": [], "is_mixture": true, "phase": "", "oxygen_deficiency": "no", "oxidation_states": {"Cu": [2], "C": [0], "H": [1], "O": [-2]}}], "reagents": [{"reagent_string": "ethanol", "reagent_role": "solvent", "pubchem_CID": 702, "iupac_name": "ethanol", "reagent_formula": "C2H6O", "smiles": "CCO"}, {"reagent_string": "ethylene glycol", "reagent_role": "solvent", "pubchem_CID": 174, "iupac_name": "ethane-1,2-diol", "reagent_formula": "C2H6O2", "smiles": "C(CO)O"}, {"reagent_string": "ethanolamine", "reagent_role": "chelating agent", "pubchem_CID": 700, "iupac_name": "2-aminoethanol", "reagent_formula": "C2H7NO", "smiles": "C(CO)N"}]}, "operations": [{"operation_type": "mixing", "operation_details": "raw materials mixed in stoichiometric amounts in anhydrous ethanol and ethylene glycol with ethanolamine", "time": {"raw_string": "", "unit": "", "max_value": null, "min_value": null}, "temperature": {"raw_string": "", "unit": "", "max_value": null, "min_value": null}, "pH": {"raw_string": "", "max_value": null, "min_value": null}, "ratios": [], "atmosphere": {"raw_string": "", "atmosphere_normalized": ""}}, {"operation_type": "mixing", "operation_details": "magnetic stirring until stable and homogeneous, adjusted to 0.2 mol L-1", "time": {"raw_string": "", "unit": "", "max_value": null, "min_value": null}, "temperature": {"raw_string": "", "unit": "", "max_value": null, "min_value": null}, "pH": {"raw_string": "", "max_value": null, "min_value": null}, "ratios": [], "atmosphere": {"raw_string": "", "atmosphere_normalized": ""}}, {"operation_type": "other", "operation_details": "filtered by using a 0.22 mm pore size filter", "time": {"raw_string": "", "unit": "", "max_value": null, "min_value": null}, "temperature": {"raw_string": "", "unit": "", "max_value": null, "min_value": null}, "pH": {"raw_string": "", "max_value": null, "min_value": null}, "ratios": [], "atmosphere": {"raw_string": "", "atmosphere_normalized": ""}}, {"operation_type": "deposition", "operation_details": "spin coating onto sapphire substrates at 4000 rpm for 20 s", "time": {"raw_string": "20 s", "unit": "s", "max_value": 20.0, "min_value": 20.0}, "temperature": {"raw_string": "", "unit": "", "max_value": null, "min_value": null}, "pH": {"raw_string": "", "max_value": null, "min_value": null}, "ratios": [], "atmosphere": {"raw_string": "", "atmosphere_normalized": ""}}, {"operation_type": "heating", "operation_details": "preheated in air to evaporate organics", "time": {"raw_string": "300 s", "unit": "s", "max_value": 300.0, "min_value": 300.0}, "temperature": {"raw_string": "320 °C", "unit": "°C", "max_value": 320.0, "min_value": 320.0}, "pH": {"raw_string": "", "max_value": null, "min_value": null}, "ratios": [], "atmosphere": {"raw_string": "air", "atmosphere_normalized": "Air"}}, {"operation_type": "heating", "operation_details": "annealed in N2 flow via rapid thermal annealing", "time": {"raw_string": "30 min", "unit": "min", "max_value": 30.0, "min_value": 30.0}, "temperature": {"raw_string": "800 °C", "unit": "°C", "max_value": 800.0, "min_value": 800.0}, "pH": {"raw_string": "", "max_value": null, "min_value": null}, "ratios": [], "atmosphere": {"raw_string": "nitrogen", "atmosphere_normalized": "Nitrogen (N2)"}}], "phase_purity": {"impurity_phase": [], "phase_purity_details": "pure rhombohedral phase structure", "classification": "Pure", "characterization_methods": {"characterization_string": ["XRD", "AFM", "SEM", "XPS", "FTIR", "UV-Vis"], "characterization_normalized": ["X-ray Diffraction (XRD)", "Atomic Force Microscopy (AFM)", "Scanning Electron Microscopy (SEM)", "X-ray Photoelectron Spectroscopy (XPS)", "Fourier Transform Infrared Spectroscopy (FTIR)", "UV-Vis Spectroscopy"]}}}
