Repository: hackingmaterials/sol-gel-data

# scripts/

Regenerates every numbered table and figure in the manuscript and the Supplementary
Information.

## Contents

- `figures_tables.ipynb` — one section per manuscript item. Table 2, Figure 2 and Figure 3
  are built from `sol_gel_dataset.jsonl`; Tables 3–5, Tables S2–S6 and Figures S1–S4 from
  the validation labels below.
- `validation/` — the human and LLM annotations for the 200-paper validation set:
  paper-level classification labels (`classification_human.jsonl`,
  `classification_LLM.jsonl`), the 286 records extracted by Gemini 3.0 Flash
  (`validation_LLM.jsonl`) and the 279 ground-truth records they are matched against

File: scripts/validation/validation_human.jsonl (part 8 of 33)
{"protocol": {"doi": "10.1039/C6TC04535A", "target": {"material_string": "CuGaO2", "material_form": "thin film", "material_formula": "CuGaO2", "composition": [{"formula": "CuGaO2", "amount": "1", "elements": {"Cu": "1", "Ga": "1", "O": "2"}, "species": {"Cu": "1", "Ga": "1", "O": "2"}}], "additives": [], "is_mixture": false, "phase": "", "oxygen_deficiency": "no", "oxidation_states": {"Cu": [1], "Ga": [3], "O": [-2]}}, "metal_precursors": [{"material_string": "Ga(NO3)3·5·97H2O", "material_form": "", "material_formula": "Ga(NO3)3·97H2O", "composition": [{"formula": "Ga(NO3)3", "amount": "1", "elements": {"N": "3", "O": "9", "Ga": "1"}, "species": {"NO3": "3", "Ga": "1"}}, {"formula": "H2O", "amount": "97", "elements": {"H": "2", "O": "1"}, "species": {"H2O": "1"}}], "additives": [], "is_mixture": true, "phase": "", "oxygen_deficiency": "no", "oxidation_states": {"Ga": [3], "N": [5], "O": [-2]}}, {"material_string": "Cu(CH3COO)2·H2O", "material_form": "", "material_formula": "Cu(CH3COO)2·H2O", "composition": [{"formula": "Cu(CH3COO)2", "amount": "1", "elements": {"C": "4", "H": "6", "O": "4", "Cu": "1"}, "species": {"CH3COO": "2", "Cu": "1"}}, {"formula": "H2O", "amount": "1", "elements": {"H": "2", "O": "1"}, "species": {"H2O": "1"}}], "additives": [], "is_mixture": true, "phase": "", "oxygen_deficiency": "no", "oxidation_states": {"Cu": [2], "C": [0], "H": [1], "O": [-2]}}], "reagents": [{"reagent_string": "ethanol", "reagent_role": "", "pubchem_CID": 702, "iupac_name": "ethanol", "reagent_formula": "C2H6O", "smiles": "CCO"}, {"reagent_string": "ethylene glycol", "reagent_role": "", "pubchem_CID": 174, "iupac_name": "ethane-1,2-diol", "reagent_formula": "C2H6O2", "smiles": "C(CO)O"}, {"reagent_string": "ethanolamine", "reagent_role": "", "pubchem_CID": 700, "iupac_name": "2-aminoethanol", "reagent_formula": "C2H7NO", "smiles": "C(CO)N"}]}, "operations": [{"operation_type": "", "operation_details": "mix the raw materials in anhydrous ethanol and ethylene glycol with ethanolamine", "time": {"raw_string": "", "unit": "", "max_value": null, "min_value": null}, "temperature": {"raw_string": "", "unit": "", "max_value": null, "min_value": null}, "pH": {"raw_string": "", "max_value": null, "min_value": null}, "ratios": [], "atmosphere": {"raw_string": "", "atmosphere_normalized": ""}}, {"operation_type": "", "operation_details": "stir magnetically to a stable homogeneous solution of fixed molarity", "time": {"raw_string": "", "unit": "", "max_value": null, "min_value": null}, "temperature": {"raw_string": "", "unit": "", "max_value": null, "min_value": null}, "pH": {"raw_string": "", "max_value": null, "min_value": null}, "ratios": [], "atmosphere": {"raw_string": "", "atmosphere_normalized": ""}}, {"operation_type": "", "operation_details": "filter through a fine-pore membrane", "time": {"raw_string": "", "unit": "", "max_value": null, "min_value": null}, "temperature": {"raw_string": "", "unit": "", "max_value": null, "min_value": null}, "pH": {"raw_string": "", "max_value": null, "min_value": null}, "ratios": [], "atmosphere": {"raw_string": "", "atmosphere_normalized": ""}}, {"operation_type": "", "operation_details": "spin-coat onto sapphire substrates", "time": {"raw_string": "20 s", "unit": "s", "max_value": 20.0, "min_value": 20.0}, "temperature": {"raw_string": "", "unit": "", "max_value": null, "min_value": null}, "pH": {"raw_string": "", "max_value": null, "min_value": null}, "ratios": [], "atmosphere": {"raw_string": "", "atmosphere_normalized": ""}}, {"operation_type": "", "operation_details": "preheat in air to drive off organics", "time": {"raw_string": "300 s", "unit": "s", "max_value": 300.0, "min_value": 300.0}, "temperature": {"raw_string": "320 °C", "unit": "°C", "max_value": 320.0, "min_value": 320.0}, "pH": {"raw_string": "", "max_value": null, "min_value": null}, "ratios": [], "atmosphere": {"raw_string": "air", "atmosphere_normalized": "Air"}}, {"operation_type": "", "operation_details": "anneal under flowing nitrogen by rapid thermal annealing", "time": {"raw_string": "30 min", "unit": "min", "max_value": 30.0, "min_value": 30.0}, "temperature": {"raw_string": "800 °C", "unit": "°C", "max_value": 800.0, "min_value": 800.0}, "pH": {"raw_string": "", "max_value": null, "min_value": null}, "ratios": [], "atmosphere": {"raw_string": "nitrogen", "atmosphere_normalized": "Nitrogen (N2)"}}], "phase_purity": {"impurity_phase": [{"material_string": "unspecified", "material_form": "", "material_formula": "", "composition": [], "additives": [], "is_mixture": false, "phase": "", "oxygen_deficiency": "no", "oxidation_states": {}}], "phase_purity_details": "", "classification": "Impure", "characterization_methods": {"characterization_string": [], "characterization_normalized": []}}}
{"protocol": {"doi": "10.1039/C6TC04535A", "target": {"material_string": "CuGa0.75Cr0.25O2", "material_form": "thin film", "material_formula": "CuGa0.75Cr0.25O2", "composition": [{"formula": "CuGa0.75Cr0.25O2", "amount": "1", "elements": {"Cu": "1", "Ga": "0.75", "Cr": "0.25", "O": "2"}, "species": {"Cu": "1", "Ga": "0.75", "Cr": "0.25", "O": "2"}}], "additives": [], "is_mixture": false, "phase": "", "oxygen_deficiency": "no", "oxidation_states": {}}, "metal_precursors": [{"material_string": "Ga(NO3)3·5·97H2O", "material_form": "", "material_formula": "Ga(NO3)3·97H2O", "composition": [{"formula": "Ga(NO3)3", "amount": "1", "elements": {"N": "3", "O": "9", "Ga": "1"}, "species": {"NO3": "3", "Ga": "1"}}, {"formula": "H2O", "amount": "97", "elements": {"H": "2", "O": "1"}, "species": {"H2O": "1"}}], "additives": [], "is_mixture": true, "phase": "", "oxygen_deficiency": "no", "oxidation_states": {"Ga": [3], "N": [5], "O": [-2]}}, {"material_string": "Cr(NO3)3·9H2O", "material_form": "", "material_formula": "Cr(NO3)3·9H2O", "composition": [{"formula": "Cr(NO3)3", "amount": "1", "elements": {"N": "3", "O": "9", "Cr": "1"}, "species": {"NO3": "3", "Cr": "1"}}, {"formula": "H2O", "amount": "9", "elements": {"H": "2", "O": "1"}, "species": {"H2O": "1"}}], "additives": [], "is_mixture": true, "phase": "", "oxygen_deficiency": "no", "oxidation_states": {"Cr": [3], "N": [5], "O": [-2]}}, {"material_string": "Cu(CH3COO)2·H2O", "material_form": "", "material_formula": "Cu(CH3COO)2·H2O", "composition": [{"formula": "Cu(CH3COO)2", "amount": "1", "elements": {"C": "4", "H": "6", "O": "4", "Cu": "1"}, "species": {"CH3COO": "2", "Cu": "1"}}, {"formula": "H2O", "amount": "1", "elements": {"H": "2", "O": "1"}, "species": {"H2O": "1"}}], "additives": [], "is_mixture": true, "phase": "", "oxygen_deficiency": "no", "oxidation_states": {"Cu": [2], "C": [0], "H": [1], "O": [-2]}}], "reagents": [{"reagent_string": "ethanol", "reagent_role": "", "pubchem_CID": 702, "iupac_name": "ethanol", "reagent_formula": "C2H6O", "smiles": "CCO"}, {"reagent_string": "ethylene glycol", "reagent_role": "", "pubchem_CID": 174, "iupac_name": "ethane-1,2-diol", "reagent_formula": "C2H6O2", "smiles": "C(CO)O"}, {"reagent_string": "ethanolamine", "reagent_role": "", "pubchem_CID": 700, "iupac_name": "2-aminoethanol", "reagent_formula": "C2H7NO", "smiles": "C(CO)N"}]}, "operations": [{"operation_type": "", "operation_details": "combine the raw materials in anhydrous ethanol, ethylene glycol and ethanolamine", "time": {"raw_string": "", "unit": "", "max_value": null, "min_value": null}, "temperature": {"raw_string": "", "unit": "", "max_value": null, "min_value": null}, "pH": {"raw_string": "", "max_value": null, "min_value": null}, "ratios": [], "atmosphere": {"raw_string": "", "atmosphere_normalized": ""}}, {"operation_type": "", "operation_details": "stir until stable and homogeneous, then adjust the concentration", "time": {"raw_string": "", "unit": "", "max_value": null, "min_value": null}, "temperature": {"raw_string": "", "unit": "", "max_value": null, "min_value": null}, "pH": {"raw_string": "", "max_value": null, "min_value": null}, "ratios": [], "atmosphere": {"raw_string": "", "atmosphere_normalized": ""}}, {"operation_type": "", "operation_details": "filter through a fine membrane filter", "time": {"raw_string": "", "unit": "", "max_value": null, "min_value": null}, "temperature": {"raw_string": "", "unit": "", "max_value": null, "min_value": null}, "pH": {"raw_string": "", "max_value": null, "min_value": null}, "ratios": [], "atmosphere": {"raw_string": "", "atmosphere_normalized": ""}}, {"operation_type": "", "operation_details": "spin-coat onto sapphire substrates", "time": {"raw_string": "20 s", "unit": "s", "max_value": 20.0, "min_value": 20.0}, "temperature": {"raw_string": "", "unit": "", "max_value": null, "min_value": null}, "pH": {"raw_string": "", "max_value": null, "min_value": null}, "ratios": [], "atmosphere": {"raw_string": "", "atmosphere_normalized": ""}}, {"operation_type": "", "operation_details": "preheat in air to evaporate the organics", "time": {"raw_string": "300 s", "unit": "s", "max_value": 300.0, "min_value": 300.0}, "temperature": {"raw_string": "320 °C", "unit": "°C", "max_value": 320.0, "min_value": 320.0}, "pH": {"raw_string": "", "max_value": null, "min_value": null}, "ratios": [], "atmosphere": {"raw_string": "air", "atmosphere_normalized": "Air"}}, {"operation_type": "", "operation_details": "rapid-thermal-anneal under nitrogen flow", "time": {"raw_string": "30 min", "unit": "min", "max_value": 30.0, "min_value": 30.0}, "temperature": {"raw_string": "800 °C", "unit": "°C", "max_value": 800.0, "min_value": 800.0}, "pH": {"raw_string": "", "max_value": null, "min_value": null}, "ratios": [], "atmosphere": {"raw_string": "nitrogen", "atmosphere_normalized": "Nitrogen (N2)"}}], "phase_purity": {"impurity_phase": [], "phase_purity_details": "", "classification": "Pure", "characterization_methods": {"characterization_string": [], "characterization_normalized": []}}}
{"protocol": {"doi": "10.1039/C6TC04535A", "target": {"material_string": "CuGa0.5Cr0.5O2", "material_form": "thin film", "material_formula": "CuGa0.5Cr0.5O2", "composition": [{"formula": "CuGa0.5Cr0.5O2", "amount": "1", "elements": {"Cu": "1", "Ga": "0.5", "Cr": "0.5", "O": "2"}, "species": {"Cu": "1", "Ga": "0.5", "Cr": "0.5", "O": "2"}}], "additives": [], "is_mixture": false, "phase": "", "oxygen_deficiency": "no", "oxidation_states": {}}, "metal_precursors": [{"material_string": "Ga(NO3)3·5·97H2O", "material_form": "", "material_formula": "Ga(NO3)3·97H2O", "composition": [{"formula": "Ga(NO3)3", "amount": "1", "elements": {"N": "3", "O": "9", "Ga": "1"}, "species": {"NO3": "3", "Ga": "1"}}, {"formula": "H2O", "amount": "97", "elements": {"H": "2", "O": "1"}, "species": {"H2O": "1"}}], "additives": [], "is_mixture": true, "phase": "", "oxygen_deficiency": "no", "oxidation_states": {"Ga": [3], "N": [5], "O": [-2]}}, {"material_string": "Cr(NO3)3·9H2O", "material_form": "", "material_formula": "Cr(NO3)3·9H2O", "composition": [{"formula": "Cr(NO3)3", "amount": "1", "elements": {"N": "3", "O": "9", "Cr": "1"}, "species": {"NO3": "3", "Cr": "1"}}, {"formula": "H2O", "amount": "9", "elements": {"H": "2", "O": "1"}, "species": {"H2O": "1"}}], "additives": [], "is_mixture": true, "phase": "", "oxygen_deficiency": "no", "oxidation_states": {"Cr": [3], "N": [5], "O": [-2]}}, {"material_string": "Cu(CH3COO)2·H2O", "material_form": "", "material_formula": "Cu(CH3COO)2·H2O", "composition": [{"formula": "Cu(CH3COO)2", "amount": "1", "elements": {"C": "4", "H": "6", "O": "4", "Cu": "1"}, "species": {"CH3COO": "2", "Cu": "1"}}, {"formula": "H2O", "amount": "1", "elements": {"H": "2", "O": "1"}, "species": {"H2O": "1"}}], "additives": [], "is_mixture": true, "phase": "", "oxygen_deficiency": "no", "oxidation_states": {"Cu": [2], "C": [0], "H": [1], "O": [-2]}}], "reagents": [{"reagent_string": "ethanol", "reagent_role": "", "pubchem_CID": 702, "iupac_name": "ethanol", "reagent_formula": "C2H6O", "smiles": "CCO"}, {"reagent_string": "ethylene glycol", "reagent_role": "", "pubchem_CID": 174, "iupac_name": "ethane-1,2-diol", "reagent_formula": "C2H6O2", "smiles": "C(CO)O"}, {"reagent_string": "ethanolamine", "reagent_role": "", "pubchem_CID": 700, "iupac_name": "2-aminoethanol", "reagent_formula": "C2H7NO", "smiles": "C(CO)N"}]}, "operations": [{"operation_type": "", "operation_details": "mix stoichiometric raw materials in ethanol and ethylene glycol with ethanolamine", "time": {"raw_string": "", "unit": "", "max_value": null, "min_value": null}, "temperature": {"raw_string": "", "unit": "", "max_value": null, "min_value": null}, "pH": {"raw_string": "", "max_value": null, "min_value": null}, "ratios": [], "atmosphere": {"raw_string": "", "atmosphere_normalized": ""}}, {"operation_type": "", "operation_details": "stir magnetically to a homogeneous solution at fixed molarity", "time": {"raw_string": "", "unit": "", "max_value": null, "min_value": null}, "temperature": {"raw_string": "", "unit": "", "max_value": null, "min_value": null}, "pH": {"raw_string": "", "max_value": null, "min_value": null}, "ratios": [], "atmosphere": {"raw_string": "", "atmosphere_normalized": ""}}, {"operation_type": "", "operation_details": "filter through a small-pore filter", "time": {"raw_string": "", "unit": "", "max_value": null, "min_value": null}, "temperature": {"raw_string": "", "unit": "", "max_value": null, "min_value": null}, "pH": {"raw_string": "", "max_value": null, "min_value": null}, "ratios": [], "atmosphere": {"raw_string": "", "atmosphere_normalized": ""}}, {"operation_type": "", "operation_details": "spin-coat the sol onto sapphire substrates", "time": {"raw_string": "20 s", "unit": "s", "max_value": 20.0, "min_value": 20.0}, "temperature": {"raw_string": "", "unit": "", "max_value": null, "min_value": null}, "pH": {"raw_string": "", "max_value": null, "min_value": null}, "ratios": [], "atmosphere": {"raw_string": "", "atmosphere_normalized": ""}}, {"operation_type": "", "operation_details": "preheat in air to remove organics", "time": {"raw_string": "300 s", "unit": "s", "max_value": 300.0, "min_value": 300.0}, "temperature": {"raw_string": "320 °C", "unit": "°C", "max_value": 320.0, "min_value": 320.0}, "pH": {"raw_string": "", "max_value": null, "min_value": null}, "ratios": [], "atmosphere": {"raw_string": "air", "atmosphere_normalized": "Air"}}, {"operation_type": "", "operation_details": "anneal in flowing N2 by rapid thermal annealing", "time": {"raw_string": "30 min", "unit": "min", "max_value": 30.0, "min_value": 30.0}, "temperature": {"raw_string": "800 °C", "unit": "°C", "max_value": 800.0, "min_value": 800.0}, "pH": {"raw_string": "", "max_value": null, "min_value": null}, "ratios": [], "atmosphere": {"raw_string": "nitrogen", "atmosphere_normalized": "Nitrogen (N2)"}}], "phase_purity": {"impurity_phase": [], "phase_purity_details": "", "classification": "Pure", "characterization_methods": {"characterization_string": [], "characterization_normalized": []}}}
{"protocol": {"doi": "10.1039/C6TC04535A", "target": {"material_string": "CuGa0.25Cr0.75O2", "material_form": "thin film", "material_formula": "CuGa0.25Cr0.75O2", "composition": [{"formula": "CuGa0.25Cr0.75O2", "amount": "1", "elements": {"Cu": "1", "Ga": "0.25", "Cr": "0.75", "O": "2"}, "species": {"Cu": "1", "Ga": "0.25", "Cr": "0.75", "O": "2"}}], "additives": [], "is_mixture": false, "phase": "", "oxygen_deficiency": "no", "oxidation_states": {}}, "metal_precursors": [{"material_string": "Ga(NO3)3·5·97H2O", "material_form": "", "material_formula": "Ga(NO3)3·97H2O", "composition": [{"formula": "Ga(NO3)3", "amount": "1", "elements": {"N": "3", "O": "9", "Ga": "1"}, "species": {"NO3": "3", "Ga": "1"}}, {"formula": "H2O", "amount": "97", "elements": {"H": "2", "O": "1"}, "species": {"H2O": "1"}}], "additives": [], "is_mixture": true, "phase": "", "oxygen_deficiency": "no", "oxidation_states": {"Ga": [3], "N": [5], "O": [-2]}}, {"material_string": "Cr(NO3)3·9H2O", "material_form": "", "material_formula": "Cr(NO3)3·9H2O", "composition": [{"formula": "Cr(NO3)3", "amount": "1", "elements": {"N": "3", "O": "9", "Cr": "1"}, "species": {"NO3": "3", "Cr": "1"}}, {"formula": "H2O", "amount": "9", "elements": {"H": "2", "O": "1"}, "species": {"H2O": "1"}}], "additives": [], "is_mixture": true, "phase": "", "oxygen_deficiency": "no", "oxidation_states": {"Cr": [3], "N": [5], "O": [-2]}}, {"material_string": "Cu(CH3COO)2·H2O", "material_form": "", "material_formula": "Cu(CH3COO)2·H2O", "composition": [{"formula": "Cu(CH3COO)2", "amount": "1", "elements": {"C": "4", "H": "6", "O": "4", "Cu": "1"}, "species": {"CH3COO": "2", "Cu": "1"}}, {"formula": "H2O", "amount": "1", "elements": {"H": "2", "O": "1"}, "species": {"H2O": "1"}}], "additives": [], "is_mixture": true, "phase": "", "oxygen_deficiency": "no", "oxidation_states": {"Cu": [2], "C": [0], "H": [1], "O": [-2]}}], "reagents": [{"reagent_string": "ethanol", "reagent_role": "", "pubchem_CID": 702, "iupac_name": "ethanol", "reagent_formula": "C2H6O", "smiles": "CCO"}, {"reagent_string": "ethylene glycol", "reagent_role": "", "pubchem_CID": 174, "iupac_name": "ethane-1,2-diol", "reagent_formula": "C2H6O2", "smiles": "C(CO)O"}, {"reagent_string": "ethanolamine", "reagent_role": "", "pubchem_CID": 700, "iupac_name": "2-aminoethanol", "reagent_formula": "C2H7NO", "smiles": "C(CO)N"}]}, "operations": [{"operation_type": "", "operation_details": "dissolve the raw materials in anhydrous ethanol, ethylene glycol and ethanolamine", "time": {"raw_string": "", "unit": "", "max_value": null, "min_value": null}, "temperature": {"raw_string": "", "unit": "", "max_value": null, "min_value": null}, "pH": {"raw_string": "", "max_value": null, "min_value": null}, "ratios": [], "atmosphere": {"raw_string": "", "atmosphere_normalized": ""}}, {"operation_type": "", "operation_details": "stir until the solution is stable and homogeneous", "time": {"raw_string": "", "unit": "", "max_value": null, "min_value": null}, "temperature": {"raw_string": "", "unit": "", "max_value": null, "min_value": null}, "pH": {"raw_string": "", "max_value": null, "min_value": null}, "ratios": [], "atmosphere": {"raw_string": "", "atmosphere_normalized": ""}}, {"operation_type": "", "operation_details": "filter through a fine-pore filter", "time": {"raw_string": "", "unit": "", "max_value": null, "min_value": null}, "temperature": {"raw_string": "", "unit": "", "max_value": null, "min_value": null}, "pH": {"raw_string": "", "max_value": null, "min_value": null}, "ratios": [], "atmosphere": {"raw_string": "", "atmosphere_normalized": ""}}, {"operation_type": "", "operation_details": "spin-coat onto sapphire substrates", "time": {"raw_string": "20 s", "unit": "s", "max_value": 20.0, "min_value": 20.0}, "temperature": {"raw_string": "", "unit": "", "max_value": null, "min_value": null}, "pH": {"raw_string": "", "max_value": null, "min_value": null}, "ratios": [], "atmosphere": {"raw_string": "", "atmosphere_normalized": ""}}, {"operation_type": "", "operation_details": "preheat in air to burn off organics", "time": {"raw_string": "300 s", "unit": "s", "max_value": 300.0, "min_value": 300.0}, "temperature": {"raw_string": "320 °C", "unit": "°C", "max_value": 320.0, "min_value": 320.0}, "pH": {"raw_string": "", "max_value": null, "min_value": null}, "ratios": [], "atmosphere": {"raw_string": "air", "atmosphere_normalized": "Air"}}, {"operation_type": "", "operation_details": "rapid-thermal anneal under nitrogen", "time": {"raw_string": "30 min", "unit": "min", "max_value": 30.0, "min_value": 30.0}, "temperature": {"raw_string": "800 °C", "unit": "°C", "max_value": 800.0, "min_value": 800.0}, "pH": {"raw_string": "", "max_value": null, "min_value": null}, "ratios": [], "atmosphere": {"raw_string": "nitrogen", "atmosphere_normalized": "Nitrogen (N2)"}}], "phase_purity": {"impurity_phase": [], "phase_purity_details": "", "classification": "Pure", "characterization_methods": {"characterization_string": [], "characterization_normalized": []}}}
{"protocol": {"doi": "10.1039/C6TC04535A", "target": {"material_string": "CuCrO2", "material_form": "thin film", "material_formula": "CuCrO2", "composition": [{"formula": "CuCrO2", "amount": "1", "elements": {"Cu": "1", "Cr": "1", "O": "2"}, "species": {"Cu": "1", "Cr": "1", "O": "2"}}], "additives": [], "is_mixture": false, "phase": "", "oxygen_deficiency": "no", "oxidation_states": {"Cu": [1], "Cr": [3], "O": [-2]}}, "metal_precursors": [{"material_string": "Cr(NO3)3·9H2O", "material_form": "", "material_formula": "Cr(NO3)3·9H2O", "composition": [{"formula": "Cr(NO3)3", "amount": "1", "elements": {"N": "3", "O": "9", "Cr": "1"}, "species": {"NO3": "3", "Cr": "1"}}, {"formula": "H2O", "amount": "9", "elements": {"H": "2", "O": "1"}, "species": {"H2O": "1"}}], "additives": [], "is_mixture": true, "phase": "", "oxygen_deficiency": "no", "oxidation_states": {"Cr": [3], "N": [5], "O": [-2]}}, {"material_string": "Cu(CH3COO)2·H2O", "material_form": "", "material_formula": "Cu(CH3COO)2·H2O", "composition": [{"formula": "Cu(CH3COO)2", "amount": "1", "elements": {"C": "4", "H": "6", "O": "4", "Cu": "1"}, "species": {"CH3COO": "2", "Cu": "1"}}, {"formula": "H2O", "amount": "1", "elements": {"H": "2", "O": "1"}, "species": {"H2O": "1"}}], "additives": [], "is_mixture": true, "phase": "", "oxygen_deficiency": "no", "oxidation_states": {"Cu": [2], "C": [0], "H": [1], "O": [-2]}}], "reagents": [{"reagent_string": "ethanol", "reagent_role": "", "pubchem_CID": 702, "iupac_name": "ethanol", "reagent_formula": "C2H6O", "smiles": "CCO"}, {"reagent_string": "ethylene glycol", "reagent_role": "", "pubchem_CID": 174, "iupac_name": "ethane-1,2-diol", "reagent_formula": "C2H6O2", "smiles": "C(CO)O"}, {"reagent_string": "ethanolamine", "reagent_role": "", "pubchem_CID": 700, "iupac_name": "2-aminoethanol", "reagent_formula": "C2H7NO", "smiles": "C(CO)N"}]}, "operations": [{"operation_type": "", "operation_details": "mix the raw materials in ethanol and ethylene glycol with ethanolamine", "time": {"raw_string": "", "unit": "", "max_value": null, "min_value": null}, "temperature": {"raw_string": "", "unit": "", "max_value": null, "min_value": null}, "pH": {"raw_string": "", "max_value": null, "min_value": null}, "ratios": [], "atmosphere": {"raw_string": "", "atmosphere_normalized": ""}}, {"operation_type": "", "operation_details": "stir magnetically until stable and homogeneous", "time": {"raw_string": "", "unit": "", "max_value": null, "min_value": null}, "temperature": {"raw_string": "", "unit": "", "max_value": null, "min_value": null}, "pH": {"raw_string": "", "max_value": null, "min_value": null}, "ratios": [], "atmosphere": {"raw_string": "", "atmosphere_normalized": ""}}, {"operation_type": "", "operation_details": "pass the sol through a fine filter", "time": {"raw_string": "", "unit": "", "max_value": null, "min_value": null}, "temperature": {"raw_string": "", "unit": "", "max_value": null, "min_value": null}, "pH": {"raw_string": "", "max_value": null, "min_value": null}, "ratios": [], "atmosphere": {"raw_string": "", "atmosphere_normalized": ""}}, {"operation_type": "", "operation_details": "spin-coat onto sapphire substrates", "time": {"raw_string": "20 s", "unit": "s", "max_value": 20.0, "min_value": 20.0}, "temperature": {"raw_string": "", "unit": "", "max_value": null, "min_value": null}, "pH": {"raw_string": "", "max_value": null, "min_value": null}, "ratios": [], "atmosphere": {"raw_string": "", "atmosphere_normalized": ""}}, {"operation_type": "", "operation_details": "preheat in air to evaporate organic residues", "time": {"raw_string": "300 s", "unit": "s", "max_value": 300.0, "min_value": 300.0}, "temperature": {"raw_string": "320 °C", "unit": "°C", "max_value": 320.0, "min_value": 320.0}, "pH": {"raw_string": "", "max_value": null, "min_value": null}, "ratios": [], "atmosphere": {"raw_string": "air", "atmosphere_normalized": "Air"}}, {"operation_type": "", "operation_details": "anneal in a nitrogen flow by rapid thermal annealing", "time": {"raw_string": "30 min", "unit": "min", "max_value": 30.0, "min_value": 30.0}, "temperature": {"raw_string": "800 °C", "unit": "°C", "max_value": 800.0, "min_value": 800.0}, "pH": {"raw_string": "", "max_value": null, "min_value": null}, "ratios": [], "atmosphere": {"raw_string": "nitrogen", "atmosphere_normalized": "Nitrogen (N2)"}}], "phase_purity": {"impurity_phase": [], "phase_purity_details": "", "classification": "Pure", "characterization_methods": {"characterization_string": [], "characterization_normalized": []}}}
{"protocol": {"doi": "10.1016/j.ceramint.2022.08.169", "target": {"material_string": "Ce0.8Gd0.2O2-δ", "material_form": "powder", "material_formula": "Ce0.8Gd0.2O2", "composition": [{"formula": "Ce0.8Gd0.2O2", "amount": "1", "elements": {"Ce": "0.8", "Gd": "0.2", "O": "2"}, "species": {"Ce": "0.8", "Gd": "0.2", "O": "2"}}], "additives": [], "is_mixture": false, "phase": "", "oxygen_deficiency": "yes", "oxidation_states": {}}, "metal_precursors": [{"material_string": "Ce(NO3)3·6H2O", "material_form": "", "material_formula": "Ce(NO3)3·6H2O", "composition": [{"formula": "Ce(NO3)3", "amount": "1", "elements": {"N": "3", "O": "9", "Ce": "1"}, "species": {"NO3": "3", "Ce": "1"}}, {"formula": "H2O", "amount": "6", "elements": {"H": "2", "O": "1"}, "species": {"H2O": "1"}}], "additives": [], "is_mixture": true, "phase": "", "oxygen_deficiency": "no", "oxidation_states": {"Ce": [3], "N": [5], "O": [-2]}}, {"material_string": "Gd(NO3)3·6H2O", "material_form": "", "material_formula": "Gd(NO3)3·6H2O", "composition": [{"formula": "Gd(NO3)3", "amount": "1", "elements": {"N": "3", "O": "9", "Gd": "1"}, "species": {"NO3": "3", "Gd": "1"}}, {"formula": "H2O", "amount": "6", "elements": {"H": "2", "O": "1"}, "species": {"H2O": "1"}}], "additives": [], "is_mixture": true, "phase": "", "oxygen_deficiency": "no", "oxidation_states": {"Gd": [3], "N": [5], "O": [-2]}}], "reagents": [{"reagent_string": "citric acid", "reagent_role": "", "pubchem_CID": 311, "iupac_name": "2-hydroxypropane-1,2,3-tricarboxylic acid", "reagent_formula": "C6H8O7", "smiles": "C(C(=O)O)C(CC(=O)O)(C(=O)O)O"}, {"reagent_string": "deionized water", "reagent_role": "", "pubchem_CID": 962, "iupac_name": "oxidane", "reagent_formula": "H2O", "smiles": "O"}]}, "operations": [{"operation_type": "", "operation_details": "dissolve metal nitrates and citric acid in deionized water", "time": {"raw_string": "", "unit": "", "max_value": null, "min_value": null}, "temperature": {"raw_string": "", "unit": "", "max_value": null, "min_value": null}, "pH": {"raw_string": "", "max_value": null, "min_value": null}, "ratios": [{"type": "molar ratio", "description": "citric acid to metal ions", "value": "1:2"}], "atmosphere": {"raw_string": "", "atmosphere_normalized": ""}}, {"operation_type": "", "operation_details": "stir on a hotplate until a transparent gel forms", "time": {"raw_string": "6 h", "unit": "h", "max_value": 6.0, "min_value": 6.0}, "temperature": {"raw_string": "80 °C", "unit": "°C", "max_value": 80.0, "min_value": 80.0}, "pH": {"raw_string": "", "max_value": null, "min_value": null}, "ratios": [], "atmosphere": {"raw_string": "", "atmosphere_normalized": ""}}, {"operation_type": "", "operation_details": "dry the transparent gel", "time": {"raw_string": "4 h", "unit": "h", "max_value": 4.0, "min_value": 4.0}, "temperature": {"raw_string": "300 °C", "unit": "°C", "max_value": 300.0, "min_value": 300.0}, "pH": {"raw_string": "", "max_value": null, "min_value": null}, "ratios": [], "atmosphere": {"raw_string": "", "atmosphere_normalized": ""}}, {"operation_type": "", "operation_details": "calcine the dried gel", "time": {"raw_string": "", "unit": "", "max_value": null, "min_value": null}, "temperature": {"raw_string": "600 °C", "unit": "°C", "max_value": 600.0, "min_value": 600.0}, "pH": {"raw_string": "", "max_value": null, "min_value": null}, "ratios": [], "atmosphere": {"raw_string": "", "atmosphere_normalized": ""}}], "phase_purity": {"impurity_phase": [], "phase_purity_details": "", "classification": "Pure", "characterization_methods": {"characterization_string": [], "characterization_normalized": []}}}
{"protocol": {"doi": "10.1016/j.ceramint.2022.08.169", "target": {"material_string": "Ce0.8Gd0.2O2-δ", "material_form": "other", "material_formula": "Ce0.8Gd0.2O2", "composition": [{"formula": "Ce0.8Gd0.2O2", "amount": "1", "elements": {"Ce": "0.8", "Gd": "0.2", "O": "2"}, "species": {"Ce": "0.8", "Gd": "0.2", "O": "2"}}], "additives": [], "is_mixture": false, "phase": "", "oxygen_deficiency": "yes", "oxidation_states": {}}, "metal_precursors": [{"material_string": "Ce(NO3)3·6H2O", "material_form": "", "material_formula": "Ce(NO3)3·6H2O", "composition": [{"formula": "Ce(NO3)3", "amount": "1", "elements": {"N": "3", "O": "9", "Ce": "1"}, "species": {"NO3": "3", "Ce": "1"}}, {"formula": "H2O", "amount": "6", "elements": {"H": "2", "O": "1"}, "species": {"H2O": "1"}}], "additives": [], "is_mixture": true, "phase": "", "oxygen_deficiency": "no", "oxidation_states": {"Ce": [3], "N": [5], "O": [-2]}}, {"material_string": "Gd(NO3)3·6H2O", "material_form": "", "material_formula": "Gd(NO3)3·6H2O", "composition": [{"formula": "Gd(NO3)3", "amount": "1", "elements": {"N": "3", "O": "9", "Gd": "1"}, "species": {"NO3": "3", "Gd": "1"}}, {"formula": "H2O", "amount": "6", "elements": {"H": "2", "O": "1"}, "species": {"H2O": "1"}}], "additives": [], "is_mixture": true, "phase": "", "oxygen_deficiency": "no", "oxidation_states": {"Gd": [3], "N": [5], "O": [-2]}}], "reagents": [{"reagent_string": "citric acid", "reagent_role": "", "pubchem_CID": 311, "iupac_name": "2-hydroxypropane-1,2,3-tricarboxylic acid", "reagent_formula": "C6H8O7", "smiles": "C(C(=O)O)C(CC(=O)O)(C(=O)O)O"}, {"reagent_string": "deionized water", "reagent_role": "", "pubchem_CID": 962, "iupac_name": "oxidane", "reagent_formula": "H2O", "smiles": "O"}]}, "operations": [{"operation_type": "", "operation_details": "dissolve the metal nitrates with citric acid in deionized water", "time": {"raw_string": "", "unit": "", "max_value": null, "min_value": null}, "temperature": {"raw_string": "", "unit": "", "max_value": null, "min_value": null}, "pH": {"raw_string": "", "max_value": null, "min_value": null}, "ratios": [{"type": "molar ratio", "description": "citric acid to metal ions", "value": "1:2"}], "atmosphere": {"raw_string": "", "atmosphere_normalized": ""}}, {"operation_type": "", "operation_details": "stir on a hot plate until a clear gel forms", "time": {"raw_string": "6 h", "unit": "h", "max_value": 6.0, "min_value": 6.0}, "temperature": {"raw_string": "80 °C", "unit": "°C", "max_value": 80.0, "min_value": 80.0}, "pH": {"raw_string": "", "max_value": null, "min_value": null}, "ratios": [], "atmosphere": {"raw_string": "", "atmosphere_normalized": ""}}, {"operation_type": "", "operation_details": "dry the transparent gel obtained", "time": {"raw_string": "4 h", "unit": "h", "max_value": 4.0, "min_value": 4.0}, "temperature": {"raw_string": "300 °C", "unit": "°C", "max_value": 300.0, "min_value": 300.0}, "pH": {"raw_string": "", "max_value": null, "min_value": null}, "ratios": [], "atmosphere": {"raw_string": "", "atmosphere_normalized": ""}}, {"operation_type": "", "operation_details": "calcine the dried gel powder", "time": {"raw_string": "", "unit": "", "max_value": null, "min_value": null}, "temperature": {"raw_string": "600 °C", "unit": "°C", "max_value": 600.0, "min_value": 600.0}, "pH": {"raw_string": "", "max_value": null, "min_value": null}, "ratios": [], "atmosphere": {"raw_string": "", "atmosphere_normalized": ""}}, {"operation_type": "", "operation_details": "press the powder into pellets", "time": {"raw_string": "", "unit": "", "max_value": null, "min_value": null}, "temperature": {"raw_string": "", "unit": "", "max_value": null, "min_value": null}, "pH": {"raw_string": "", "max_value": null, "min_value": null}, "ratios": [], "atmosphere": {"raw_string": "", "atmosphere_normalized": ""}}, {"operation_type": "", "operation_details": "sinter the pressed pellets to ceramics", "time": {"raw_string": "6 h", "unit": "h", "max_value": 6.0, "min_value": 6.0}, "temperature": {"raw_string": "1100 °C", "unit": "°C", "max_value": 1100.0, "min_value": 1100.0}, "pH": {"raw_string": "", "max_value": null, "min_value": null}, "ratios": [], "atmosphere": {"raw_string": "", "atmosphere_normalized": ""}}], "phase_purity": {"impurity_phase": [], "phase_purity_details": "", "classification": "Pure", "characterization_methods": {"characterization_string": [], "characterization_normalized": []}}}
{"protocol": {"doi": "10.1016/j.materresbull.2011.07.045", "target": {"material_string": "TiO2", "material_form": "other", "material_formula": "TiO2", "composition": [{"formula": "TiO2", "amount": "1", "elements": {"Ti": "1", "O": "2"}, "species": {"Ti": "1", "O": "2"}}], "additives": [], "is_mixture": false, "phase": "", "oxygen_deficiency": "no", "oxidation_states": {"Ti": [4], "O": [-2]}}, "metal_precursors": [{"material_string": "Ti(OnBu)4", "material_form": "", "material_formula": "Ti(OOCH2CH2CH2CH3)4", "composition": [{"formula": "Ti(OOCH2CH2CH2CH3)4", "amount": "1", "elements": {"O": "4*+4", "C": "16", "H": "36", "Ti": "1"}, "species": {}}], "additives": [], "is_mixture": false, "phase": "", "oxygen_deficiency": "yes", "oxidation_states": {"Ti": [4], "O": [-2], "C": [-2, -1], "H": [1]}}], "reagents": [{"reagent_string": "CTAB", "reagent_role": "", "pubchem_CID": 5974, "iupac_name": "hexadecyl(trimethyl)azanium bromide", "reagent_formula": "C19H42BrN", "smiles": "CCCCCCCCCCCCCCCC[N+](C)(C)C.[Br-]"}, {"reagent_string": "absolute ethanol", "reagent_role": "", "pubchem_CID": 702, "iupac_name": "ethanol", "reagent_formula": "C2H6O", "smiles": "CCO"}, {"reagent_string": "HCl", "reagent_role": "", "pubchem_CID": 313, "iupac_name": "chlorane", "reagent_formula": "ClH", "smiles": "Cl"}, {"reagent_string": "acetylacetone", "reagent_role": "", "pubchem_CID": 31261, "iupac_name": "pentane-2,4-dione", "reagent_formula": "C5H8O2", "smiles": "CC(=O)CC(=O)C"}, {"reagent_string": "cotton", "reagent_role": "", "pubchem_CID": null, "iupac_name": "", "reagent_formula": "", "smiles": ""}]}, "operations": [{"operation_type": "", "operation_details": "dissolve CTAB in absolute ethanol, add HCl and stir", "time": {"raw_string": "1 h", "unit": "h", "max_value": 1.0, "min_value": 1.0}, "temperature": {"raw_string": "", "unit": "", "max_value": null, "min_value": null}, "pH": {"raw_string": "", "max_value": null, "min_value": null}, "ratios": [], "atmosphere": {"raw_string": "", "atmosphere_normalized": ""}}, {"operation_type": "", "operation_details": "add the TBT/AcAc/ethanol precursor solution dropwise to the CTAB solution and stir", "time": {"raw_string": "24 h", "unit": "h", "max_value": 24.0, "min_value": 24.0}, "temperature": {"raw_string": "", "unit": "", "max_value": null, "min_value": null}, "pH": {"raw_string": "", "max_value": null, "min_value": null}, "ratios": [], "atmosphere": {"raw_string": "", "atmosphere_normalized": ""}}, {"operation_type": "", "operation_details": "immerse cotton in the sol and stir", "time": {"raw_string": "3 h", "unit": "h", "max_value": 3.0, "min_value": 3.0}, "temperature": {"raw_string": "", "unit": "", "max_value": null, "min_value": null}, "pH": {"raw_string": "", "max_value": null, "min_value": null}, "ratios": [], "atmosphere": {"raw_string": "", "atmosphere_normalized": ""}}, {"operation_type": "", "operation_details": "wash the immersed cotton thoroughly with ethanol", "time": {"raw_string": "", "unit": "", "max_value": null, "min_value": null}, "temperature": {"raw_string": "", "unit": "", "max_value": null, "min_value": null}, "pH": {"raw_string": "", "max_value": null, "min_value": null}, "ratios": [], "atmosphere": {"raw_string": "", "atmosphere_normalized": ""}}, {"operation_type": "", "operation_details": "dry in a vacuum oven at room temperature", "time": {"raw_string": "", "unit": "", "max_value": null, "min_value": null}, "temperature": {"raw_string": "", "unit": "", "max_value": null, "min_value": null}, "pH": {"raw_string": "", "max_value": null, "min_value": null}, "ratios": [], "atmosphere": {"raw_string": "vacuum", "atmosphere_normalized": "Vacuum"}}, {"operation_type": "", "operation_details": "calcine in air with a slow heating ramp", "time": {"raw_string": "6 h", "unit": "h", "max_value": 6.0, "min_value": 6.0}, "temperature": {"raw_string": "500 °C", "unit": "°C", "max_value": 500.0, "min_value": 500.0}, "pH": {"raw_string": "", "max_value": null, "min_value": null}, "ratios": [], "atmosphere": {"raw_string": "air", "atmosphere_normalized": "Air"}}], "phase_purity": {"impurity_phase": [], "phase_purity_details": "", "classification": "Pure", "characterization_methods": {"characterization_string": [], "characterization_normalized": []}}}
