Repository: hackingmaterials/sol-gel-data

# scripts/

Regenerates every numbered table and figure in the manuscript and the Supplementary
Information.

## Contents

- `figures_tables.ipynb` — one section per manuscript item. Table 2, Figure 2 and Figure 3
  are built from `sol_gel_dataset.jsonl`; Tables 3–5, Tables S2–S6 and Figures S1–S4 from
  the validation labels below.
- `validation/` — the human and LLM annotations for the 200-paper validation set:
  paper-level classification labels (`classification_human.jsonl`,
  `classification_LLM.jsonl`), the 286 records extracted by Gemini 3.0 Flash
  (`validation_LLM.jsonl`) and the 279 ground-truth records they are matched against

File: scripts/validation/validation_human.jsonl (part 9 of 33)
{"protocol": {"doi": "10.1016/j.materresbull.2011.07.045", "target": {"material_string": "TiO2", "material_form": "other", "material_formula": "TiO2", "composition": [{"formula": "TiO2", "amount": "1", "elements": {"Ti": "1", "O": "2"}, "species": {"Ti": "1", "O": "2"}}], "additives": [], "is_mixture": false, "phase": "", "oxygen_deficiency": "no", "oxidation_states": {"Ti": [4], "O": [-2]}}, "metal_precursors": [{"material_string": "Ti(OnBu)4", "material_form": "", "material_formula": "Ti(OOCH2CH2CH2CH3)4", "composition": [{"formula": "Ti(OOCH2CH2CH2CH3)4", "amount": "1", "elements": {"O": "4*+4", "C": "16", "H": "36", "Ti": "1"}, "species": {}}], "additives": [], "is_mixture": false, "phase": "", "oxygen_deficiency": "yes", "oxidation_states": {"Ti": [4], "O": [-2], "C": [-2, -1], "H": [1]}}], "reagents": [{"reagent_string": "CTAB", "reagent_role": "", "pubchem_CID": 5974, "iupac_name": "hexadecyl(trimethyl)azanium bromide", "reagent_formula": "C19H42BrN", "smiles": "CCCCCCCCCCCCCCCC[N+](C)(C)C.[Br-]"}, {"reagent_string": "absolute ethanol", "reagent_role": "", "pubchem_CID": 702, "iupac_name": "ethanol", "reagent_formula": "C2H6O", "smiles": "CCO"}, {"reagent_string": "HCl", "reagent_role": "", "pubchem_CID": 313, "iupac_name": "chlorane", "reagent_formula": "ClH", "smiles": "Cl"}, {"reagent_string": "acetylacetone", "reagent_role": "", "pubchem_CID": 31261, "iupac_name": "pentane-2,4-dione", "reagent_formula": "C5H8O2", "smiles": "CC(=O)CC(=O)C"}, {"reagent_string": "filter paper", "reagent_role": "", "pubchem_CID": null, "iupac_name": "", "reagent_formula": "", "smiles": ""}]}, "operations": [{"operation_type": "", "operation_details": "dissolve CTAB in absolute ethanol with HCl and stir", "time": {"raw_string": "1 h", "unit": "h", "max_value": 1.0, "min_value": 1.0}, "temperature": {"raw_string": "", "unit": "", "max_value": null, "min_value": null}, "pH": {"raw_string": "", "max_value": null, "min_value": null}, "ratios": [], "atmosphere": {"raw_string": "", "atmosphere_normalized": ""}}, {"operation_type": "", "operation_details": "add the TBT and AcAc ethanol solution dropwise into the CTAB sol, then stir", "time": {"raw_string": "24 h", "unit": "h", "max_value": 24.0, "min_value": 24.0}, "temperature": {"raw_string": "", "unit": "", "max_value": null, "min_value": null}, "pH": {"raw_string": "", "max_value": null, "min_value": null}, "ratios": [], "atmosphere": {"raw_string": "", "atmosphere_normalized": ""}}, {"operation_type": "", "operation_details": "immerse filter paper in the sol and stir", "time": {"raw_string": "3 h", "unit": "h", "max_value": 3.0, "min_value": 3.0}, "temperature": {"raw_string": "", "unit": "", "max_value": null, "min_value": null}, "pH": {"raw_string": "", "max_value": null, "min_value": null}, "ratios": [], "atmosphere": {"raw_string": "", "atmosphere_normalized": ""}}, {"operation_type": "", "operation_details": "wash thoroughly with ethanol", "time": {"raw_string": "", "unit": "", "max_value": null, "min_value": null}, "temperature": {"raw_string": "", "unit": "", "max_value": null, "min_value": null}, "pH": {"raw_string": "", "max_value": null, "min_value": null}, "ratios": [], "atmosphere": {"raw_string": "", "atmosphere_normalized": ""}}, {"operation_type": "", "operation_details": "dry in a vacuum drying oven at room temperature", "time": {"raw_string": "", "unit": "", "max_value": null, "min_value": null}, "temperature": {"raw_string": "", "unit": "", "max_value": null, "min_value": null}, "pH": {"raw_string": "", "max_value": null, "min_value": null}, "ratios": [], "atmosphere": {"raw_string": "vacuum", "atmosphere_normalized": "Vacuum"}}, {"operation_type": "", "operation_details": "calcine in air with a slow ramp rate", "time": {"raw_string": "6 h", "unit": "h", "max_value": 6.0, "min_value": 6.0}, "temperature": {"raw_string": "500 °C", "unit": "°C", "max_value": 500.0, "min_value": 500.0}, "pH": {"raw_string": "", "max_value": null, "min_value": null}, "ratios": [], "atmosphere": {"raw_string": "air", "atmosphere_normalized": "Air"}}], "phase_purity": {"impurity_phase": [], "phase_purity_details": "", "classification": "Pure", "characterization_methods": {"characterization_string": [], "characterization_normalized": []}}}
{"protocol": {"doi": "10.1016/j.materresbull.2011.07.045", "target": {"material_string": "TiO2", "material_form": "powder", "material_formula": "TiO2", "composition": [{"formula": "TiO2", "amount": "1", "elements": {"Ti": "1", "O": "2"}, "species": {"Ti": "1", "O": "2"}}], "additives": [], "is_mixture": false, "phase": "", "oxygen_deficiency": "no", "oxidation_states": {"Ti": [4], "O": [-2]}}, "metal_precursors": [{"material_string": "Ti(OnBu)4", "material_form": "", "material_formula": "Ti(OOCH2CH2CH2CH3)4", "composition": [{"formula": "Ti(OOCH2CH2CH2CH3)4", "amount": "1", "elements": {"O": "4*+4", "C": "16", "H": "36", "Ti": "1"}, "species": {}}], "additives": [], "is_mixture": false, "phase": "", "oxygen_deficiency": "yes", "oxidation_states": {"Ti": [4], "O": [-2], "C": [-2, -1], "H": [1]}}], "reagents": [{"reagent_string": "absolute ethanol", "reagent_role": "", "pubchem_CID": 702, "iupac_name": "ethanol", "reagent_formula": "C2H6O", "smiles": "CCO"}, {"reagent_string": "acetylacetone", "reagent_role": "", "pubchem_CID": 31261, "iupac_name": "pentane-2,4-dione", "reagent_formula": "C5H8O2", "smiles": "CC(=O)CC(=O)C"}]}, "operations": [{"operation_type": "", "operation_details": "add TBT and AcAc to absolute ethanol and stir", "time": {"raw_string": "24 h", "unit": "h", "max_value": 24.0, "min_value": 24.0}, "temperature": {"raw_string": "", "unit": "", "max_value": null, "min_value": null}, "pH": {"raw_string": "", "max_value": null, "min_value": null}, "ratios": [], "atmosphere": {"raw_string": "", "atmosphere_normalized": ""}}, {"operation_type": "", "operation_details": "age at room temperature to form a xerogel", "time": {"raw_string": "2 days", "unit": "days", "max_value": 2.0, "min_value": 2.0}, "temperature": {"raw_string": "", "unit": "", "max_value": null, "min_value": null}, "pH": {"raw_string": "", "max_value": null, "min_value": null}, "ratios": [], "atmosphere": {"raw_string": "", "atmosphere_normalized": ""}}, {"operation_type": "", "operation_details": "grind the xerogel into powders", "time": {"raw_string": "", "unit": "", "max_value": null, "min_value": null}, "temperature": {"raw_string": "", "unit": "", "max_value": null, "min_value": null}, "pH": {"raw_string": "", "max_value": null, "min_value": null}, "ratios": [], "atmosphere": {"raw_string": "", "atmosphere_normalized": ""}}, {"operation_type": "", "operation_details": "calcine in air with a slow heating ramp", "time": {"raw_string": "6 h", "unit": "h", "max_value": 6.0, "min_value": 6.0}, "temperature": {"raw_string": "500 °C", "unit": "°C", "max_value": 500.0, "min_value": 500.0}, "pH": {"raw_string": "", "max_value": null, "min_value": null}, "ratios": [], "atmosphere": {"raw_string": "air", "atmosphere_normalized": "Air"}}], "phase_purity": {"impurity_phase": [], "phase_purity_details": "", "classification": "Pure", "characterization_methods": {"characterization_string": [], "characterization_normalized": []}}}
{"protocol": {"doi": "10.1016/j.catcom.2011.12.028", "target": {"material_string": "TiO2", "material_form": "thin film", "material_formula": "TiO2", "composition": [{"formula": "TiO2", "amount": "1", "elements": {"Ti": "1", "O": "2"}, "species": {"Ti": "1", "O": "2"}}], "additives": [], "is_mixture": false, "phase": "", "oxygen_deficiency": "no", "oxidation_states": {"Ti": [4], "O": [-2]}}, "metal_precursors": [{"material_string": "Ti(OBu)4", "material_form": "", "material_formula": "Ti(OOCH2CH2CH2CH3)4", "composition": [{"formula": "Ti(OOCH2CH2CH2CH3)4", "amount": "1", "elements": {"O": "8", "C": "16", "H": "36", "Ti": "1"}, "species": {}}], "additives": [], "is_mixture": false, "phase": "", "oxygen_deficiency": "no", "oxidation_states": {"Ti": [4], "O": [-2], "C": [-2, -1], "H": [1]}}], "reagents": [{"reagent_string": "acetic acid", "reagent_role": "", "pubchem_CID": 176, "iupac_name": "acetic acid", "reagent_formula": "C2H4O2", "smiles": "CC(=O)O"}, {"reagent_string": "HCl", "reagent_role": "", "pubchem_CID": 313, "iupac_name": "chlorane", "reagent_formula": "ClH", "smiles": "Cl"}, {"reagent_string": "F-127", "reagent_role": "", "pubchem_CID": null, "iupac_name": "", "reagent_formula": "", "smiles": ""}, {"reagent_string": "ethanol", "reagent_role": "", "pubchem_CID": 702, "iupac_name": "ethanol", "reagent_formula": "C2H6O", "smiles": "CCO"}, {"reagent_string": "NaCl", "reagent_role": "", "pubchem_CID": 5234, "iupac_name": "sodium chloride", "reagent_formula": "ClNa", "smiles": "[Na+].[Cl-]"}, {"reagent_string": "distilled water", "reagent_role": "", "pubchem_CID": 962, "iupac_name": "oxidane", "reagent_formula": "H2O", "smiles": "O"}]}, "operations": [{"operation_type": "", "operation_details": "dissolve Ti(OBu)4, acetic acid, HCl and F-127 in ethanol", "time": {"raw_string": "", "unit": "", "max_value": null, "min_value": null}, "temperature": {"raw_string": "", "unit": "", "max_value": null, "min_value": null}, "pH": {"raw_string": "", "max_value": null, "min_value": null}, "ratios": [], "atmosphere": {"raw_string": "", "atmosphere_normalized": ""}}, {"operation_type": "", "operation_details": "add aqueous NaCl dropwise and stir vigorously", "time": {"raw_string": "1 h", "unit": "h", "max_value": 1.0, "min_value": 1.0}, "temperature": {"raw_string": "", "unit": "", "max_value": null, "min_value": null}, "pH": {"raw_string": "", "max_value": null, "min_value": null}, "ratios": [{"type": "molar ratio", "description": "Na/Ti", "value": "0.1"}], "atmosphere": {"raw_string": "", "atmosphere_normalized": ""}}, {"operation_type": "", "operation_details": "transfer to a Petri dish to form a transparent film", "time": {"raw_string": "24 h", "unit": "h", "max_value": 24.0, "min_value": 24.0}, "temperature": {"raw_string": "65 °C", "unit": "°C", "max_value": 65.0, "min_value": 65.0}, "pH": {"raw_string": "", "max_value": null, "min_value": null}, "ratios": [], "atmosphere": {"raw_string": "", "atmosphere_normalized": ""}}, {"operation_type": "", "operation_details": "calcine to give the TiO2 nanoparticle-NaCl composite", "time": {"raw_string": "", "unit": "", "max_value": null, "min_value": null}, "temperature": {"raw_string": "500 °C", "unit": "°C", "max_value": 500.0, "min_value": 500.0}, "pH": {"raw_string": "", "max_value": null, "min_value": null}, "ratios": [], "atmosphere": {"raw_string": "", "atmosphere_normalized": ""}}, {"operation_type": "", "operation_details": "wash repeatedly with distilled water to remove NaCl", "time": {"raw_string": "", "unit": "", "max_value": null, "min_value": null}, "temperature": {"raw_string": "", "unit": "", "max_value": null, "min_value": null}, "pH": {"raw_string": "", "max_value": null, "min_value": null}, "ratios": [], "atmosphere": {"raw_string": "", "atmosphere_normalized": ""}}, {"operation_type": "", "operation_details": "dry the washed sample", "time": {"raw_string": "24 h", "unit": "h", "max_value": 24.0, "min_value": 24.0}, "temperature": {"raw_string": "140 °C", "unit": "°C", "max_value": 140.0, "min_value": 140.0}, "pH": {"raw_string": "", "max_value": null, "min_value": null}, "ratios": [], "atmosphere": {"raw_string": "", "atmosphere_normalized": ""}}], "phase_purity": {"impurity_phase": [], "phase_purity_details": "", "classification": "Pure", "characterization_methods": {"characterization_string": [], "characterization_normalized": []}}}
{"protocol": {"doi": "10.1016/j.catcom.2011.12.028", "target": {"material_string": "TiO2", "material_form": "thin film", "material_formula": "TiO2", "composition": [{"formula": "TiO2", "amount": "1", "elements": {"Ti": "1", "O": "2"}, "species": {"Ti": "1", "O": "2"}}], "additives": [], "is_mixture": false, "phase": "", "oxygen_deficiency": "no", "oxidation_states": {"Ti": [4], "O": [-2]}}, "metal_precursors": [{"material_string": "Ti(OBu)4", "material_form": "", "material_formula": "Ti(OOCH2CH2CH2CH3)4", "composition": [{"formula": "Ti(OOCH2CH2CH2CH3)4", "amount": "1", "elements": {"O": "8", "C": "16", "H": "36", "Ti": "1"}, "species": {}}], "additives": [], "is_mixture": false, "phase": "", "oxygen_deficiency": "no", "oxidation_states": {"Ti": [4], "O": [-2], "C": [-2, -1], "H": [1]}}], "reagents": [{"reagent_string": "acetic acid", "reagent_role": "", "pubchem_CID": 176, "iupac_name": "acetic acid", "reagent_formula": "C2H4O2", "smiles": "CC(=O)O"}, {"reagent_string": "HCl", "reagent_role": "", "pubchem_CID": 313, "iupac_name": "chlorane", "reagent_formula": "ClH", "smiles": "Cl"}, {"reagent_string": "F-127", "reagent_role": "", "pubchem_CID": null, "iupac_name": "", "reagent_formula": "", "smiles": ""}, {"reagent_string": "ethanol", "reagent_role": "", "pubchem_CID": 702, "iupac_name": "ethanol", "reagent_formula": "C2H6O", "smiles": "CCO"}]}, "operations": [{"operation_type": "", "operation_details": "dissolve Ti(OBu)4, acetic acid, HCl and F-127 in ethanol", "time": {"raw_string": "", "unit": "", "max_value": null, "min_value": null}, "temperature": {"raw_string": "", "unit": "", "max_value": null, "min_value": null}, "pH": {"raw_string": "", "max_value": null, "min_value": null}, "ratios": [], "atmosphere": {"raw_string": "", "atmosphere_normalized": ""}}, {"operation_type": "", "operation_details": "stir the mixture vigorously", "time": {"raw_string": "1 h", "unit": "h", "max_value": 1.0, "min_value": 1.0}, "temperature": {"raw_string": "", "unit": "", "max_value": null, "min_value": null}, "pH": {"raw_string": "", "max_value": null, "min_value": null}, "ratios": [], "atmosphere": {"raw_string": "", "atmosphere_normalized": ""}}, {"operation_type": "", "operation_details": "cast into a Petri dish to form a transparent film", "time": {"raw_string": "24 h", "unit": "h", "max_value": 24.0, "min_value": 24.0}, "temperature": {"raw_string": "65 °C", "unit": "°C", "max_value": 65.0, "min_value": 65.0}, "pH": {"raw_string": "", "max_value": null, "min_value": null}, "ratios": [], "atmosphere": {"raw_string": "", "atmosphere_normalized": ""}}, {"operation_type": "", "operation_details": "calcine the transparent film", "time": {"raw_string": "", "unit": "", "max_value": null, "min_value": null}, "temperature": {"raw_string": "500 °C", "unit": "°C", "max_value": 500.0, "min_value": 500.0}, "pH": {"raw_string": "", "max_value": null, "min_value": null}, "ratios": [], "atmosphere": {"raw_string": "", "atmosphere_normalized": ""}}], "phase_purity": {"impurity_phase": [], "phase_purity_details": "", "classification": "Pure", "characterization_methods": {"characterization_string": [], "characterization_normalized": []}}}
{"protocol": {"doi": "10.1007/s10971-023-06090-1", "target": {"material_string": "La0.88Sr0.12MnO3", "material_form": "powder", "material_formula": "La0.88Sr0.12MnO3", "composition": [{"formula": "La0.88Sr0.12MnO3", "amount": "1", "elements": {"La": "0.88", "Sr": "0.12", "Mn": "1", "O": "3"}, "species": {"La": "0.88", "Sr": "0.12", "Mn": "1", "O": "3"}}], "additives": [], "is_mixture": false, "phase": "", "oxygen_deficiency": "no", "oxidation_states": {}}, "metal_precursors": [{"material_string": "La2O3", "material_form": "", "material_formula": "La2O3", "composition": [{"formula": "La2O3", "amount": "1", "elements": {"La": "2", "O": "3"}, "species": {"La": "2", "O": "3"}}], "additives": [], "is_mixture": false, "phase": "", "oxygen_deficiency": "no", "oxidation_states": {"La": [3], "O": [-2]}}, {"material_string": "SrCO3", "material_form": "", "material_formula": "SrCO3", "composition": [{"formula": "SrCO3", "amount": "1", "elements": {"Sr": "1", "C": "1", "O": "3"}, "species": {"Sr": "1", "CO3": "1"}}], "additives": [], "is_mixture": false, "phase": "", "oxygen_deficiency": "no", "oxidation_states": {"Sr": [2], "C": [4], "O": [-2]}}, {"material_string": "MnCO3", "material_form": "", "material_formula": "MnCO3", "composition": [{"formula": "MnCO3", "amount": "1", "elements": {"Mn": "1", "C": "1", "O": "3"}, "species": {"Mn": "1", "CO3": "1"}}], "additives": [], "is_mixture": false, "phase": "", "oxygen_deficiency": "no", "oxidation_states": {"Mn": [2], "C": [4], "O": [-2]}}], "reagents": [{"reagent_string": "nitric acid", "reagent_role": "", "pubchem_CID": 944, "iupac_name": "nitric acid", "reagent_formula": "HNO3", "smiles": "[N+](=O)(O)[O-]"}, {"reagent_string": "citric acid", "reagent_role": "", "pubchem_CID": 311, "iupac_name": "2-hydroxypropane-1,2,3-tricarboxylic acid", "reagent_formula": "C6H8O7", "smiles": "C(C(=O)O)C(CC(=O)O)(C(=O)O)O"}, {"reagent_string": "ammonium hydroxide", "reagent_role": "", "pubchem_CID": 14923, "iupac_name": "azanium hydroxide", "reagent_formula": "H5NO", "smiles": "[NH4+].[OH-]"}]}, "operations": [{"operation_type": "", "operation_details": "convert the materials to nitrates with a slight excess of nitric acid", "time": {"raw_string": "", "unit": "", "max_value": null, "min_value": null}, "temperature": {"raw_string": "", "unit": "", "max_value": null, "min_value": null}, "pH": {"raw_string": "", "max_value": null, "min_value": null}, "ratios": [{"type": "molar ratio", "description": "La/Sr/Mn", "value": "0.88:0.12:1"}], "atmosphere": {"raw_string": "", "atmosphere_normalized": ""}}, {"operation_type": "", "operation_details": "add citric acid to the nitrate solutions and stir at room temperature", "time": {"raw_string": "30 min", "unit": "min", "max_value": 30.0, "min_value": 30.0}, "temperature": {"raw_string": "", "unit": "", "max_value": null, "min_value": null}, "pH": {"raw_string": "", "max_value": null, "min_value": null}, "ratios": [{"type": "molar ratio", "description": "citric acid to total metal nitrates", "value": "1.6"}], "atmosphere": {"raw_string": "", "atmosphere_normalized": ""}}, {"operation_type": "", "operation_details": "stir in a water bath and add ammonium hydroxide to adjust the pH", "time": {"raw_string": "", "unit": "", "max_value": null, "min_value": null}, "temperature": {"raw_string": "45 °C", "unit": "°C", "max_value": 45.0, "min_value": 45.0}, "pH": {"raw_string": "7", "max_value": 7.0, "min_value": 7.0}, "ratios": [], "atmosphere": {"raw_string": "", "atmosphere_normalized": ""}}, {"operation_type": "", "operation_details": "evaporate the solvent gradually to a brown viscous gel", "time": {"raw_string": "10 h", "unit": "h", "max_value": 10.0, "min_value": 10.0}, "temperature": {"raw_string": "75 °C", "unit": "°C", "max_value": 75.0, "min_value": 75.0}, "pH": {"raw_string": "", "max_value": null, "min_value": null}, "ratios": [], "atmosphere": {"raw_string": "", "atmosphere_normalized": ""}}, {"operation_type": "", "operation_details": "dry the gel in an oven", "time": {"raw_string": "24 h", "unit": "h", "max_value": 24.0, "min_value": 24.0}, "temperature": {"raw_string": "100 °C", "unit": "°C", "max_value": 100.0, "min_value": 100.0}, "pH": {"raw_string": "", "max_value": null, "min_value": null}, "ratios": [], "atmosphere": {"raw_string": "", "atmosphere_normalized": ""}}, {"operation_type": "", "operation_details": "preheat to give a black porous powder", "time": {"raw_string": "6 h", "unit": "h", "max_value": 6.0, "min_value": 6.0}, "temperature": {"raw_string": "400 °C", "unit": "°C", "max_value": 400.0, "min_value": 400.0}, "pH": {"raw_string": "", "max_value": null, "min_value": null}, "ratios": [], "atmosphere": {"raw_string": "", "atmosphere_normalized": ""}}, {"operation_type": "", "operation_details": "anneal with a controlled heating rate", "time": {"raw_string": "4 h", "unit": "h", "max_value": 4.0, "min_value": 4.0}, "temperature": {"raw_string": "800 °C", "unit": "°C", "max_value": 800.0, "min_value": 800.0}, "pH": {"raw_string": "", "max_value": null, "min_value": null}, "ratios": [], "atmosphere": {"raw_string": "", "atmosphere_normalized": ""}}, {"operation_type": "", "operation_details": "grind to obtain LSMO nanoparticles", "time": {"raw_string": "", "unit": "", "max_value": null, "min_value": null}, "temperature": {"raw_string": "", "unit": "", "max_value": null, "min_value": null}, "pH": {"raw_string": "", "max_value": null, "min_value": null}, "ratios": [], "atmosphere": {"raw_string": "", "atmosphere_normalized": ""}}], "phase_purity": {"impurity_phase": [], "phase_purity_details": "", "classification": "Pure", "characterization_methods": {"characterization_string": [], "characterization_normalized": []}}}
{"protocol": {"doi": "10.1016/j.ceramint.2017.12.091", "target": {"material_string": "La0.7Sr0.3MnO3", "material_form": "powder", "material_formula": "La0.7Sr0.3MnO3", "composition": [{"formula": "La0.7Sr0.3MnO3", "amount": "1", "elements": {"La": "0.7", "Sr": "0.3", "Mn": "1", "O": "3"}, "species": {"La": "0.7", "Sr": "0.3", "Mn": "1", "O": "3"}}], "additives": [], "is_mixture": false, "phase": "", "oxygen_deficiency": "no", "oxidation_states": {}}, "metal_precursors": [{"material_string": "La(CH3COO)3.xH2O", "material_form": "", "material_formula": "", "composition": [], "additives": [], "is_mixture": false, "phase": "", "oxygen_deficiency": "no", "oxidation_states": {}}, {"material_string": "Sr(CH3COO)2.xH2O", "material_form": "", "material_formula": "", "composition": [], "additives": [], "is_mixture": false, "phase": "", "oxygen_deficiency": "no", "oxidation_states": {}}, {"material_string": "Mn(CH3COO)2·4H2O", "material_form": "", "material_formula": "Mn(CH3COO)2·4H2O", "composition": [{"formula": "Mn(CH3COO)2", "amount": "1", "elements": {"C": "4", "H": "6", "O": "4", "Mn": "1"}, "species": {"CH3COO": "2", "Mn": "1"}}, {"formula": "H2O", "amount": "4", "elements": {"H": "2", "O": "1"}, "species": {"H2O": "1"}}], "additives": [], "is_mixture": true, "phase": "", "oxygen_deficiency": "no", "oxidation_states": {"Mn": [2], "C": [0], "H": [1], "O": [-2]}}], "reagents": [{"reagent_string": "ethylene glycol", "reagent_role": "", "pubchem_CID": 174, "iupac_name": "ethane-1,2-diol", "reagent_formula": "C2H6O2", "smiles": "C(CO)O"}]}, "operations": [{"operation_type": "", "operation_details": "dissolve the precursors in ethylene glycol by ultrasonication", "time": {"raw_string": "", "unit": "", "max_value": null, "min_value": null}, "temperature": {"raw_string": "", "unit": "", "max_value": null, "min_value": null}, "pH": {"raw_string": "", "max_value": null, "min_value": null}, "ratios": [], "atmosphere": {"raw_string": "", "atmosphere_normalized": ""}}, {"operation_type": "", "operation_details": "heat with constant stirring", "time": {"raw_string": "1 h", "unit": "h", "max_value": 1.0, "min_value": 1.0}, "temperature": {"raw_string": "80 °C", "unit": "°C", "max_value": 80.0, "min_value": 80.0}, "pH": {"raw_string": "", "max_value": null, "min_value": null}, "ratios": [], "atmosphere": {"raw_string": "", "atmosphere_normalized": ""}}, {"operation_type": "", "operation_details": "reflux the heated solution", "time": {"raw_string": "12 h", "unit": "h", "max_value": 12.0, "min_value": 12.0}, "temperature": {"raw_string": "120 °C", "unit": "°C", "max_value": 120.0, "min_value": 120.0}, "pH": {"raw_string": "", "max_value": null, "min_value": null}, "ratios": [], "atmosphere": {"raw_string": "", "atmosphere_normalized": ""}}, {"operation_type": "", "operation_details": "evaporate the solvent by heating", "time": {"raw_string": "", "unit": "", "max_value": null, "min_value": null}, "temperature": {"raw_string": "120 °C", "unit": "°C", "max_value": 120.0, "min_value": 120.0}, "pH": {"raw_string": "", "max_value": null, "min_value": null}, "ratios": [], "atmosphere": {"raw_string": "", "atmosphere_normalized": ""}}, {"operation_type": "", "operation_details": "grind the brown powder", "time": {"raw_string": "", "unit": "", "max_value": null, "min_value": null}, "temperature": {"raw_string": "", "unit": "", "max_value": null, "min_value": null}, "pH": {"raw_string": "", "max_value": null, "min_value": null}, "ratios": [], "atmosphere": {"raw_string": "", "atmosphere_normalized": ""}}, {"operation_type": "", "operation_details": "calcine the ground brown powder", "time": {"raw_string": "4 h", "unit": "h", "max_value": 4.0, "min_value": 4.0}, "temperature": {"raw_string": "750 °C", "unit": "°C", "max_value": 750.0, "min_value": 750.0}, "pH": {"raw_string": "", "max_value": null, "min_value": null}, "ratios": [], "atmosphere": {"raw_string": "", "atmosphere_normalized": ""}}], "phase_purity": {"impurity_phase": [], "phase_purity_details": "", "classification": "Pure", "characterization_methods": {"characterization_string": [], "characterization_normalized": []}}}
{"protocol": {"doi": "10.1016/j.ceramint.2017.12.091", "target": {"material_string": "La0.7Sr0.3MnO3", "material_form": "powder", "material_formula": "La0.7Sr0.3MnO3", "composition": [{"formula": "La0.7Sr0.3MnO3", "amount": "1", "elements": {"La": "0.7", "Sr": "0.3", "Mn": "1", "O": "3"}, "species": {"La": "0.7", "Sr": "0.3", "Mn": "1", "O": "3"}}], "additives": [], "is_mixture": false, "phase": "", "oxygen_deficiency": "no", "oxidation_states": {}}, "metal_precursors": [{"material_string": "La(CH3COO)3.xH2O", "material_form": "", "material_formula": "", "composition": [], "additives": [], "is_mixture": false, "phase": "", "oxygen_deficiency": "no", "oxidation_states": {}}, {"material_string": "Sr(CH3COO)2.xH2O", "material_form": "", "material_formula": "", "composition": [], "additives": [], "is_mixture": false, "phase": "", "oxygen_deficiency": "no", "oxidation_states": {}}, {"material_string": "Mn(CH3COO)2·4H2O", "material_form": "", "material_formula": "Mn(CH3COO)2·4H2O", "composition": [{"formula": "Mn(CH3COO)2", "amount": "1", "elements": {"C": "4", "H": "6", "O": "4", "Mn": "1"}, "species": {"CH3COO": "2", "Mn": "1"}}, {"formula": "H2O", "amount": "4", "elements": {"H": "2", "O": "1"}, "species": {"H2O": "1"}}], "additives": [], "is_mixture": true, "phase": "", "oxygen_deficiency": "no", "oxidation_states": {"Mn": [2], "C": [0], "H": [1], "O": [-2]}}], "reagents": [{"reagent_string": "ethylene glycol", "reagent_role": "", "pubchem_CID": 174, "iupac_name": "ethane-1,2-diol", "reagent_formula": "C2H6O2", "smiles": "C(CO)O"}]}, "operations": [{"operation_type": "", "operation_details": "ultrasonicate the precursors into ethylene glycol to dissolve", "time": {"raw_string": "", "unit": "", "max_value": null, "min_value": null}, "temperature": {"raw_string": "", "unit": "", "max_value": null, "min_value": null}, "pH": {"raw_string": "", "max_value": null, "min_value": null}, "ratios": [], "atmosphere": {"raw_string": "", "atmosphere_normalized": ""}}, {"operation_type": "", "operation_details": "heat under constant stirring", "time": {"raw_string": "1 h", "unit": "h", "max_value": 1.0, "min_value": 1.0}, "temperature": {"raw_string": "80 °C", "unit": "°C", "max_value": 80.0, "min_value": 80.0}, "pH": {"raw_string": "", "max_value": null, "min_value": null}, "ratios": [], "atmosphere": {"raw_string": "", "atmosphere_normalized": ""}}, {"operation_type": "", "operation_details": "reflux the stirred solution", "time": {"raw_string": "12 h", "unit": "h", "max_value": 12.0, "min_value": 12.0}, "temperature": {"raw_string": "120 °C", "unit": "°C", "max_value": 120.0, "min_value": 120.0}, "pH": {"raw_string": "", "max_value": null, "min_value": null}, "ratios": [], "atmosphere": {"raw_string": "", "atmosphere_normalized": ""}}, {"operation_type": "", "operation_details": "evaporate off the solvent", "time": {"raw_string": "", "unit": "", "max_value": null, "min_value": null}, "temperature": {"raw_string": "120 °C", "unit": "°C", "max_value": 120.0, "min_value": 120.0}, "pH": {"raw_string": "", "max_value": null, "min_value": null}, "ratios": [], "atmosphere": {"raw_string": "", "atmosphere_normalized": ""}}, {"operation_type": "", "operation_details": "grind the brown powder", "time": {"raw_string": "", "unit": "", "max_value": null, "min_value": null}, "temperature": {"raw_string": "", "unit": "", "max_value": null, "min_value": null}, "pH": {"raw_string": "", "max_value": null, "min_value": null}, "ratios": [], "atmosphere": {"raw_string": "", "atmosphere_normalized": ""}}, {"operation_type": "", "operation_details": "calcine the ground brown powder", "time": {"raw_string": "4 h", "unit": "h", "max_value": 4.0, "min_value": 4.0}, "temperature": {"raw_string": "850 °C", "unit": "°C", "max_value": 850.0, "min_value": 850.0}, "pH": {"raw_string": "", "max_value": null, "min_value": null}, "ratios": [], "atmosphere": {"raw_string": "", "atmosphere_normalized": ""}}], "phase_purity": {"impurity_phase": [], "phase_purity_details": "", "classification": "Pure", "characterization_methods": {"characterization_string": [], "characterization_normalized": []}}}
{"protocol": {"doi": "10.1016/j.ceramint.2017.12.091", "target": {"material_string": "La0.7Sr0.3MnO3", "material_form": "powder", "material_formula": "La0.7Sr0.3MnO3", "composition": [{"formula": "La0.7Sr0.3MnO3", "amount": "1", "elements": {"La": "0.7", "Sr": "0.3", "Mn": "1", "O": "3"}, "species": {"La": "0.7", "Sr": "0.3", "Mn": "1", "O": "3"}}], "additives": [], "is_mixture": false, "phase": "", "oxygen_deficiency": "no", "oxidation_states": {}}, "metal_precursors": [{"material_string": "La(CH3COO)3.xH2O", "material_form": "", "material_formula": "", "composition": [], "additives": [], "is_mixture": false, "phase": "", "oxygen_deficiency": "no", "oxidation_states": {}}, {"material_string": "Sr(CH3COO)2.xH2O", "material_form": "", "material_formula": "", "composition": [], "additives": [], "is_mixture": false, "phase": "", "oxygen_deficiency": "no", "oxidation_states": {}}, {"material_string": "Mn(CH3COO)2·4H2O", "material_form": "", "material_formula": "Mn(CH3COO)2·4H2O", "composition": [{"formula": "Mn(CH3COO)2", "amount": "1", "elements": {"C": "4", "H": "6", "O": "4", "Mn": "1"}, "species": {"CH3COO": "2", "Mn": "1"}}, {"formula": "H2O", "amount": "4", "elements": {"H": "2", "O": "1"}, "species": {"H2O": "1"}}], "additives": [], "is_mixture": true, "phase": "", "oxygen_deficiency": "no", "oxidation_states": {"Mn": [2], "C": [0], "H": [1], "O": [-2]}}], "reagents": [{"reagent_string": "ethylene glycol", "reagent_role": "", "pubchem_CID": 174, "iupac_name": "ethane-1,2-diol", "reagent_formula": "C2H6O2", "smiles": "C(CO)O"}]}, "operations": [{"operation_type": "", "operation_details": "dissolve the precursors in ethylene glycol with ultrasound", "time": {"raw_string": "", "unit": "", "max_value": null, "min_value": null}, "temperature": {"raw_string": "", "unit": "", "max_value": null, "min_value": null}, "pH": {"raw_string": "", "max_value": null, "min_value": null}, "ratios": [], "atmosphere": {"raw_string": "", "atmosphere_normalized": ""}}, {"operation_type": "", "operation_details": "heat while stirring constantly", "time": {"raw_string": "1 h", "unit": "h", "max_value": 1.0, "min_value": 1.0}, "temperature": {"raw_string": "80 °C", "unit": "°C", "max_value": 80.0, "min_value": 80.0}, "pH": {"raw_string": "", "max_value": null, "min_value": null}, "ratios": [], "atmosphere": {"raw_string": "", "atmosphere_normalized": ""}}, {"operation_type": "", "operation_details": "reflux the warmed solution", "time": {"raw_string": "12 h", "unit": "h", "max_value": 12.0, "min_value": 12.0}, "temperature": {"raw_string": "120 °C", "unit": "°C", "max_value": 120.0, "min_value": 120.0}, "pH": {"raw_string": "", "max_value": null, "min_value": null}, "ratios": [], "atmosphere": {"raw_string": "", "atmosphere_normalized": ""}}, {"operation_type": "", "operation_details": "drive off the solvent", "time": {"raw_string": "", "unit": "", "max_value": null, "min_value": null}, "temperature": {"raw_string": "120 °C", "unit": "°C", "max_value": 120.0, "min_value": 120.0}, "pH": {"raw_string": "", "max_value": null, "min_value": null}, "ratios": [], "atmosphere": {"raw_string": "", "atmosphere_normalized": ""}}, {"operation_type": "", "operation_details": "grind the brown-coloured powder", "time": {"raw_string": "", "unit": "", "max_value": null, "min_value": null}, "temperature": {"raw_string": "", "unit": "", "max_value": null, "min_value": null}, "pH": {"raw_string": "", "max_value": null, "min_value": null}, "ratios": [], "atmosphere": {"raw_string": "", "atmosphere_normalized": ""}}, {"operation_type": "", "operation_details": "calcine the ground powder", "time": {"raw_string": "4 h", "unit": "h", "max_value": 4.0, "min_value": 4.0}, "temperature": {"raw_string": "950 °C", "unit": "°C", "max_value": 950.0, "min_value": 950.0}, "pH": {"raw_string": "", "max_value": null, "min_value": null}, "ratios": [], "atmosphere": {"raw_string": "", "atmosphere_normalized": ""}}], "phase_purity": {"impurity_phase": [], "phase_purity_details": "", "classification": "Pure", "characterization_methods": {"characterization_string": [], "characterization_normalized": []}}}
{"protocol": {"doi": "10.1103/PhysRevB.84.054435", "target": {"material_string": "Ca3CoMnO6", "material_form": "powder", "material_formula": "Ca3CoMnO6", "composition": [{"formula": "Ca3CoMnO6", "amount": "1", "elements": {"Ca": "3", "Co": "1", "Mn": "1", "O": "6"}, "species": {"Ca": "3", "Co": "1", "Mn": "1", "O": "6"}}], "additives": [], "is_mixture": false, "phase": "", "oxygen_deficiency": "no", "oxidation_states": {"Ca": [2], "Co": [4], "Mn": [2], "O": [-2]}}, "metal_precursors": [{"material_string": "Ca(NO3)2·4H2O", "material_form": "", "material_formula": "Ca(NO3)2·4H2O", "composition": [{"formula": "Ca(NO3)2", "amount": "1", "elements": {"N": "2", "O": "6", "Ca": "1"}, "species": {"NO3": "2", "Ca": "1"}}, {"formula": "H2O", "amount": "4", "elements": {"H": "2", "O": "1"}, "species": {"H2O": "1"}}], "additives": [], "is_mixture": true, "phase": "", "oxygen_deficiency": "no", "oxidation_states": {"Ca": [2], "N": [5], "O": [-2]}}, {"material_string": "Mn(NO3)2", "material_form": "", "material_formula": "Mn(NO3)2", "composition": [{"formula": "Mn(NO3)2", "amount": "1", "elements": {"N": "2", "O": "6", "Mn": "1"}, "species": {"NO3": "2", "Mn": "1"}}], "additives": [], "is_mixture": false, "phase": "", "oxygen_deficiency": "no", "oxidation_states": {"Mn": [2], "N": [5], "O": [-2]}}, {"material_string": "Co(NO3)2·6H2O", "material_form": "", "material_formula": "Co(NO3)2·6H2O", "composition": [{"formula": "Co(NO3)2", "amount": "1", "elements": {"N": "2", "O": "6", "Co": "1"}, "species": {"NO3": "2", "Co": "1"}}, {"formula": "H2O", "amount": "6", "elements": {"H": "2", "O": "1"}, "species": {"H2O": "1"}}], "additives": [], "is_mixture": true, "phase": "", "oxygen_deficiency": "no", "oxidation_states": {"Co": [2], "N": [5], "O": [-2]}}], "reagents": [{"reagent_string": "ethanol", "reagent_role": "", "pubchem_CID": 702, "iupac_name": "ethanol", "reagent_formula": "C2H6O", "smiles": "CCO"}, {"reagent_string": "citric acid", "reagent_role": "", "pubchem_CID": 311, "iupac_name": "2-hydroxypropane-1,2,3-tricarboxylic acid", "reagent_formula": "C6H8O7", "smiles": "C(C(=O)O)C(CC(=O)O)(C(=O)O)O"}]}, "operations": [{"operation_type": "", "operation_details": "mix stoichiometric metal nitrates with citric acid in ethanol", "time": {"raw_string": "", "unit": "", "max_value": null, "min_value": null}, "temperature": {"raw_string": "", "unit": "", "max_value": null, "min_value": null}, "pH": {"raw_string": "", "max_value": null, "min_value": null}, "ratios": [], "atmosphere": {"raw_string": "", "atmosphere_normalized": ""}}, {"operation_type": "", "operation_details": "heat the nitrate mixture to a precursor", "time": {"raw_string": "", "unit": "", "max_value": null, "min_value": null}, "temperature": {"raw_string": "170 °C", "unit": "°C", "max_value": 170.0, "min_value": 170.0}, "pH": {"raw_string": "", "max_value": null, "min_value": null}, "ratios": [], "atmosphere": {"raw_string": "", "atmosphere_normalized": ""}}, {"operation_type": "", "operation_details": "mill the resulting precursor", "time": {"raw_string": "", "unit": "", "max_value": null, "min_value": null}, "temperature": {"raw_string": "", "unit": "", "max_value": null, "min_value": null}, "pH": {"raw_string": "", "max_value": null, "min_value": null}, "ratios": [], "atmosphere": {"raw_string": "", "atmosphere_normalized": ""}}, {"operation_type": "", "operation_details": "incinerate the milled precursor", "time": {"raw_string": "24 hours", "unit": "h", "max_value": 24.0, "min_value": 24.0}, "temperature": {"raw_string": "850 °C", "unit": "°C", "max_value": 850.0, "min_value": 850.0}, "pH": {"raw_string": "", "max_value": null, "min_value": null}, "ratios": [], "atmosphere": {"raw_string": "", "atmosphere_normalized": ""}}], "phase_purity": {"impurity_phase": [], "phase_purity_details": "", "classification": "Pure", "characterization_methods": {"characterization_string": [], "characterization_normalized": []}}}
