Repository: hackingmaterials/sol-gel-data

# scripts/

Regenerates every numbered table and figure in the manuscript and the Supplementary
Information.

## Contents

- `figures_tables.ipynb` — one section per manuscript item. Table 2, Figure 2 and Figure 3
  are built from `sol_gel_dataset.jsonl`; Tables 3–5, Tables S2–S6 and Figures S1–S4 from
  the validation labels below.
- `validation/` — the human and LLM annotations for the 200-paper validation set:
  paper-level classification labels (`classification_human.jsonl`,
  `classification_LLM.jsonl`), the 286 records extracted by Gemini 3.0 Flash
  (`validation_LLM.jsonl`) and the 279 ground-truth records they are matched against

File: scripts/validation/validation_LLM.jsonl (part 10 of 37)
{"protocol": {"doi": "10.1016/j.catcom.2011.12.028", "target": {"material_string": "TiO2", "material_form": "powder", "material_formula": "TiO2", "composition": [{"formula": "TiO2", "amount": "1", "elements": {"Ti": "1", "O": "2"}, "species": {"Ti": "1", "O": "2"}}], "additives": [], "is_mixture": false, "phase": "", "oxygen_deficiency": "no", "oxidation_states": {"Ti": [4], "O": [-2]}}, "metal_precursors": [{"material_string": "Ti(OBu)4", "material_form": "", "material_formula": "Ti(OOCH2CH2CH2CH3)4", "composition": [{"formula": "Ti(OOCH2CH2CH2CH3)4", "amount": "1", "elements": {"O": "8", "C": "16", "H": "36", "Ti": "1"}, "species": {}}], "additives": [], "is_mixture": false, "phase": "", "oxygen_deficiency": "no", "oxidation_states": {"Ti": [4], "O": [-2], "C": [-2, -1], "H": [1]}}], "reagents": [{"reagent_string": "acetic acid", "reagent_role": "unspecified", "pubchem_CID": 176, "iupac_name": "acetic acid", "reagent_formula": "C2H4O2", "smiles": "CC(=O)O"}, {"reagent_string": "HCl", "reagent_role": "unspecified", "pubchem_CID": 313, "iupac_name": "chlorane", "reagent_formula": "ClH", "smiles": "Cl"}, {"reagent_string": "F-127", "reagent_role": "unspecified", "pubchem_CID": null, "iupac_name": "", "reagent_formula": "", "smiles": ""}, {"reagent_string": "ethanol", "reagent_role": "solvent", "pubchem_CID": 702, "iupac_name": "ethanol", "reagent_formula": "C2H6O", "smiles": "CCO"}, {"reagent_string": "NaCl", "reagent_role": "template", "pubchem_CID": 5234, "iupac_name": "sodium chloride", "reagent_formula": "ClNa", "smiles": "[Na+].[Cl-]"}, {"reagent_string": "distilled water", "reagent_role": "washing", "pubchem_CID": 962, "iupac_name": "oxidane", "reagent_formula": "H2O", "smiles": "O"}]}, "operations": [{"operation_type": "mixing", "operation_details": "10 mmol Ti(OBu)4, 40 mmol acetic acid, 12 mmol HCl and 1.6 g F-127 dissolved in 30 mL ethanol", "time": {"raw_string": "", "unit": "", "max_value": null, "min_value": null}, "temperature": {"raw_string": "", "unit": "", "max_value": null, "min_value": null}, "pH": {"raw_string": "", "max_value": null, "min_value": null}, "ratios": [], "atmosphere": {"raw_string": "", "atmosphere_normalized": ""}}, {"operation_type": "mixing", "operation_details": "0.2 M NaCl aqueous solution added dropwise into the mixture, stirred vigorously for 1 h", "time": {"raw_string": "1 h", "unit": "h", "max_value": 1.0, "min_value": 1.0}, "temperature": {"raw_string": "", "unit": "", "max_value": null, "min_value": null}, "pH": {"raw_string": "", "max_value": null, "min_value": null}, "ratios": [{"type": "molar ratio", "description": "Na/Ti", "value": "0.1"}], "atmosphere": {"raw_string": "", "atmosphere_normalized": ""}}, {"operation_type": "heating", "operation_details": "transferred into a Petri dish to form a transparent film", "time": {"raw_string": "24 h", "unit": "h", "max_value": 24.0, "min_value": 24.0}, "temperature": {"raw_string": "65 °C", "unit": "°C", "max_value": 65.0, "min_value": 65.0}, "pH": {"raw_string": "", "max_value": null, "min_value": null}, "ratios": [], "atmosphere": {"raw_string": "", "atmosphere_normalized": ""}}, {"operation_type": "heating", "operation_details": "calcining to obtain as-prepared TiO2NPs-NaCl", "time": {"raw_string": "", "unit": "", "max_value": null, "min_value": null}, "temperature": {"raw_string": "500 °C", "unit": "°C", "max_value": 500.0, "min_value": 500.0}, "pH": {"raw_string": "", "max_value": null, "min_value": null}, "ratios": [], "atmosphere": {"raw_string": "", "atmosphere_normalized": ""}}, {"operation_type": "other", "operation_details": "washed using 30 mL distilled water for three times to eliminate NaCl", "time": {"raw_string": "", "unit": "", "max_value": null, "min_value": null}, "temperature": {"raw_string": "", "unit": "", "max_value": null, "min_value": null}, "pH": {"raw_string": "", "max_value": null, "min_value": null}, "ratios": [], "atmosphere": {"raw_string": "", "atmosphere_normalized": ""}}, {"operation_type": "heating", "operation_details": "dried", "time": {"raw_string": "24 h", "unit": "h", "max_value": 24.0, "min_value": 24.0}, "temperature": {"raw_string": "140 °C", "unit": "°C", "max_value": 140.0, "min_value": 140.0}, "pH": {"raw_string": "", "max_value": null, "min_value": null}, "ratios": [], "atmosphere": {"raw_string": "", "atmosphere_normalized": ""}}], "phase_purity": {"impurity_phase": [], "phase_purity_details": "only the anatase phase is found in the TiO2NPs-NaCl(R) after water washing", "classification": "Pure", "characterization_methods": {"characterization_string": ["XRD", "TEM", "XPS", "TGA", "EPR", "GC"], "characterization_normalized": ["X-ray Diffraction (XRD)", "Transmission Electron Microscopy (TEM)", "X-ray Photoelectron Spectroscopy (XPS)", "Thermogravimetric Analysis (TGA)", "Electron Paramagnetic Resonance (EPR)", "Gas Chromatography (GC)"]}}}
{"protocol": {"doi": "10.1016/j.catcom.2011.12.028", "target": {"material_string": "TiO2", "material_form": "powder", "material_formula": "TiO2", "composition": [{"formula": "TiO2", "amount": "1", "elements": {"Ti": "1", "O": "2"}, "species": {"Ti": "1", "O": "2"}}], "additives": [], "is_mixture": false, "phase": "", "oxygen_deficiency": "no", "oxidation_states": {"Ti": [4], "O": [-2]}}, "metal_precursors": [{"material_string": "Ti(OBu)4", "material_form": "", "material_formula": "Ti(OOCH2CH2CH2CH3)4", "composition": [{"formula": "Ti(OOCH2CH2CH2CH3)4", "amount": "1", "elements": {"O": "8", "C": "16", "H": "36", "Ti": "1"}, "species": {}}], "additives": [], "is_mixture": false, "phase": "", "oxygen_deficiency": "no", "oxidation_states": {"Ti": [4], "O": [-2], "C": [-2, -1], "H": [1]}}], "reagents": [{"reagent_string": "acetic acid", "reagent_role": "unspecified", "pubchem_CID": 176, "iupac_name": "acetic acid", "reagent_formula": "C2H4O2", "smiles": "CC(=O)O"}, {"reagent_string": "HCl", "reagent_role": "unspecified", "pubchem_CID": 313, "iupac_name": "chlorane", "reagent_formula": "ClH", "smiles": "Cl"}, {"reagent_string": "F-127", "reagent_role": "unspecified", "pubchem_CID": null, "iupac_name": "", "reagent_formula": "", "smiles": ""}, {"reagent_string": "ethanol", "reagent_role": "solvent", "pubchem_CID": 702, "iupac_name": "ethanol", "reagent_formula": "C2H6O", "smiles": "CCO"}]}, "operations": [{"operation_type": "mixing", "operation_details": "10 mmol Ti(OBu)4, 40 mmol acetic acid, 12 mmol HCl and 1.6 g F-127 dissolved in 30 mL ethanol", "time": {"raw_string": "", "unit": "", "max_value": null, "min_value": null}, "temperature": {"raw_string": "", "unit": "", "max_value": null, "min_value": null}, "pH": {"raw_string": "", "max_value": null, "min_value": null}, "ratios": [], "atmosphere": {"raw_string": "", "atmosphere_normalized": ""}}, {"operation_type": "mixing", "operation_details": "stirred vigorously for 1 h", "time": {"raw_string": "1 h", "unit": "h", "max_value": 1.0, "min_value": 1.0}, "temperature": {"raw_string": "", "unit": "", "max_value": null, "min_value": null}, "pH": {"raw_string": "", "max_value": null, "min_value": null}, "ratios": [], "atmosphere": {"raw_string": "", "atmosphere_normalized": ""}}, {"operation_type": "heating", "operation_details": "transferred into a Petri dish to form a transparent film", "time": {"raw_string": "24 h", "unit": "h", "max_value": 24.0, "min_value": 24.0}, "temperature": {"raw_string": "65 °C", "unit": "°C", "max_value": 65.0, "min_value": 65.0}, "pH": {"raw_string": "", "max_value": null, "min_value": null}, "ratios": [], "atmosphere": {"raw_string": "", "atmosphere_normalized": ""}}, {"operation_type": "heating", "operation_details": "calcining", "time": {"raw_string": "", "unit": "", "max_value": null, "min_value": null}, "temperature": {"raw_string": "500 °C", "unit": "°C", "max_value": 500.0, "min_value": 500.0}, "pH": {"raw_string": "", "max_value": null, "min_value": null}, "ratios": [], "atmosphere": {"raw_string": "", "atmosphere_normalized": ""}}], "phase_purity": {"impurity_phase": [], "phase_purity_details": "characteristic peaks of anatase phase, and no other crystalline phase of TiO2 is observed", "classification": "Pure", "characterization_methods": {"characterization_string": ["XRD", "TEM", "XPS", "TGA", "EPR", "GC"], "characterization_normalized": ["X-ray Diffraction (XRD)", "Transmission Electron Microscopy (TEM)", "X-ray Photoelectron Spectroscopy (XPS)", "Thermogravimetric Analysis (TGA)", "Electron Paramagnetic Resonance (EPR)", "Gas Chromatography (GC)"]}}}
{"protocol": {"doi": "10.1007/s10971-023-06090-1", "target": {"material_string": "La0.88Sr0.12MnO3", "material_form": "powder", "material_formula": "La0.88Sr0.12MnO3", "composition": [{"formula": "La0.88Sr0.12MnO3", "amount": "1", "elements": {"La": "0.88", "Sr": "0.12", "Mn": "1", "O": "3"}, "species": {"La": "0.88", "Sr": "0.12", "Mn": "1", "O": "3"}}], "additives": [], "is_mixture": false, "phase": "", "oxygen_deficiency": "no", "oxidation_states": {}}, "metal_precursors": [{"material_string": "La2O3", "material_form": "", "material_formula": "La2O3", "composition": [{"formula": "La2O3", "amount": "1", "elements": {"La": "2", "O": "3"}, "species": {"La": "2", "O": "3"}}], "additives": [], "is_mixture": false, "phase": "", "oxygen_deficiency": "no", "oxidation_states": {"La": [3], "O": [-2]}}, {"material_string": "SrCO3", "material_form": "", "material_formula": "SrCO3", "composition": [{"formula": "SrCO3", "amount": "1", "elements": {"Sr": "1", "C": "1", "O": "3"}, "species": {"Sr": "1", "CO3": "1"}}], "additives": [], "is_mixture": false, "phase": "", "oxygen_deficiency": "no", "oxidation_states": {"Sr": [2], "C": [4], "O": [-2]}}, {"material_string": "MnCO3", "material_form": "", "material_formula": "MnCO3", "composition": [{"formula": "MnCO3", "amount": "1", "elements": {"Mn": "1", "C": "1", "O": "3"}, "species": {"Mn": "1", "CO3": "1"}}], "additives": [], "is_mixture": false, "phase": "", "oxygen_deficiency": "no", "oxidation_states": {"Mn": [2], "C": [4], "O": [-2]}}], "reagents": [{"reagent_string": "nitric acid", "reagent_role": "unspecified", "pubchem_CID": 944, "iupac_name": "nitric acid", "reagent_formula": "HNO3", "smiles": "[N+](=O)(O)[O-]"}, {"reagent_string": "citric acid", "reagent_role": "polymerizing agent", "pubchem_CID": 311, "iupac_name": "2-hydroxypropane-1,2,3-tricarboxylic acid", "reagent_formula": "C6H8O7", "smiles": "C(C(=O)O)C(CC(=O)O)(C(=O)O)O"}, {"reagent_string": "ammonium hydroxide", "reagent_role": "pH modifier", "pubchem_CID": 14923, "iupac_name": "azanium hydroxide", "reagent_formula": "H5NO", "smiles": "[NH4+].[OH-]"}]}, "operations": [{"operation_type": "mixing", "operation_details": "materials converted into nitrates by adding slight excess of nitric acid", "time": {"raw_string": "", "unit": "", "max_value": null, "min_value": null}, "temperature": {"raw_string": "", "unit": "", "max_value": null, "min_value": null}, "pH": {"raw_string": "", "max_value": null, "min_value": null}, "ratios": [{"type": "molar ratio", "description": "La/Sr/Mn", "value": "0.88:0.12:1"}], "atmosphere": {"raw_string": "", "atmosphere_normalized": ""}}, {"operation_type": "mixing", "operation_details": "citric acid added to metal nitrate solutions and stirred at room temperature", "time": {"raw_string": "30 min", "unit": "min", "max_value": 30.0, "min_value": 30.0}, "temperature": {"raw_string": "room temperature", "unit": "", "max_value": null, "min_value": null}, "pH": {"raw_string": "", "max_value": null, "min_value": null}, "ratios": [{"type": "molar ratio", "description": "citric acid to total metal nitrates", "value": "1.6"}], "atmosphere": {"raw_string": "", "atmosphere_normalized": ""}}, {"operation_type": "mixing", "operation_details": "stirred in water bath and ammonium hydroxide added to adjust pH", "time": {"raw_string": "", "unit": "", "max_value": null, "min_value": null}, "temperature": {"raw_string": "45 °C", "unit": "°C", "max_value": 45.0, "min_value": 45.0}, "pH": {"raw_string": "7", "max_value": 7.0, "min_value": 7.0}, "ratios": [], "atmosphere": {"raw_string": "", "atmosphere_normalized": ""}}, {"operation_type": "heating", "operation_details": "gradual evaporation of solvent to obtain brown viscous gel", "time": {"raw_string": "10 h", "unit": "h", "max_value": 10.0, "min_value": 10.0}, "temperature": {"raw_string": "75 °C", "unit": "°C", "max_value": 75.0, "min_value": 75.0}, "pH": {"raw_string": "", "max_value": null, "min_value": null}, "ratios": [], "atmosphere": {"raw_string": "", "atmosphere_normalized": ""}}, {"operation_type": "heating", "operation_details": "gel dried in oven", "time": {"raw_string": "24 h", "unit": "h", "max_value": 24.0, "min_value": 24.0}, "temperature": {"raw_string": "100 °C", "unit": "°C", "max_value": 100.0, "min_value": 100.0}, "pH": {"raw_string": "", "max_value": null, "min_value": null}, "ratios": [], "atmosphere": {"raw_string": "", "atmosphere_normalized": ""}}, {"operation_type": "heating", "operation_details": "preheated to form black porous powder", "time": {"raw_string": "6 h", "unit": "h", "max_value": 6.0, "min_value": 6.0}, "temperature": {"raw_string": "400 °C", "unit": "°C", "max_value": 400.0, "min_value": 400.0}, "pH": {"raw_string": "", "max_value": null, "min_value": null}, "ratios": [], "atmosphere": {"raw_string": "", "atmosphere_normalized": ""}}, {"operation_type": "heating", "operation_details": "annealed at 800 °C at heating rate of 10 °C/min", "time": {"raw_string": "4 h", "unit": "h", "max_value": 4.0, "min_value": 4.0}, "temperature": {"raw_string": "800 °C", "unit": "°C", "max_value": 800.0, "min_value": 800.0}, "pH": {"raw_string": "", "max_value": null, "min_value": null}, "ratios": [], "atmosphere": {"raw_string": "", "atmosphere_normalized": ""}}, {"operation_type": "grinding", "operation_details": "ground to obtain LSMO nanoparticles", "time": {"raw_string": "", "unit": "", "max_value": null, "min_value": null}, "temperature": {"raw_string": "", "unit": "", "max_value": null, "min_value": null}, "pH": {"raw_string": "", "max_value": null, "min_value": null}, "ratios": [], "atmosphere": {"raw_string": "", "atmosphere_normalized": ""}}], "phase_purity": {"impurity_phase": [], "phase_purity_details": "The XRD patterns proved that the sample was pure and a single-phase of orthorhombic structure with space group Pnma.", "classification": "Pure", "characterization_methods": {"characterization_string": ["XRD", "FE-SEM", "SQUID VSM"], "characterization_normalized": ["X-ray Diffraction (XRD)", "Scanning Electron Microscopy (SEM)"]}}}
{"protocol": {"doi": "10.1016/j.ceramint.2017.12.091", "target": {"material_string": "La0.7Sr0.3MnO3", "material_form": "powder", "material_formula": "La0.7Sr0.3MnO3", "composition": [{"formula": "La0.7Sr0.3MnO3", "amount": "1", "elements": {"La": "0.7", "Sr": "0.3", "Mn": "1", "O": "3"}, "species": {"La": "0.7", "Sr": "0.3", "Mn": "1", "O": "3"}}], "additives": [], "is_mixture": false, "phase": "", "oxygen_deficiency": "no", "oxidation_states": {}}, "metal_precursors": [{"material_string": "La(CH3COO)3.xH2O", "material_form": "", "material_formula": "", "composition": [], "additives": [], "is_mixture": false, "phase": "", "oxygen_deficiency": "no", "oxidation_states": {}}, {"material_string": "Sr(CH3COO)2.xH2O", "material_form": "", "material_formula": "", "composition": [], "additives": [], "is_mixture": false, "phase": "", "oxygen_deficiency": "no", "oxidation_states": {}}, {"material_string": "Mn(CH3COO)2·4H2O", "material_form": "", "material_formula": "Mn(CH3COO)2·4H2O", "composition": [{"formula": "Mn(CH3COO)2", "amount": "1", "elements": {"C": "4", "H": "6", "O": "4", "Mn": "1"}, "species": {"CH3COO": "2", "Mn": "1"}}, {"formula": "H2O", "amount": "4", "elements": {"H": "2", "O": "1"}, "species": {"H2O": "1"}}], "additives": [], "is_mixture": true, "phase": "", "oxygen_deficiency": "no", "oxidation_states": {"Mn": [2], "C": [0], "H": [1], "O": [-2]}}], "reagents": [{"reagent_string": "ethylene glycol", "reagent_role": "solvent", "pubchem_CID": 174, "iupac_name": "ethane-1,2-diol", "reagent_formula": "C2H6O2", "smiles": "C(CO)O"}]}, "operations": [{"operation_type": "mixing", "operation_details": "precursors dissolved in ethylene glycol using ultrasonication", "time": {"raw_string": "", "unit": "", "max_value": null, "min_value": null}, "temperature": {"raw_string": "", "unit": "", "max_value": null, "min_value": null}, "pH": {"raw_string": "", "max_value": null, "min_value": null}, "ratios": [], "atmosphere": {"raw_string": "", "atmosphere_normalized": ""}}, {"operation_type": "mixing", "operation_details": "heated with constant stirring", "time": {"raw_string": "1 h", "unit": "h", "max_value": 1.0, "min_value": 1.0}, "temperature": {"raw_string": "80 °C", "unit": "°C", "max_value": 80.0, "min_value": 80.0}, "pH": {"raw_string": "", "max_value": null, "min_value": null}, "ratios": [], "atmosphere": {"raw_string": "", "atmosphere_normalized": ""}}, {"operation_type": "mixing", "operation_details": "refluxed", "time": {"raw_string": "12 h", "unit": "h", "max_value": 12.0, "min_value": 12.0}, "temperature": {"raw_string": "120 °C", "unit": "°C", "max_value": 120.0, "min_value": 120.0}, "pH": {"raw_string": "", "max_value": null, "min_value": null}, "ratios": [], "atmosphere": {"raw_string": "", "atmosphere_normalized": ""}}, {"operation_type": "heating", "operation_details": "solvent evaporation", "time": {"raw_string": "", "unit": "", "max_value": null, "min_value": null}, "temperature": {"raw_string": "120 °C", "unit": "°C", "max_value": 120.0, "min_value": 120.0}, "pH": {"raw_string": "", "max_value": null, "min_value": null}, "ratios": [], "atmosphere": {"raw_string": "", "atmosphere_normalized": ""}}, {"operation_type": "grinding", "operation_details": "brown color powder was grounded", "time": {"raw_string": "", "unit": "", "max_value": null, "min_value": null}, "temperature": {"raw_string": "", "unit": "", "max_value": null, "min_value": null}, "pH": {"raw_string": "", "max_value": null, "min_value": null}, "ratios": [], "atmosphere": {"raw_string": "", "atmosphere_normalized": ""}}, {"operation_type": "heating", "operation_details": "calcined", "time": {"raw_string": "4 h", "unit": "h", "max_value": 4.0, "min_value": 4.0}, "temperature": {"raw_string": "750 °C", "unit": "°C", "max_value": 750.0, "min_value": 750.0}, "pH": {"raw_string": "", "max_value": null, "min_value": null}, "ratios": [], "atmosphere": {"raw_string": "", "atmosphere_normalized": ""}}], "phase_purity": {"impurity_phase": [], "phase_purity_details": "single phase with no detectable impurities; rhombohedral structure; calcined at 750 °C", "classification": "Pure", "characterization_methods": {"characterization_string": ["XRD", "TEM", "FESEM", "EDS", "SAED", "SQUID"], "characterization_normalized": ["X-ray Diffraction (XRD)", "Transmission Electron Microscopy (TEM)", "Scanning Electron Microscopy (SEM)", "Energy Dispersive X-ray Spectroscopy (EDS)", "Selected Area Electron Diffraction (SAED)", "SQUID Magnetometry"]}}}
{"protocol": {"doi": "10.1016/j.ceramint.2017.12.091", "target": {"material_string": "La0.7Sr0.3MnO3", "material_form": "powder", "material_formula": "La0.7Sr0.3MnO3", "composition": [{"formula": "La0.7Sr0.3MnO3", "amount": "1", "elements": {"La": "0.7", "Sr": "0.3", "Mn": "1", "O": "3"}, "species": {"La": "0.7", "Sr": "0.3", "Mn": "1", "O": "3"}}], "additives": [], "is_mixture": false, "phase": "", "oxygen_deficiency": "no", "oxidation_states": {}}, "metal_precursors": [{"material_string": "La(CH3COO)3.xH2O", "material_form": "", "material_formula": "", "composition": [], "additives": [], "is_mixture": false, "phase": "", "oxygen_deficiency": "no", "oxidation_states": {}}, {"material_string": "Sr(CH3COO)2.xH2O", "material_form": "", "material_formula": "", "composition": [], "additives": [], "is_mixture": false, "phase": "", "oxygen_deficiency": "no", "oxidation_states": {}}, {"material_string": "Mn(CH3COO)2·4H2O", "material_form": "", "material_formula": "Mn(CH3COO)2·4H2O", "composition": [{"formula": "Mn(CH3COO)2", "amount": "1", "elements": {"C": "4", "H": "6", "O": "4", "Mn": "1"}, "species": {"CH3COO": "2", "Mn": "1"}}, {"formula": "H2O", "amount": "4", "elements": {"H": "2", "O": "1"}, "species": {"H2O": "1"}}], "additives": [], "is_mixture": true, "phase": "", "oxygen_deficiency": "no", "oxidation_states": {"Mn": [2], "C": [0], "H": [1], "O": [-2]}}], "reagents": [{"reagent_string": "ethylene glycol", "reagent_role": "solvent", "pubchem_CID": 174, "iupac_name": "ethane-1,2-diol", "reagent_formula": "C2H6O2", "smiles": "C(CO)O"}]}, "operations": [{"operation_type": "mixing", "operation_details": "precursors dissolved in ethylene glycol using ultrasonication", "time": {"raw_string": "", "unit": "", "max_value": null, "min_value": null}, "temperature": {"raw_string": "", "unit": "", "max_value": null, "min_value": null}, "pH": {"raw_string": "", "max_value": null, "min_value": null}, "ratios": [], "atmosphere": {"raw_string": "", "atmosphere_normalized": ""}}, {"operation_type": "mixing", "operation_details": "heated with constant stirring", "time": {"raw_string": "1 h", "unit": "h", "max_value": 1.0, "min_value": 1.0}, "temperature": {"raw_string": "80 °C", "unit": "°C", "max_value": 80.0, "min_value": 80.0}, "pH": {"raw_string": "", "max_value": null, "min_value": null}, "ratios": [], "atmosphere": {"raw_string": "", "atmosphere_normalized": ""}}, {"operation_type": "mixing", "operation_details": "refluxed", "time": {"raw_string": "12 h", "unit": "h", "max_value": 12.0, "min_value": 12.0}, "temperature": {"raw_string": "120 °C", "unit": "°C", "max_value": 120.0, "min_value": 120.0}, "pH": {"raw_string": "", "max_value": null, "min_value": null}, "ratios": [], "atmosphere": {"raw_string": "", "atmosphere_normalized": ""}}, {"operation_type": "heating", "operation_details": "solvent evaporation", "time": {"raw_string": "", "unit": "", "max_value": null, "min_value": null}, "temperature": {"raw_string": "120 °C", "unit": "°C", "max_value": 120.0, "min_value": 120.0}, "pH": {"raw_string": "", "max_value": null, "min_value": null}, "ratios": [], "atmosphere": {"raw_string": "", "atmosphere_normalized": ""}}, {"operation_type": "grinding", "operation_details": "brown color powder was grounded", "time": {"raw_string": "", "unit": "", "max_value": null, "min_value": null}, "temperature": {"raw_string": "", "unit": "", "max_value": null, "min_value": null}, "pH": {"raw_string": "", "max_value": null, "min_value": null}, "ratios": [], "atmosphere": {"raw_string": "", "atmosphere_normalized": ""}}, {"operation_type": "heating", "operation_details": "calcined", "time": {"raw_string": "4 h", "unit": "h", "max_value": 4.0, "min_value": 4.0}, "temperature": {"raw_string": "850 °C", "unit": "°C", "max_value": 850.0, "min_value": 850.0}, "pH": {"raw_string": "", "max_value": null, "min_value": null}, "ratios": [], "atmosphere": {"raw_string": "", "atmosphere_normalized": ""}}], "phase_purity": {"impurity_phase": [], "phase_purity_details": "single phase with no detectable impurities; rhombohedral structure; calcined at 850 °C", "classification": "Pure", "characterization_methods": {"characterization_string": ["XRD", "TEM", "FESEM", "EDS", "SAED", "SQUID"], "characterization_normalized": ["X-ray Diffraction (XRD)", "Transmission Electron Microscopy (TEM)", "Scanning Electron Microscopy (SEM)", "Energy Dispersive X-ray Spectroscopy (EDS)", "Selected Area Electron Diffraction (SAED)", "SQUID Magnetometry"]}}}
{"protocol": {"doi": "10.1016/j.ceramint.2017.12.091", "target": {"material_string": "La0.7Sr0.3MnO3", "material_form": "powder", "material_formula": "La0.7Sr0.3MnO3", "composition": [{"formula": "La0.7Sr0.3MnO3", "amount": "1", "elements": {"La": "0.7", "Sr": "0.3", "Mn": "1", "O": "3"}, "species": {"La": "0.7", "Sr": "0.3", "Mn": "1", "O": "3"}}], "additives": [], "is_mixture": false, "phase": "", "oxygen_deficiency": "no", "oxidation_states": {}}, "metal_precursors": [{"material_string": "La(CH3COO)3.xH2O", "material_form": "", "material_formula": "", "composition": [], "additives": [], "is_mixture": false, "phase": "", "oxygen_deficiency": "no", "oxidation_states": {}}, {"material_string": "Sr(CH3COO)2.xH2O", "material_form": "", "material_formula": "", "composition": [], "additives": [], "is_mixture": false, "phase": "", "oxygen_deficiency": "no", "oxidation_states": {}}, {"material_string": "Mn(CH3COO)2·4H2O", "material_form": "", "material_formula": "Mn(CH3COO)2·4H2O", "composition": [{"formula": "Mn(CH3COO)2", "amount": "1", "elements": {"C": "4", "H": "6", "O": "4", "Mn": "1"}, "species": {"CH3COO": "2", "Mn": "1"}}, {"formula": "H2O", "amount": "4", "elements": {"H": "2", "O": "1"}, "species": {"H2O": "1"}}], "additives": [], "is_mixture": true, "phase": "", "oxygen_deficiency": "no", "oxidation_states": {"Mn": [2], "C": [0], "H": [1], "O": [-2]}}], "reagents": [{"reagent_string": "ethylene glycol", "reagent_role": "solvent", "pubchem_CID": 174, "iupac_name": "ethane-1,2-diol", "reagent_formula": "C2H6O2", "smiles": "C(CO)O"}]}, "operations": [{"operation_type": "mixing", "operation_details": "precursors dissolved in ethylene glycol using ultrasonication", "time": {"raw_string": "", "unit": "", "max_value": null, "min_value": null}, "temperature": {"raw_string": "", "unit": "", "max_value": null, "min_value": null}, "pH": {"raw_string": "", "max_value": null, "min_value": null}, "ratios": [], "atmosphere": {"raw_string": "", "atmosphere_normalized": ""}}, {"operation_type": "mixing", "operation_details": "heated with constant stirring", "time": {"raw_string": "1 h", "unit": "h", "max_value": 1.0, "min_value": 1.0}, "temperature": {"raw_string": "80 °C", "unit": "°C", "max_value": 80.0, "min_value": 80.0}, "pH": {"raw_string": "", "max_value": null, "min_value": null}, "ratios": [], "atmosphere": {"raw_string": "", "atmosphere_normalized": ""}}, {"operation_type": "mixing", "operation_details": "refluxed", "time": {"raw_string": "12 h", "unit": "h", "max_value": 12.0, "min_value": 12.0}, "temperature": {"raw_string": "120 °C", "unit": "°C", "max_value": 120.0, "min_value": 120.0}, "pH": {"raw_string": "", "max_value": null, "min_value": null}, "ratios": [], "atmosphere": {"raw_string": "", "atmosphere_normalized": ""}}, {"operation_type": "heating", "operation_details": "solvent evaporation", "time": {"raw_string": "", "unit": "", "max_value": null, "min_value": null}, "temperature": {"raw_string": "120 °C", "unit": "°C", "max_value": 120.0, "min_value": 120.0}, "pH": {"raw_string": "", "max_value": null, "min_value": null}, "ratios": [], "atmosphere": {"raw_string": "", "atmosphere_normalized": ""}}, {"operation_type": "grinding", "operation_details": "brown color powder was grounded", "time": {"raw_string": "", "unit": "", "max_value": null, "min_value": null}, "temperature": {"raw_string": "", "unit": "", "max_value": null, "min_value": null}, "pH": {"raw_string": "", "max_value": null, "min_value": null}, "ratios": [], "atmosphere": {"raw_string": "", "atmosphere_normalized": ""}}, {"operation_type": "heating", "operation_details": "calcined", "time": {"raw_string": "4 h", "unit": "h", "max_value": 4.0, "min_value": 4.0}, "temperature": {"raw_string": "950 °C", "unit": "°C", "max_value": 950.0, "min_value": 950.0}, "pH": {"raw_string": "", "max_value": null, "min_value": null}, "ratios": [], "atmosphere": {"raw_string": "", "atmosphere_normalized": ""}}], "phase_purity": {"impurity_phase": [], "phase_purity_details": "single phase with no detectable impurities; rhombohedral structure; calcined at 950 °C", "classification": "Pure", "characterization_methods": {"characterization_string": ["XRD", "TEM", "FESEM", "EDS", "SAED", "SQUID"], "characterization_normalized": ["X-ray Diffraction (XRD)", "Transmission Electron Microscopy (TEM)", "Scanning Electron Microscopy (SEM)", "Energy Dispersive X-ray Spectroscopy (EDS)", "Selected Area Electron Diffraction (SAED)", "SQUID Magnetometry"]}}}
{"protocol": {"doi": "10.1103/PhysRevB.84.054435", "target": {"material_string": "Ca3CoMnO6", "material_form": "powder", "material_formula": "Ca3CoMnO6", "composition": [{"formula": "Ca3CoMnO6", "amount": "1", "elements": {"Ca": "3", "Co": "1", "Mn": "1", "O": "6"}, "species": {"Ca": "3", "Co": "1", "Mn": "1", "O": "6"}}], "additives": [], "is_mixture": false, "phase": "", "oxygen_deficiency": "no", "oxidation_states": {"Ca": [2], "Co": [4], "Mn": [2], "O": [-2]}}, "metal_precursors": [{"material_string": "Ca(NO3)2·4H2O", "material_form": "", "material_formula": "Ca(NO3)2·4H2O", "composition": [{"formula": "Ca(NO3)2", "amount": "1", "elements": {"N": "2", "O": "6", "Ca": "1"}, "species": {"NO3": "2", "Ca": "1"}}, {"formula": "H2O", "amount": "4", "elements": {"H": "2", "O": "1"}, "species": {"H2O": "1"}}], "additives": [], "is_mixture": true, "phase": "", "oxygen_deficiency": "no", "oxidation_states": {"Ca": [2], "N": [5], "O": [-2]}}, {"material_string": "Mn(NO3)2", "material_form": "", "material_formula": "Mn(NO3)2", "composition": [{"formula": "Mn(NO3)2", "amount": "1", "elements": {"N": "2", "O": "6", "Mn": "1"}, "species": {"NO3": "2", "Mn": "1"}}], "additives": [], "is_mixture": false, "phase": "", "oxygen_deficiency": "no", "oxidation_states": {"Mn": [2], "N": [5], "O": [-2]}}, {"material_string": "Co(NO3)2·6H2O", "material_form": "", "material_formula": "Co(NO3)2·6H2O", "composition": [{"formula": "Co(NO3)2", "amount": "1", "elements": {"N": "2", "O": "6", "Co": "1"}, "species": {"NO3": "2", "Co": "1"}}, {"formula": "H2O", "amount": "6", "elements": {"H": "2", "O": "1"}, "species": {"H2O": "1"}}], "additives": [], "is_mixture": true, "phase": "", "oxygen_deficiency": "no", "oxidation_states": {"Co": [2], "N": [5], "O": [-2]}}], "reagents": [{"reagent_string": "ethanol", "reagent_role": "solvent", "pubchem_CID": 702, "iupac_name": "ethanol", "reagent_formula": "C2H6O", "smiles": "CCO"}, {"reagent_string": "citric acid", "reagent_role": "unspecified", "pubchem_CID": 311, "iupac_name": "2-hydroxypropane-1,2,3-tricarboxylic acid", "reagent_formula": "C6H8O7", "smiles": "C(C(=O)O)C(CC(=O)O)(C(=O)O)O"}]}, "operations": [{"operation_type": "mixing", "operation_details": "mixing stoichiometric amounts of metal nitrates in ethanol and citric acid", "time": {"raw_string": "", "unit": "", "max_value": null, "min_value": null}, "temperature": {"raw_string": "", "unit": "", "max_value": null, "min_value": null}, "pH": {"raw_string": "", "max_value": null, "min_value": null}, "ratios": [], "atmosphere": {"raw_string": "", "atmosphere_normalized": ""}}, {"operation_type": "heating", "operation_details": "heated at 170 °C", "time": {"raw_string": "", "unit": "", "max_value": null, "min_value": null}, "temperature": {"raw_string": "170 °C", "unit": "°C", "max_value": 170.0, "min_value": 170.0}, "pH": {"raw_string": "", "max_value": null, "min_value": null}, "ratios": [], "atmosphere": {"raw_string": "", "atmosphere_normalized": ""}}, {"operation_type": "grinding", "operation_details": "resultant precursor was milled", "time": {"raw_string": "", "unit": "", "max_value": null, "min_value": null}, "temperature": {"raw_string": "", "unit": "", "max_value": null, "min_value": null}, "pH": {"raw_string": "", "max_value": null, "min_value": null}, "ratios": [], "atmosphere": {"raw_string": "", "atmosphere_normalized": ""}}, {"operation_type": "heating", "operation_details": "incinerated at 850 °C for 24 hours", "time": {"raw_string": "24 hours", "unit": "h", "max_value": 24.0, "min_value": 24.0}, "temperature": {"raw_string": "850 °C", "unit": "°C", "max_value": 850.0, "min_value": 850.0}, "pH": {"raw_string": "", "max_value": null, "min_value": null}, "ratios": [], "atmosphere": {"raw_string": "", "atmosphere_normalized": ""}}], "phase_purity": {"impurity_phase": [], "phase_purity_details": "all samples are single phase (space group R-3c)", "classification": "Pure", "characterization_methods": {"characterization_string": ["XRD", "SEM", "EDS", "SQUID"], "characterization_normalized": ["X-ray Diffraction (XRD)", "Scanning Electron Microscopy (SEM)", "Energy Dispersive X-ray Spectroscopy (EDS)", "SQUID Magnetometry"]}}}
{"protocol": {"doi": "10.1103/PhysRevB.84.054435", "target": {"material_string": "Ca3Co1.04Mn0.96O6", "material_form": "powder", "material_formula": "Ca3Co1.04Mn0.96O6", "composition": [{"formula": "Ca3Co1.04Mn0.96O6", "amount": "1", "elements": {"Ca": "3", "Co": "1.04", "Mn": "0.96", "O": "6"}, "species": {"Ca": "3", "Co": "1.04", "Mn": "0.96", "O": "6"}}], "additives": [], "is_mixture": false, "phase": "", "oxygen_deficiency": "no", "oxidation_states": {}}, "metal_precursors": [{"material_string": "Ca(NO3)2·4H2O", "material_form": "", "material_formula": "Ca(NO3)2·4H2O", "composition": [{"formula": "Ca(NO3)2", "amount": "1", "elements": {"N": "2", "O": "6", "Ca": "1"}, "species": {"NO3": "2", "Ca": "1"}}, {"formula": "H2O", "amount": "4", "elements": {"H": "2", "O": "1"}, "species": {"H2O": "1"}}], "additives": [], "is_mixture": true, "phase": "", "oxygen_deficiency": "no", "oxidation_states": {"Ca": [2], "N": [5], "O": [-2]}}, {"material_string": "Mn(NO3)2", "material_form": "", "material_formula": "Mn(NO3)2", "composition": [{"formula": "Mn(NO3)2", "amount": "1", "elements": {"N": "2", "O": "6", "Mn": "1"}, "species": {"NO3": "2", "Mn": "1"}}], "additives": [], "is_mixture": false, "phase": "", "oxygen_deficiency": "no", "oxidation_states": {"Mn": [2], "N": [5], "O": [-2]}}, {"material_string": "Co(NO3)2·6H2O", "material_form": "", "material_formula": "Co(NO3)2·6H2O", "composition": [{"formula": "Co(NO3)2", "amount": "1", "elements": {"N": "2", "O": "6", "Co": "1"}, "species": {"NO3": "2", "Co": "1"}}, {"formula": "H2O", "amount": "6", "elements": {"H": "2", "O": "1"}, "species": {"H2O": "1"}}], "additives": [], "is_mixture": true, "phase": "", "oxygen_deficiency": "no", "oxidation_states": {"Co": [2], "N": [5], "O": [-2]}}], "reagents": [{"reagent_string": "ethanol", "reagent_role": "solvent", "pubchem_CID": 702, "iupac_name": "ethanol", "reagent_formula": "C2H6O", "smiles": "CCO"}, {"reagent_string": "citric acid", "reagent_role": "unspecified", "pubchem_CID": 311, "iupac_name": "2-hydroxypropane-1,2,3-tricarboxylic acid", "reagent_formula": "C6H8O7", "smiles": "C(C(=O)O)C(CC(=O)O)(C(=O)O)O"}]}, "operations": [{"operation_type": "mixing", "operation_details": "mixing stoichiometric amounts of metal nitrates in ethanol and citric acid", "time": {"raw_string": "", "unit": "", "max_value": null, "min_value": null}, "temperature": {"raw_string": "", "unit": "", "max_value": null, "min_value": null}, "pH": {"raw_string": "", "max_value": null, "min_value": null}, "ratios": [], "atmosphere": {"raw_string": "", "atmosphere_normalized": ""}}, {"operation_type": "heating", "operation_details": "heated at 170 °C", "time": {"raw_string": "", "unit": "", "max_value": null, "min_value": null}, "temperature": {"raw_string": "170 °C", "unit": "°C", "max_value": 170.0, "min_value": 170.0}, "pH": {"raw_string": "", "max_value": null, "min_value": null}, "ratios": [], "atmosphere": {"raw_string": "", "atmosphere_normalized": ""}}, {"operation_type": "grinding", "operation_details": "resultant precursor was milled", "time": {"raw_string": "", "unit": "", "max_value": null, "min_value": null}, "temperature": {"raw_string": "", "unit": "", "max_value": null, "min_value": null}, "pH": {"raw_string": "", "max_value": null, "min_value": null}, "ratios": [], "atmosphere": {"raw_string": "", "atmosphere_normalized": ""}}, {"operation_type": "heating", "operation_details": "incinerated at 850 °C for 24 hours", "time": {"raw_string": "24 hours", "unit": "h", "max_value": 24.0, "min_value": 24.0}, "temperature": {"raw_string": "850 °C", "unit": "°C", "max_value": 850.0, "min_value": 850.0}, "pH": {"raw_string": "", "max_value": null, "min_value": null}, "ratios": [], "atmosphere": {"raw_string": "", "atmosphere_normalized": ""}}], "phase_purity": {"impurity_phase": [], "phase_purity_details": "all samples are single phase (space group R-3c)", "classification": "Pure", "characterization_methods": {"characterization_string": ["XRD", "SEM", "EDS", "SQUID"], "characterization_normalized": ["X-ray Diffraction (XRD)", "Scanning Electron Microscopy (SEM)", "Energy Dispersive X-ray Spectroscopy (EDS)", "SQUID Magnetometry"]}}}
