Repository: hackingmaterials/sol-gel-data

# scripts/

Regenerates every numbered table and figure in the manuscript and the Supplementary
Information.

## Contents

- `figures_tables.ipynb` — one section per manuscript item. Table 2, Figure 2 and Figure 3
  are built from `sol_gel_dataset.jsonl`; Tables 3–5, Tables S2–S6 and Figures S1–S4 from
  the validation labels below.
- `validation/` — the human and LLM annotations for the 200-paper validation set:
  paper-level classification labels (`classification_human.jsonl`,
  `classification_LLM.jsonl`), the 286 records extracted by Gemini 3.0 Flash
  (`validation_LLM.jsonl`) and the 279 ground-truth records they are matched against

File: scripts/validation/validation_LLM.jsonl (part 11 of 37)
{"protocol": {"doi": "10.1103/PhysRevB.84.054435", "target": {"material_string": "Ca3Co1.08Mn0.92O6", "material_form": "powder", "material_formula": "Ca3Co1.08Mn0.92O6", "composition": [{"formula": "Ca3Co1.08Mn0.92O6", "amount": "1", "elements": {"Ca": "3", "Co": "1.08", "Mn": "0.92", "O": "6"}, "species": {"Ca": "3", "Co": "1.08", "Mn": "0.92", "O": "6"}}], "additives": [], "is_mixture": false, "phase": "", "oxygen_deficiency": "no", "oxidation_states": {}}, "metal_precursors": [{"material_string": "Ca(NO3)2·4H2O", "material_form": "", "material_formula": "Ca(NO3)2·4H2O", "composition": [{"formula": "Ca(NO3)2", "amount": "1", "elements": {"N": "2", "O": "6", "Ca": "1"}, "species": {"NO3": "2", "Ca": "1"}}, {"formula": "H2O", "amount": "4", "elements": {"H": "2", "O": "1"}, "species": {"H2O": "1"}}], "additives": [], "is_mixture": true, "phase": "", "oxygen_deficiency": "no", "oxidation_states": {"Ca": [2], "N": [5], "O": [-2]}}, {"material_string": "Mn(NO3)2", "material_form": "", "material_formula": "Mn(NO3)2", "composition": [{"formula": "Mn(NO3)2", "amount": "1", "elements": {"N": "2", "O": "6", "Mn": "1"}, "species": {"NO3": "2", "Mn": "1"}}], "additives": [], "is_mixture": false, "phase": "", "oxygen_deficiency": "no", "oxidation_states": {"Mn": [2], "N": [5], "O": [-2]}}, {"material_string": "Co(NO3)2·6H2O", "material_form": "", "material_formula": "Co(NO3)2·6H2O", "composition": [{"formula": "Co(NO3)2", "amount": "1", "elements": {"N": "2", "O": "6", "Co": "1"}, "species": {"NO3": "2", "Co": "1"}}, {"formula": "H2O", "amount": "6", "elements": {"H": "2", "O": "1"}, "species": {"H2O": "1"}}], "additives": [], "is_mixture": true, "phase": "", "oxygen_deficiency": "no", "oxidation_states": {"Co": [2], "N": [5], "O": [-2]}}], "reagents": [{"reagent_string": "ethanol", "reagent_role": "solvent", "pubchem_CID": 702, "iupac_name": "ethanol", "reagent_formula": "C2H6O", "smiles": "CCO"}, {"reagent_string": "citric acid", "reagent_role": "unspecified", "pubchem_CID": 311, "iupac_name": "2-hydroxypropane-1,2,3-tricarboxylic acid", "reagent_formula": "C6H8O7", "smiles": "C(C(=O)O)C(CC(=O)O)(C(=O)O)O"}]}, "operations": [{"operation_type": "mixing", "operation_details": "mixing stoichiometric amounts of metal nitrates in ethanol and citric acid", "time": {"raw_string": "", "unit": "", "max_value": null, "min_value": null}, "temperature": {"raw_string": "", "unit": "", "max_value": null, "min_value": null}, "pH": {"raw_string": "", "max_value": null, "min_value": null}, "ratios": [], "atmosphere": {"raw_string": "", "atmosphere_normalized": ""}}, {"operation_type": "heating", "operation_details": "heated at 170 °C", "time": {"raw_string": "", "unit": "", "max_value": null, "min_value": null}, "temperature": {"raw_string": "170 °C", "unit": "°C", "max_value": 170.0, "min_value": 170.0}, "pH": {"raw_string": "", "max_value": null, "min_value": null}, "ratios": [], "atmosphere": {"raw_string": "", "atmosphere_normalized": ""}}, {"operation_type": "grinding", "operation_details": "resultant precursor was milled", "time": {"raw_string": "", "unit": "", "max_value": null, "min_value": null}, "temperature": {"raw_string": "", "unit": "", "max_value": null, "min_value": null}, "pH": {"raw_string": "", "max_value": null, "min_value": null}, "ratios": [], "atmosphere": {"raw_string": "", "atmosphere_normalized": ""}}, {"operation_type": "heating", "operation_details": "incinerated at 850 °C for 24 hours", "time": {"raw_string": "24 hours", "unit": "h", "max_value": 24.0, "min_value": 24.0}, "temperature": {"raw_string": "850 °C", "unit": "°C", "max_value": 850.0, "min_value": 850.0}, "pH": {"raw_string": "", "max_value": null, "min_value": null}, "ratios": [], "atmosphere": {"raw_string": "", "atmosphere_normalized": ""}}], "phase_purity": {"impurity_phase": [], "phase_purity_details": "all samples are single phase (space group R-3c)", "classification": "Pure", "characterization_methods": {"characterization_string": ["XRD", "SEM", "EDS", "SQUID"], "characterization_normalized": ["X-ray Diffraction (XRD)", "Scanning Electron Microscopy (SEM)", "Energy Dispersive X-ray Spectroscopy (EDS)", "SQUID Magnetometry"]}}}
{"protocol": {"doi": "10.1016/j.jpcs.2008.10.027", "target": {"material_string": "ZnO", "material_form": "thin film", "material_formula": "ZnO", "composition": [{"formula": "ZnO", "amount": "1", "elements": {"Zn": "1", "O": "1"}, "species": {"Zn": "1", "O": "1"}}], "additives": [], "is_mixture": false, "phase": "", "oxygen_deficiency": "no", "oxidation_states": {"Zn": [2], "O": [-2]}}, "metal_precursors": [{"material_string": "Zn(CH3COO)2·2H2O", "material_form": "", "material_formula": "Zn(CH3COO)2·2H2O", "composition": [{"formula": "Zn(CH3COO)2", "amount": "1", "elements": {"C": "4", "H": "6", "O": "4", "Zn": "1"}, "species": {"CH3COO": "2", "Zn": "1"}}, {"formula": "H2O", "amount": "2", "elements": {"H": "2", "O": "1"}, "species": {"H2O": "1"}}], "additives": [], "is_mixture": true, "phase": "", "oxygen_deficiency": "no", "oxidation_states": {"Zn": [2], "C": [0], "H": [1], "O": [-2]}}], "reagents": [{"reagent_string": "DMF", "reagent_role": "solvent", "pubchem_CID": 6228, "iupac_name": "N,N-dimethylformamide", "reagent_formula": "C3H7NO", "smiles": "CN(C)C=O"}]}, "operations": [{"operation_type": "mixing", "operation_details": "1.33 M zinc acetate dissolved in DMF with continuous stirring at room temperature until clear sol obtained", "time": {"raw_string": "", "unit": "", "max_value": null, "min_value": null}, "temperature": {"raw_string": "room temperature", "unit": "", "max_value": null, "min_value": null}, "pH": {"raw_string": "", "max_value": null, "min_value": null}, "ratios": [], "atmosphere": {"raw_string": "", "atmosphere_normalized": ""}}, {"operation_type": "deposition", "operation_details": "spin coating at 2500 rpm for 20 s on SnO2:F-coated glass substrates", "time": {"raw_string": "20 s", "unit": "s", "max_value": 20.0, "min_value": 20.0}, "temperature": {"raw_string": "", "unit": "", "max_value": null, "min_value": null}, "pH": {"raw_string": "", "max_value": null, "min_value": null}, "ratios": [], "atmosphere": {"raw_string": "", "atmosphere_normalized": ""}}, {"operation_type": "heating", "operation_details": "annealed at 250 °C for 2 h with 2.5 °C/min heating rate", "time": {"raw_string": "2 h", "unit": "h", "max_value": 2.0, "min_value": 2.0}, "temperature": {"raw_string": "250 °C", "unit": "°C", "max_value": 250.0, "min_value": 250.0}, "pH": {"raw_string": "", "max_value": null, "min_value": null}, "ratios": [], "atmosphere": {"raw_string": "", "atmosphere_normalized": ""}}, {"operation_type": "heating", "operation_details": "post-annealed at 600 °C for 2 h with 5 °C/min heating rate", "time": {"raw_string": "2 h", "unit": "h", "max_value": 2.0, "min_value": 2.0}, "temperature": {"raw_string": "600 °C", "unit": "°C", "max_value": 600.0, "min_value": 600.0}, "pH": {"raw_string": "", "max_value": null, "min_value": null}, "ratios": [], "atmosphere": {"raw_string": "", "atmosphere_normalized": ""}}], "phase_purity": {"impurity_phase": [], "phase_purity_details": "hexagonal structure of ZnO as the primary phase; bare film", "classification": "Pure", "characterization_methods": {"characterization_string": ["XRD", "EDS", "SEM", "TEM", "UV-Vis", "Photoluminescence", "Ellipsometry", "Vickers microhardness", "Film Stress Measurement System"], "characterization_normalized": ["X-ray Diffraction (XRD)", "Energy Dispersive X-ray Spectroscopy (EDS)", "Scanning Electron Microscopy (SEM)", "Transmission Electron Microscopy (TEM)", "UV-Vis Spectroscopy", "Photoluminescence Spectroscopy (PL)", "Ellipsometry"]}}}
{"protocol": {"doi": "10.1016/j.jpcs.2008.10.027", "target": {"material_string": "Zn0.98Mn0.02O", "material_form": "thin film", "material_formula": "Zn0.98Mn0.02O", "composition": [{"formula": "Zn0.98Mn0.02O", "amount": "1", "elements": {"Zn": "0.98", "Mn": "0.02", "O": "1"}, "species": {"Zn": "0.98", "Mn": "0.02", "O": "1"}}], "additives": [], "is_mixture": false, "phase": "", "oxygen_deficiency": "no", "oxidation_states": {}}, "metal_precursors": [{"material_string": "Zn(CH3COO)2·2H2O", "material_form": "", "material_formula": "Zn(CH3COO)2·2H2O", "composition": [{"formula": "Zn(CH3COO)2", "amount": "1", "elements": {"C": "4", "H": "6", "O": "4", "Zn": "1"}, "species": {"CH3COO": "2", "Zn": "1"}}, {"formula": "H2O", "amount": "2", "elements": {"H": "2", "O": "1"}, "species": {"H2O": "1"}}], "additives": [], "is_mixture": true, "phase": "", "oxygen_deficiency": "no", "oxidation_states": {"Zn": [2], "C": [0], "H": [1], "O": [-2]}}, {"material_string": "Mn(CH3COO)2·4H2O", "material_form": "", "material_formula": "Mn(CH3COO)2·4H2O", "composition": [{"formula": "Mn(CH3COO)2", "amount": "1", "elements": {"C": "4", "H": "6", "O": "4", "Mn": "1"}, "species": {"CH3COO": "2", "Mn": "1"}}, {"formula": "H2O", "amount": "4", "elements": {"H": "2", "O": "1"}, "species": {"H2O": "1"}}], "additives": [], "is_mixture": true, "phase": "", "oxygen_deficiency": "no", "oxidation_states": {"Mn": [2], "C": [0], "H": [1], "O": [-2]}}], "reagents": [{"reagent_string": "DMF", "reagent_role": "solvent", "pubchem_CID": 6228, "iupac_name": "N,N-dimethylformamide", "reagent_formula": "C3H7NO", "smiles": "CN(C)C=O"}]}, "operations": [{"operation_type": "mixing", "operation_details": "requisite amount of Mn(CH3COO)2·4H2O added to zinc acetate in DMF to obtain 2 mol% Mn sol; continuous stirring at room temperature", "time": {"raw_string": "", "unit": "", "max_value": null, "min_value": null}, "temperature": {"raw_string": "room temperature", "unit": "", "max_value": null, "min_value": null}, "pH": {"raw_string": "", "max_value": null, "min_value": null}, "ratios": [{"type": "molar ratio", "description": "Mn to Zn", "value": "0.02"}], "atmosphere": {"raw_string": "", "atmosphere_normalized": ""}}, {"operation_type": "deposition", "operation_details": "spin coating at 2500 rpm for 20 s on SnO2:F-coated glass substrates", "time": {"raw_string": "20 s", "unit": "s", "max_value": 20.0, "min_value": 20.0}, "temperature": {"raw_string": "", "unit": "", "max_value": null, "min_value": null}, "pH": {"raw_string": "", "max_value": null, "min_value": null}, "ratios": [], "atmosphere": {"raw_string": "", "atmosphere_normalized": ""}}, {"operation_type": "heating", "operation_details": "annealed at 250 °C for 2 h with 2.5 °C/min heating rate", "time": {"raw_string": "2 h", "unit": "h", "max_value": 2.0, "min_value": 2.0}, "temperature": {"raw_string": "250 °C", "unit": "°C", "max_value": 250.0, "min_value": 250.0}, "pH": {"raw_string": "", "max_value": null, "min_value": null}, "ratios": [], "atmosphere": {"raw_string": "", "atmosphere_normalized": ""}}, {"operation_type": "heating", "operation_details": "post-annealed at 600 °C for 2 h with 5 °C/min heating rate", "time": {"raw_string": "2 h", "unit": "h", "max_value": 2.0, "min_value": 2.0}, "temperature": {"raw_string": "600 °C", "unit": "°C", "max_value": 600.0, "min_value": 600.0}, "pH": {"raw_string": "", "max_value": null, "min_value": null}, "ratios": [], "atmosphere": {"raw_string": "", "atmosphere_normalized": ""}}], "phase_purity": {"impurity_phase": [], "phase_purity_details": "hexagonal structure of ZnO as the primary phase; no secondary phase observed for x < 0.035", "classification": "Pure", "characterization_methods": {"characterization_string": ["XRD", "EDS", "SEM", "TEM", "UV-Vis", "Photoluminescence", "Ellipsometry", "Vickers microhardness", "Film Stress Measurement System"], "characterization_normalized": ["X-ray Diffraction (XRD)", "Energy Dispersive X-ray Spectroscopy (EDS)", "Scanning Electron Microscopy (SEM)", "Transmission Electron Microscopy (TEM)", "UV-Vis Spectroscopy", "Photoluminescence Spectroscopy (PL)", "Ellipsometry"]}}}
{"protocol": {"doi": "10.1016/j.jpcs.2008.10.027", "target": {"material_string": "Zn0.965Mn0.035O", "material_form": "thin film", "material_formula": "Zn0.965Mn0.035O", "composition": [{"formula": "Zn0.965Mn0.035O", "amount": "1", "elements": {"Zn": "0.965", "Mn": "0.035", "O": "1"}, "species": {"Zn": "0.965", "Mn": "0.035", "O": "1"}}], "additives": [], "is_mixture": false, "phase": "", "oxygen_deficiency": "no", "oxidation_states": {}}, "metal_precursors": [{"material_string": "Zn(CH3COO)2·2H2O", "material_form": "", "material_formula": "Zn(CH3COO)2·2H2O", "composition": [{"formula": "Zn(CH3COO)2", "amount": "1", "elements": {"C": "4", "H": "6", "O": "4", "Zn": "1"}, "species": {"CH3COO": "2", "Zn": "1"}}, {"formula": "H2O", "amount": "2", "elements": {"H": "2", "O": "1"}, "species": {"H2O": "1"}}], "additives": [], "is_mixture": true, "phase": "", "oxygen_deficiency": "no", "oxidation_states": {"Zn": [2], "C": [0], "H": [1], "O": [-2]}}, {"material_string": "Mn(CH3COO)2·4H2O", "material_form": "", "material_formula": "Mn(CH3COO)2·4H2O", "composition": [{"formula": "Mn(CH3COO)2", "amount": "1", "elements": {"C": "4", "H": "6", "O": "4", "Mn": "1"}, "species": {"CH3COO": "2", "Mn": "1"}}, {"formula": "H2O", "amount": "4", "elements": {"H": "2", "O": "1"}, "species": {"H2O": "1"}}], "additives": [], "is_mixture": true, "phase": "", "oxygen_deficiency": "no", "oxidation_states": {"Mn": [2], "C": [0], "H": [1], "O": [-2]}}], "reagents": [{"reagent_string": "DMF", "reagent_role": "solvent", "pubchem_CID": 6228, "iupac_name": "N,N-dimethylformamide", "reagent_formula": "C3H7NO", "smiles": "CN(C)C=O"}]}, "operations": [{"operation_type": "mixing", "operation_details": "requisite amount of Mn(CH3COO)2·4H2O added to zinc acetate in DMF to obtain 3.5 mol% Mn sol; continuous stirring at room temperature", "time": {"raw_string": "", "unit": "", "max_value": null, "min_value": null}, "temperature": {"raw_string": "room temperature", "unit": "", "max_value": null, "min_value": null}, "pH": {"raw_string": "", "max_value": null, "min_value": null}, "ratios": [{"type": "molar ratio", "description": "Mn to Zn", "value": "0.035"}], "atmosphere": {"raw_string": "", "atmosphere_normalized": ""}}, {"operation_type": "deposition", "operation_details": "spin coating at 2500 rpm for 20 s on SnO2:F-coated glass substrates", "time": {"raw_string": "20 s", "unit": "s", "max_value": 20.0, "min_value": 20.0}, "temperature": {"raw_string": "", "unit": "", "max_value": null, "min_value": null}, "pH": {"raw_string": "", "max_value": null, "min_value": null}, "ratios": [], "atmosphere": {"raw_string": "", "atmosphere_normalized": ""}}, {"operation_type": "heating", "operation_details": "annealed at 250 °C for 2 h with 2.5 °C/min heating rate", "time": {"raw_string": "2 h", "unit": "h", "max_value": 2.0, "min_value": 2.0}, "temperature": {"raw_string": "250 °C", "unit": "°C", "max_value": 250.0, "min_value": 250.0}, "pH": {"raw_string": "", "max_value": null, "min_value": null}, "ratios": [], "atmosphere": {"raw_string": "", "atmosphere_normalized": ""}}, {"operation_type": "heating", "operation_details": "post-annealed at 600 °C for 2 h with 5 °C/min heating rate", "time": {"raw_string": "2 h", "unit": "h", "max_value": 2.0, "min_value": 2.0}, "temperature": {"raw_string": "600 °C", "unit": "°C", "max_value": 600.0, "min_value": 600.0}, "pH": {"raw_string": "", "max_value": null, "min_value": null}, "ratios": [], "atmosphere": {"raw_string": "", "atmosphere_normalized": ""}}], "phase_purity": {"impurity_phase": [{"material_string": "Mn3O4", "material_form": "", "material_formula": "Mn3O4", "composition": [{"formula": "Mn3O4", "amount": "1", "elements": {"Mn": "3", "O": "4"}, "species": {"Mn": "3", "O": "4"}}], "additives": [], "is_mixture": false, "phase": "", "oxygen_deficiency": "no", "oxidation_states": {"Mn": [2, 3], "O": [-2]}}], "phase_purity_details": "Mn3O4 (tetragonal) observed as secondary phase at x >= 0.035", "classification": "Impure", "characterization_methods": {"characterization_string": ["XRD", "EDS", "SEM", "TEM", "UV-Vis", "Photoluminescence", "Ellipsometry", "Vickers microhardness", "Film Stress Measurement System"], "characterization_normalized": ["X-ray Diffraction (XRD)", "Energy Dispersive X-ray Spectroscopy (EDS)", "Scanning Electron Microscopy (SEM)", "Transmission Electron Microscopy (TEM)", "UV-Vis Spectroscopy", "Photoluminescence Spectroscopy (PL)", "Ellipsometry"]}}}
{"protocol": {"doi": "10.1016/j.jpcs.2008.10.027", "target": {"material_string": "Zn0.95Mn0.05O", "material_form": "thin film", "material_formula": "Zn0.95Mn0.05O", "composition": [{"formula": "Zn0.95Mn0.05O", "amount": "1", "elements": {"Zn": "0.95", "Mn": "0.05", "O": "1"}, "species": {"Zn": "0.95", "Mn": "0.05", "O": "1"}}], "additives": [], "is_mixture": false, "phase": "", "oxygen_deficiency": "no", "oxidation_states": {}}, "metal_precursors": [{"material_string": "Zn(CH3COO)2·2H2O", "material_form": "", "material_formula": "Zn(CH3COO)2·2H2O", "composition": [{"formula": "Zn(CH3COO)2", "amount": "1", "elements": {"C": "4", "H": "6", "O": "4", "Zn": "1"}, "species": {"CH3COO": "2", "Zn": "1"}}, {"formula": "H2O", "amount": "2", "elements": {"H": "2", "O": "1"}, "species": {"H2O": "1"}}], "additives": [], "is_mixture": true, "phase": "", "oxygen_deficiency": "no", "oxidation_states": {"Zn": [2], "C": [0], "H": [1], "O": [-2]}}, {"material_string": "Mn(CH3COO)2·4H2O", "material_form": "", "material_formula": "Mn(CH3COO)2·4H2O", "composition": [{"formula": "Mn(CH3COO)2", "amount": "1", "elements": {"C": "4", "H": "6", "O": "4", "Mn": "1"}, "species": {"CH3COO": "2", "Mn": "1"}}, {"formula": "H2O", "amount": "4", "elements": {"H": "2", "O": "1"}, "species": {"H2O": "1"}}], "additives": [], "is_mixture": true, "phase": "", "oxygen_deficiency": "no", "oxidation_states": {"Mn": [2], "C": [0], "H": [1], "O": [-2]}}], "reagents": [{"reagent_string": "DMF", "reagent_role": "solvent", "pubchem_CID": 6228, "iupac_name": "N,N-dimethylformamide", "reagent_formula": "C3H7NO", "smiles": "CN(C)C=O"}]}, "operations": [{"operation_type": "mixing", "operation_details": "requisite amount of Mn(CH3COO)2·4H2O added to zinc acetate in DMF to obtain 5 mol% Mn sol; continuous stirring at room temperature", "time": {"raw_string": "", "unit": "", "max_value": null, "min_value": null}, "temperature": {"raw_string": "room temperature", "unit": "", "max_value": null, "min_value": null}, "pH": {"raw_string": "", "max_value": null, "min_value": null}, "ratios": [{"type": "molar ratio", "description": "Mn to Zn", "value": "0.05"}], "atmosphere": {"raw_string": "", "atmosphere_normalized": ""}}, {"operation_type": "deposition", "operation_details": "spin coating at 2500 rpm for 20 s on SnO2:F-coated glass substrates", "time": {"raw_string": "20 s", "unit": "s", "max_value": 20.0, "min_value": 20.0}, "temperature": {"raw_string": "", "unit": "", "max_value": null, "min_value": null}, "pH": {"raw_string": "", "max_value": null, "min_value": null}, "ratios": [], "atmosphere": {"raw_string": "", "atmosphere_normalized": ""}}, {"operation_type": "heating", "operation_details": "annealed at 250 °C for 2 h with 2.5 °C/min heating rate", "time": {"raw_string": "2 h", "unit": "h", "max_value": 2.0, "min_value": 2.0}, "temperature": {"raw_string": "250 °C", "unit": "°C", "max_value": 250.0, "min_value": 250.0}, "pH": {"raw_string": "", "max_value": null, "min_value": null}, "ratios": [], "atmosphere": {"raw_string": "", "atmosphere_normalized": ""}}, {"operation_type": "heating", "operation_details": "post-annealed at 600 °C for 2 h with 5 °C/min heating rate", "time": {"raw_string": "2 h", "unit": "h", "max_value": 2.0, "min_value": 2.0}, "temperature": {"raw_string": "600 °C", "unit": "°C", "max_value": 600.0, "min_value": 600.0}, "pH": {"raw_string": "", "max_value": null, "min_value": null}, "ratios": [], "atmosphere": {"raw_string": "", "atmosphere_normalized": ""}}], "phase_purity": {"impurity_phase": [{"material_string": "Mn3O4", "material_form": "", "material_formula": "Mn3O4", "composition": [{"formula": "Mn3O4", "amount": "1", "elements": {"Mn": "3", "O": "4"}, "species": {"Mn": "3", "O": "4"}}], "additives": [], "is_mixture": false, "phase": "", "oxygen_deficiency": "no", "oxidation_states": {"Mn": [2, 3], "O": [-2]}}], "phase_purity_details": "Mn3O4 (tetragonal) observed as secondary phase at x >= 0.035", "classification": "Impure", "characterization_methods": {"characterization_string": ["XRD", "EDS", "SEM", "TEM", "UV-Vis", "Photoluminescence", "Ellipsometry", "Vickers microhardness", "Film Stress Measurement System"], "characterization_normalized": ["X-ray Diffraction (XRD)", "Energy Dispersive X-ray Spectroscopy (EDS)", "Scanning Electron Microscopy (SEM)", "Transmission Electron Microscopy (TEM)", "UV-Vis Spectroscopy", "Photoluminescence Spectroscopy (PL)", "Ellipsometry"]}}}
{"protocol": {"doi": "10.1016/j.jpcs.2008.10.027", "target": {"material_string": "Zn0.925Mn0.075O", "material_form": "thin film", "material_formula": "Zn0.925Mn0.075O", "composition": [{"formula": "Zn0.925Mn0.075O", "amount": "1", "elements": {"Zn": "0.925", "Mn": "0.075", "O": "1"}, "species": {"Zn": "0.925", "Mn": "0.075", "O": "1"}}], "additives": [], "is_mixture": false, "phase": "", "oxygen_deficiency": "no", "oxidation_states": {}}, "metal_precursors": [{"material_string": "Zn(CH3COO)2·2H2O", "material_form": "", "material_formula": "Zn(CH3COO)2·2H2O", "composition": [{"formula": "Zn(CH3COO)2", "amount": "1", "elements": {"C": "4", "H": "6", "O": "4", "Zn": "1"}, "species": {"CH3COO": "2", "Zn": "1"}}, {"formula": "H2O", "amount": "2", "elements": {"H": "2", "O": "1"}, "species": {"H2O": "1"}}], "additives": [], "is_mixture": true, "phase": "", "oxygen_deficiency": "no", "oxidation_states": {"Zn": [2], "C": [0], "H": [1], "O": [-2]}}, {"material_string": "Mn(CH3COO)2·4H2O", "material_form": "", "material_formula": "Mn(CH3COO)2·4H2O", "composition": [{"formula": "Mn(CH3COO)2", "amount": "1", "elements": {"C": "4", "H": "6", "O": "4", "Mn": "1"}, "species": {"CH3COO": "2", "Mn": "1"}}, {"formula": "H2O", "amount": "4", "elements": {"H": "2", "O": "1"}, "species": {"H2O": "1"}}], "additives": [], "is_mixture": true, "phase": "", "oxygen_deficiency": "no", "oxidation_states": {"Mn": [2], "C": [0], "H": [1], "O": [-2]}}], "reagents": [{"reagent_string": "DMF", "reagent_role": "solvent", "pubchem_CID": 6228, "iupac_name": "N,N-dimethylformamide", "reagent_formula": "C3H7NO", "smiles": "CN(C)C=O"}]}, "operations": [{"operation_type": "mixing", "operation_details": "requisite amount of Mn(CH3COO)2·4H2O added to zinc acetate in DMF to obtain 7.5 mol% Mn sol; continuous stirring at room temperature", "time": {"raw_string": "", "unit": "", "max_value": null, "min_value": null}, "temperature": {"raw_string": "room temperature", "unit": "", "max_value": null, "min_value": null}, "pH": {"raw_string": "", "max_value": null, "min_value": null}, "ratios": [{"type": "molar ratio", "description": "Mn to Zn", "value": "0.075"}], "atmosphere": {"raw_string": "", "atmosphere_normalized": ""}}, {"operation_type": "deposition", "operation_details": "spin coating at 2500 rpm for 20 s on SnO2:F-coated glass substrates", "time": {"raw_string": "20 s", "unit": "s", "max_value": 20.0, "min_value": 20.0}, "temperature": {"raw_string": "", "unit": "", "max_value": null, "min_value": null}, "pH": {"raw_string": "", "max_value": null, "min_value": null}, "ratios": [], "atmosphere": {"raw_string": "", "atmosphere_normalized": ""}}, {"operation_type": "heating", "operation_details": "annealed at 250 °C for 2 h with 2.5 °C/min heating rate", "time": {"raw_string": "2 h", "unit": "h", "max_value": 2.0, "min_value": 2.0}, "temperature": {"raw_string": "250 °C", "unit": "°C", "max_value": 250.0, "min_value": 250.0}, "pH": {"raw_string": "", "max_value": null, "min_value": null}, "ratios": [], "atmosphere": {"raw_string": "", "atmosphere_normalized": ""}}, {"operation_type": "heating", "operation_details": "post-annealed at 600 °C for 2 h with 5 °C/min heating rate", "time": {"raw_string": "2 h", "unit": "h", "max_value": 2.0, "min_value": 2.0}, "temperature": {"raw_string": "600 °C", "unit": "°C", "max_value": 600.0, "min_value": 600.0}, "pH": {"raw_string": "", "max_value": null, "min_value": null}, "ratios": [], "atmosphere": {"raw_string": "", "atmosphere_normalized": ""}}], "phase_purity": {"impurity_phase": [{"material_string": "Mn3O4", "material_form": "", "material_formula": "Mn3O4", "composition": [{"formula": "Mn3O4", "amount": "1", "elements": {"Mn": "3", "O": "4"}, "species": {"Mn": "3", "O": "4"}}], "additives": [], "is_mixture": false, "phase": "", "oxygen_deficiency": "no", "oxidation_states": {"Mn": [2, 3], "O": [-2]}}], "phase_purity_details": "Mn3O4 (tetragonal) observed as secondary phase at x >= 0.035", "classification": "Impure", "characterization_methods": {"characterization_string": ["XRD", "EDS", "SEM", "TEM", "UV-Vis", "Photoluminescence", "Ellipsometry", "Vickers microhardness", "Film Stress Measurement System"], "characterization_normalized": ["X-ray Diffraction (XRD)", "Energy Dispersive X-ray Spectroscopy (EDS)", "Scanning Electron Microscopy (SEM)", "Transmission Electron Microscopy (TEM)", "UV-Vis Spectroscopy", "Photoluminescence Spectroscopy (PL)", "Ellipsometry"]}}}
{"protocol": {"doi": "10.1016/j.jpcs.2008.10.027", "target": {"material_string": "Zn0.90Mn0.10O", "material_form": "thin film", "material_formula": "Zn0.90Mn0.10O", "composition": [{"formula": "Zn0.90Mn0.10O", "amount": "1", "elements": {"Zn": "0.9", "Mn": "0.1", "O": "1"}, "species": {"Zn": "0.9", "Mn": "0.1", "O": "1"}}], "additives": [], "is_mixture": false, "phase": "", "oxygen_deficiency": "no", "oxidation_states": {}}, "metal_precursors": [{"material_string": "Zn(CH3COO)2·2H2O", "material_form": "", "material_formula": "Zn(CH3COO)2·2H2O", "composition": [{"formula": "Zn(CH3COO)2", "amount": "1", "elements": {"C": "4", "H": "6", "O": "4", "Zn": "1"}, "species": {"CH3COO": "2", "Zn": "1"}}, {"formula": "H2O", "amount": "2", "elements": {"H": "2", "O": "1"}, "species": {"H2O": "1"}}], "additives": [], "is_mixture": true, "phase": "", "oxygen_deficiency": "no", "oxidation_states": {"Zn": [2], "C": [0], "H": [1], "O": [-2]}}, {"material_string": "Mn(CH3COO)2·4H2O", "material_form": "", "material_formula": "Mn(CH3COO)2·4H2O", "composition": [{"formula": "Mn(CH3COO)2", "amount": "1", "elements": {"C": "4", "H": "6", "O": "4", "Mn": "1"}, "species": {"CH3COO": "2", "Mn": "1"}}, {"formula": "H2O", "amount": "4", "elements": {"H": "2", "O": "1"}, "species": {"H2O": "1"}}], "additives": [], "is_mixture": true, "phase": "", "oxygen_deficiency": "no", "oxidation_states": {"Mn": [2], "C": [0], "H": [1], "O": [-2]}}], "reagents": [{"reagent_string": "DMF", "reagent_role": "solvent", "pubchem_CID": 6228, "iupac_name": "N,N-dimethylformamide", "reagent_formula": "C3H7NO", "smiles": "CN(C)C=O"}]}, "operations": [{"operation_type": "mixing", "operation_details": "requisite amount of Mn(CH3COO)2·4H2O added to zinc acetate in DMF to obtain 10 mol% Mn sol; continuous stirring at room temperature", "time": {"raw_string": "", "unit": "", "max_value": null, "min_value": null}, "temperature": {"raw_string": "room temperature", "unit": "", "max_value": null, "min_value": null}, "pH": {"raw_string": "", "max_value": null, "min_value": null}, "ratios": [{"type": "molar ratio", "description": "Mn to Zn", "value": "0.10"}], "atmosphere": {"raw_string": "", "atmosphere_normalized": ""}}, {"operation_type": "deposition", "operation_details": "spin coating at 2500 rpm for 20 s on SnO2:F-coated glass substrates", "time": {"raw_string": "20 s", "unit": "s", "max_value": 20.0, "min_value": 20.0}, "temperature": {"raw_string": "", "unit": "", "max_value": null, "min_value": null}, "pH": {"raw_string": "", "max_value": null, "min_value": null}, "ratios": [], "atmosphere": {"raw_string": "", "atmosphere_normalized": ""}}, {"operation_type": "heating", "operation_details": "annealed at 250 °C for 2 h with 2.5 °C/min heating rate", "time": {"raw_string": "2 h", "unit": "h", "max_value": 2.0, "min_value": 2.0}, "temperature": {"raw_string": "250 °C", "unit": "°C", "max_value": 250.0, "min_value": 250.0}, "pH": {"raw_string": "", "max_value": null, "min_value": null}, "ratios": [], "atmosphere": {"raw_string": "", "atmosphere_normalized": ""}}, {"operation_type": "heating", "operation_details": "post-annealed at 600 °C for 2 h with 5 °C/min heating rate", "time": {"raw_string": "2 h", "unit": "h", "max_value": 2.0, "min_value": 2.0}, "temperature": {"raw_string": "600 °C", "unit": "°C", "max_value": 600.0, "min_value": 600.0}, "pH": {"raw_string": "", "max_value": null, "min_value": null}, "ratios": [], "atmosphere": {"raw_string": "", "atmosphere_normalized": ""}}], "phase_purity": {"impurity_phase": [{"material_string": "Mn3O4", "material_form": "", "material_formula": "Mn3O4", "composition": [{"formula": "Mn3O4", "amount": "1", "elements": {"Mn": "3", "O": "4"}, "species": {"Mn": "3", "O": "4"}}], "additives": [], "is_mixture": false, "phase": "", "oxygen_deficiency": "no", "oxidation_states": {"Mn": [2, 3], "O": [-2]}}], "phase_purity_details": "Mn3O4 (tetragonal) observed as secondary phase at x >= 0.035", "classification": "Impure", "characterization_methods": {"characterization_string": ["XRD", "EDS", "SEM", "TEM", "UV-Vis", "Photoluminescence", "Ellipsometry", "Vickers microhardness", "Film Stress Measurement System"], "characterization_normalized": ["X-ray Diffraction (XRD)", "Energy Dispersive X-ray Spectroscopy (EDS)", "Scanning Electron Microscopy (SEM)", "Transmission Electron Microscopy (TEM)", "UV-Vis Spectroscopy", "Photoluminescence Spectroscopy (PL)", "Ellipsometry"]}}}
{"protocol": {"doi": "10.1016/j.matlet.2016.12.120", "target": {"material_string": "Ba0.67Sr0.33TiO3", "material_form": "powder", "material_formula": "Ba0.67Sr0.33TiO3", "composition": [{"formula": "Ba0.67Sr0.33TiO3", "amount": "1", "elements": {"Ba": "0.67", "Sr": "0.33", "Ti": "1", "O": "3"}, "species": {"Ba": "0.67", "Sr": "0.33", "TiO3": "1"}}], "additives": [], "is_mixture": false, "phase": "", "oxygen_deficiency": "no", "oxidation_states": {}}, "metal_precursors": [{"material_string": "barium nitrate", "material_form": "", "material_formula": "Ba(NO3)2", "composition": [{"formula": "Ba(NO3)2", "amount": "1", "elements": {"N": "2", "O": "6", "Ba": "1"}, "species": {"NO3": "2", "Ba": "1"}}], "additives": [], "is_mixture": false, "phase": "", "oxygen_deficiency": "no", "oxidation_states": {"Ba": [2], "N": [5], "O": [-2]}}, {"material_string": "strontium nitrate", "material_form": "", "material_formula": "Sr(NO3)2", "composition": [{"formula": "Sr(NO3)2", "amount": "1", "elements": {"N": "2", "O": "6", "Sr": "1"}, "species": {"NO3": "2", "Sr": "1"}}], "additives": [], "is_mixture": false, "phase": "", "oxygen_deficiency": "no", "oxidation_states": {"Sr": [2], "N": [5], "O": [-2]}}, {"material_string": "tetrabutyl titanate", "material_form": "", "material_formula": "", "composition": [], "additives": [], "is_mixture": false, "phase": "", "oxygen_deficiency": "no", "oxidation_states": {}}], "reagents": [{"reagent_string": "citrate solution", "reagent_role": "solvent", "pubchem_CID": null, "iupac_name": "", "reagent_formula": "", "smiles": ""}]}, "operations": [{"operation_type": "mixing", "operation_details": "Stoichiometric weights of metal precursors dissolved into citrate solution to prepare the precursor solution", "time": {"raw_string": "", "unit": "", "max_value": null, "min_value": null}, "temperature": {"raw_string": "", "unit": "", "max_value": null, "min_value": null}, "pH": {"raw_string": "", "max_value": null, "min_value": null}, "ratios": [], "atmosphere": {"raw_string": "", "atmosphere_normalized": ""}}, {"operation_type": "heating", "operation_details": "calcination", "time": {"raw_string": "3 h", "unit": "h", "max_value": 3.0, "min_value": 3.0}, "temperature": {"raw_string": "800 °C", "unit": "°C", "max_value": 800.0, "min_value": 800.0}, "pH": {"raw_string": "", "max_value": null, "min_value": null}, "ratios": [], "atmosphere": {"raw_string": "", "atmosphere_normalized": ""}}, {"operation_type": "pressing", "operation_details": "pressed into green disks", "time": {"raw_string": "", "unit": "", "max_value": null, "min_value": null}, "temperature": {"raw_string": "", "unit": "", "max_value": null, "min_value": null}, "pH": {"raw_string": "", "max_value": null, "min_value": null}, "ratios": [], "atmosphere": {"raw_string": "", "atmosphere_normalized": ""}}, {"operation_type": "heating", "operation_details": "sintered into ceramics", "time": {"raw_string": "3 h", "unit": "h", "max_value": 3.0, "min_value": 3.0}, "temperature": {"raw_string": "1275 °C", "unit": "°C", "max_value": 1275.0, "min_value": 1275.0}, "pH": {"raw_string": "", "max_value": null, "min_value": null}, "ratios": [], "atmosphere": {"raw_string": "", "atmosphere_normalized": ""}}], "phase_purity": {"impurity_phase": [], "phase_purity_details": "all ceramic specimens exhibit a pure perovskite phase and no secondary phase can be detected", "classification": "Pure", "characterization_methods": {"characterization_string": ["XRD", "SEM", "LCR meter", "Radiant Precision Ferroelectric Measurement System"], "characterization_normalized": ["X-ray Diffraction (XRD)", "Scanning Electron Microscopy (SEM)", "LCR Meter"]}}}
{"protocol": {"doi": "10.1016/j.matlet.2016.12.120", "target": {"material_string": "Ba0.664Y0.006Sr0.33Ti0.995Mn0.005O3", "material_form": "powder", "material_formula": "Ba0.664Y0.006Sr0.33Ti0.995Mn0.005O3", "composition": [{"formula": "Ba0.664Y0.006Sr0.33Ti0.995Mn0.005O3", "amount": "1", "elements": {"Ba": "0.664", "Y": "0.006", "Sr": "0.33", "Ti": "0.995", "Mn": "0.005", "O": "3"}, "species": {"Ba": "0.664", "Y": "0.006", "Sr": "0.33", "Ti": "0.995", "Mn": "0.005", "O": "3"}}], "additives": [], "is_mixture": false, "phase": "", "oxygen_deficiency": "no", "oxidation_states": {}}, "metal_precursors": [{"material_string": "barium nitrate", "material_form": "", "material_formula": "Ba(NO3)2", "composition": [{"formula": "Ba(NO3)2", "amount": "1", "elements": {"N": "2", "O": "6", "Ba": "1"}, "species": {"NO3": "2", "Ba": "1"}}], "additives": [], "is_mixture": false, "phase": "", "oxygen_deficiency": "no", "oxidation_states": {"Ba": [2], "N": [5], "O": [-2]}}, {"material_string": "strontium nitrate", "material_form": "", "material_formula": "Sr(NO3)2", "composition": [{"formula": "Sr(NO3)2", "amount": "1", "elements": {"N": "2", "O": "6", "Sr": "1"}, "species": {"NO3": "2", "Sr": "1"}}], "additives": [], "is_mixture": false, "phase": "", "oxygen_deficiency": "no", "oxidation_states": {"Sr": [2], "N": [5], "O": [-2]}}, {"material_string": "tetrabutyl titanate", "material_form": "", "material_formula": "", "composition": [], "additives": [], "is_mixture": false, "phase": "", "oxygen_deficiency": "no", "oxidation_states": {}}, {"material_string": "manganese acetate", "material_form": "", "material_formula": "Mn(CH3CO2)2·(H2O)n", "composition": [{"formula": "Mn(CH3CO2)2", "amount": "1", "elements": {"C": "4", "H": "6", "O": "4", "Mn": "1"}, "species": {"C": "4", "H": "6", "O": "4", "Mn": "1"}}, {"formula": "(H2O)n", "amount": "1", "elements": {"H": "2*n", "O": "n"}, "species": {"H": "2*n", "O": "n"}}], "additives": [], "is_mixture": true, "phase": "", "oxygen_deficiency": "no", "oxidation_states": {"Mn": [2], "C": [0], "H": [1], "O": [-2]}}, {"material_string": "yttrium oxide", "material_form": "", "material_formula": "Y2O3", "composition": [{"formula": "Y2O3", "amount": "1", "elements": {"Y": "2", "O": "3"}, "species": {"Y": "2", "O": "3"}}], "additives": [], "is_mixture": false, "phase": "", "oxygen_deficiency": "no", "oxidation_states": {"Y": [3], "O": [-2]}}], "reagents": [{"reagent_string": "citrate solution", "reagent_role": "solvent", "pubchem_CID": null, "iupac_name": "", "reagent_formula": "", "smiles": ""}]}, "operations": [{"operation_type": "mixing", "operation_details": "Stoichiometric weights of metal precursors and additions dissolved into citrate solution to prepare the precursor solution", "time": {"raw_string": "", "unit": "", "max_value": null, "min_value": null}, "temperature": {"raw_string": "", "unit": "", "max_value": null, "min_value": null}, "pH": {"raw_string": "", "max_value": null, "min_value": null}, "ratios": [], "atmosphere": {"raw_string": "", "atmosphere_normalized": ""}}, {"operation_type": "heating", "operation_details": "calcination", "time": {"raw_string": "3 h", "unit": "h", "max_value": 3.0, "min_value": 3.0}, "temperature": {"raw_string": "800 °C", "unit": "°C", "max_value": 800.0, "min_value": 800.0}, "pH": {"raw_string": "", "max_value": null, "min_value": null}, "ratios": [], "atmosphere": {"raw_string": "", "atmosphere_normalized": ""}}, {"operation_type": "pressing", "operation_details": "pressed into green disks", "time": {"raw_string": "", "unit": "", "max_value": null, "min_value": null}, "temperature": {"raw_string": "", "unit": "", "max_value": null, "min_value": null}, "pH": {"raw_string": "", "max_value": null, "min_value": null}, "ratios": [], "atmosphere": {"raw_string": "", "atmosphere_normalized": ""}}, {"operation_type": "heating", "operation_details": "sintered into ceramics", "time": {"raw_string": "3 h", "unit": "h", "max_value": 3.0, "min_value": 3.0}, "temperature": {"raw_string": "1275 °C", "unit": "°C", "max_value": 1275.0, "min_value": 1275.0}, "pH": {"raw_string": "", "max_value": null, "min_value": null}, "ratios": [], "atmosphere": {"raw_string": "", "atmosphere_normalized": ""}}], "phase_purity": {"impurity_phase": [], "phase_purity_details": "all ceramic specimens exhibit a pure perovskite phase and no secondary phase can be detected", "classification": "Pure", "characterization_methods": {"characterization_string": ["XRD", "SEM", "LCR meter", "Radiant Precision Ferroelectric Measurement System"], "characterization_normalized": ["X-ray Diffraction (XRD)", "Scanning Electron Microscopy (SEM)", "LCR Meter"]}}}
