Repository: hackingmaterials/sol-gel-data

# scripts/

Regenerates every numbered table and figure in the manuscript and the Supplementary
Information.

## Contents

- `figures_tables.ipynb` — one section per manuscript item. Table 2, Figure 2 and Figure 3
  are built from `sol_gel_dataset.jsonl`; Tables 3–5, Tables S2–S6 and Figures S1–S4 from
  the validation labels below.
- `validation/` — the human and LLM annotations for the 200-paper validation set:
  paper-level classification labels (`classification_human.jsonl`,
  `classification_LLM.jsonl`), the 286 records extracted by Gemini 3.0 Flash
  (`validation_LLM.jsonl`) and the 279 ground-truth records they are matched against

File: scripts/validation/validation_human.jsonl (part 11 of 33)
{"protocol": {"doi": "10.1007/s00339-017-1071-6", "target": {"material_string": "CoFe2O4", "material_form": "powder", "material_formula": "CoFe2O4", "composition": [{"formula": "CoFe2O4", "amount": "1", "elements": {"Co": "1", "Fe": "2", "O": "4"}, "species": {"Co": "1", "Fe": "2", "O": "4"}}], "additives": [], "is_mixture": false, "phase": "", "oxygen_deficiency": "no", "oxidation_states": {"Co": [2], "Fe": [3], "O": [-2]}}, "metal_precursors": [{"material_string": "Co(NO3)2·6H2O", "material_form": "", "material_formula": "Co(NO3)2·6H2O", "composition": [{"formula": "Co(NO3)2", "amount": "1", "elements": {"N": "2", "O": "6", "Co": "1"}, "species": {"NO3": "2", "Co": "1"}}, {"formula": "H2O", "amount": "6", "elements": {"H": "2", "O": "1"}, "species": {"H2O": "1"}}], "additives": [], "is_mixture": true, "phase": "", "oxygen_deficiency": "no", "oxidation_states": {"Co": [2], "N": [5], "O": [-2]}}, {"material_string": "Fe(NO3)3·9H2O", "material_form": "", "material_formula": "Fe(NO3)3·9H2O", "composition": [{"formula": "Fe(NO3)3", "amount": "1", "elements": {"N": "3", "O": "9", "Fe": "1"}, "species": {"NO3": "3", "Fe": "1"}}, {"formula": "H2O", "amount": "9", "elements": {"H": "2", "O": "1"}, "species": {"H2O": "1"}}], "additives": [], "is_mixture": true, "phase": "", "oxygen_deficiency": "no", "oxidation_states": {"Fe": [3], "N": [5], "O": [-2]}}], "reagents": [{"reagent_string": "deionized water", "reagent_role": "", "pubchem_CID": 962, "iupac_name": "oxidane", "reagent_formula": "H2O", "smiles": "O"}]}, "operations": [{"operation_type": "", "operation_details": "dissolve metal nitrates in deionized water to a dark brown clear solution", "time": {"raw_string": "", "unit": "", "max_value": null, "min_value": null}, "temperature": {"raw_string": "", "unit": "", "max_value": null, "min_value": null}, "pH": {"raw_string": "", "max_value": null, "min_value": null}, "ratios": [], "atmosphere": {"raw_string": "", "atmosphere_normalized": ""}}, {"operation_type": "", "operation_details": "evaporate the water in an oven to a black dry gel", "time": {"raw_string": "5 h", "unit": "h", "max_value": 5.0, "min_value": 5.0}, "temperature": {"raw_string": "100 °C", "unit": "°C", "max_value": 100.0, "min_value": 100.0}, "pH": {"raw_string": "", "max_value": null, "min_value": null}, "ratios": [], "atmosphere": {"raw_string": "air", "atmosphere_normalized": "Air"}}, {"operation_type": "", "operation_details": "calcine the dry gel", "time": {"raw_string": "2 h", "unit": "h", "max_value": 2.0, "min_value": 2.0}, "temperature": {"raw_string": "800 °C", "unit": "°C", "max_value": 800.0, "min_value": 800.0}, "pH": {"raw_string": "", "max_value": null, "min_value": null}, "ratios": [], "atmosphere": {"raw_string": "", "atmosphere_normalized": ""}}], "phase_purity": {"impurity_phase": [], "phase_purity_details": "", "classification": "Pure", "characterization_methods": {"characterization_string": [], "characterization_normalized": []}}}
{"protocol": {"doi": "10.1016/j.chempr.2019.10.008", "target": {"material_string": "P2-K0.67MnO2", "material_form": "powder", "material_formula": "K0.67MnO2", "composition": [{"formula": "K0.67MnO2", "amount": "1", "elements": {"K": "0.67", "Mn": "1", "O": "2"}, "species": {"K": "0.67", "Mn": "1", "O": "2"}}], "additives": [], "is_mixture": false, "phase": "P2", "oxygen_deficiency": "no", "oxidation_states": {}}, "metal_precursors": [{"material_string": "CH3COOK", "material_form": "", "material_formula": "CH3COOK", "composition": [{"formula": "CH3COOK", "amount": "1", "elements": {"C": "2", "H": "3", "O": "2", "K": "1"}, "species": {"CH3COO": "1", "K": "1"}}], "additives": [], "is_mixture": false, "phase": "", "oxygen_deficiency": "no", "oxidation_states": {"C": [0], "H": [1], "O": [-2], "K": [1]}}, {"material_string": "Mn(CH3COO)2·4H2O", "material_form": "", "material_formula": "Mn(CH3COO)2·4H2O", "composition": [{"formula": "Mn(CH3COO)2", "amount": "1", "elements": {"C": "4", "H": "6", "O": "4", "Mn": "1"}, "species": {"CH3COO": "2", "Mn": "1"}}, {"formula": "H2O", "amount": "4", "elements": {"H": "2", "O": "1"}, "species": {"H2O": "1"}}], "additives": [], "is_mixture": true, "phase": "", "oxygen_deficiency": "no", "oxidation_states": {"Mn": [2], "C": [0], "H": [1], "O": [-2]}}], "reagents": [{"reagent_string": "deionized water", "reagent_role": "", "pubchem_CID": 962, "iupac_name": "oxidane", "reagent_formula": "H2O", "smiles": "O"}]}, "operations": [{"operation_type": "", "operation_details": "dissolve potassium acetate and manganese acetate in deionized water", "time": {"raw_string": "", "unit": "", "max_value": null, "min_value": null}, "temperature": {"raw_string": "", "unit": "", "max_value": null, "min_value": null}, "pH": {"raw_string": "", "max_value": null, "min_value": null}, "ratios": [{"type": "weight ratio", "description": "excess CH3COOK", "value": "15 wt %"}], "atmosphere": {"raw_string": "", "atmosphere_normalized": ""}}, {"operation_type": "", "operation_details": "heat with stirring to obtain a gel", "time": {"raw_string": "", "unit": "", "max_value": null, "min_value": null}, "temperature": {"raw_string": "80 °C", "unit": "°C", "max_value": 80.0, "min_value": 80.0}, "pH": {"raw_string": "", "max_value": null, "min_value": null}, "ratios": [], "atmosphere": {"raw_string": "", "atmosphere_normalized": ""}}, {"operation_type": "", "operation_details": "dry the gel overnight", "time": {"raw_string": "", "unit": "", "max_value": null, "min_value": null}, "temperature": {"raw_string": "", "unit": "", "max_value": null, "min_value": null}, "pH": {"raw_string": "", "max_value": null, "min_value": null}, "ratios": [], "atmosphere": {"raw_string": "", "atmosphere_normalized": ""}}, {"operation_type": "", "operation_details": "grind the dried precursors", "time": {"raw_string": "", "unit": "", "max_value": null, "min_value": null}, "temperature": {"raw_string": "", "unit": "", "max_value": null, "min_value": null}, "pH": {"raw_string": "", "max_value": null, "min_value": null}, "ratios": [], "atmosphere": {"raw_string": "", "atmosphere_normalized": ""}}, {"operation_type": "", "operation_details": "press into a pellet", "time": {"raw_string": "", "unit": "", "max_value": null, "min_value": null}, "temperature": {"raw_string": "", "unit": "", "max_value": null, "min_value": null}, "pH": {"raw_string": "", "max_value": null, "min_value": null}, "ratios": [], "atmosphere": {"raw_string": "", "atmosphere_normalized": ""}}, {"operation_type": "", "operation_details": "calcine the pressed pellet in air", "time": {"raw_string": "24 h", "unit": "h", "max_value": 24.0, "min_value": 24.0}, "temperature": {"raw_string": "950 °C", "unit": "°C", "max_value": 950.0, "min_value": 950.0}, "pH": {"raw_string": "", "max_value": null, "min_value": null}, "ratios": [], "atmosphere": {"raw_string": "air", "atmosphere_normalized": "Air"}}], "phase_purity": {"impurity_phase": [], "phase_purity_details": "", "classification": "Pure", "characterization_methods": {"characterization_string": [], "characterization_normalized": []}}}
{"protocol": {"doi": "10.1016/j.jnoncrysol.2006.01.040", "target": {"material_string": "ZnO/SiO2", "material_form": "other", "material_formula": "", "composition": [], "additives": [], "is_mixture": false, "phase": "", "oxygen_deficiency": "no", "oxidation_states": {}}, "metal_precursors": [{"material_string": "Zn(CH3COO)2 · 2H2O", "material_form": "", "material_formula": "Zn(CH3COO)2", "composition": [{"formula": "Zn(CH3COO)2", "amount": "1", "elements": {"C": "4", "H": "6", "O": "4", "Zn": "1"}, "species": {"CH3COO": "2", "Zn": "1"}}], "additives": [], "is_mixture": false, "phase": "", "oxygen_deficiency": "no", "oxidation_states": {"Zn": [2], "C": [0], "H": [1], "O": [-2]}}, {"material_string": "Si(OC2H5)4", "material_form": "", "material_formula": "Si(OC2H5)4", "composition": [{"formula": "Si(OC2H5)4", "amount": "1", "elements": {"O": "4", "C": "8", "H": "20", "Si": "1"}, "species": {"O": "4", "C": "8", "H": "20", "Si": "1"}}], "additives": [], "is_mixture": false, "phase": "", "oxygen_deficiency": "no", "oxidation_states": {"Si": [4], "O": [-2], "C": [-2], "H": [1]}}], "reagents": [{"reagent_string": "C2H5OH", "reagent_role": "", "pubchem_CID": 702, "iupac_name": "ethanol", "reagent_formula": "C2H6O", "smiles": "CCO"}, {"reagent_string": "deionised water", "reagent_role": "", "pubchem_CID": 962, "iupac_name": "oxidane", "reagent_formula": "H2O", "smiles": "O"}, {"reagent_string": "HCl", "reagent_role": "", "pubchem_CID": 313, "iupac_name": "chlorane", "reagent_formula": "ClH", "smiles": "Cl"}]}, "operations": [{"operation_type": "", "operation_details": "add TEOS to ethanol, water and HCl and stir vigorously", "time": {"raw_string": "90 min", "unit": "min", "max_value": 90.0, "min_value": 90.0}, "temperature": {"raw_string": "25 °C", "unit": "°C", "max_value": 25.0, "min_value": 25.0}, "pH": {"raw_string": "", "max_value": null, "min_value": null}, "ratios": [{"type": "molar ratio", "description": "SiO2:ZnO:C2H5OH:HCl", "value": "1:1:5:0.05"}, {"type": "molar ratio", "description": "H2O:SiO2", "value": "16"}], "atmosphere": {"raw_string": "", "atmosphere_normalized": ""}}, {"operation_type": "", "operation_details": "add zinc acetate dihydrate with the remaining water to complete hydrolysis, monitoring gelation", "time": {"raw_string": "", "unit": "", "max_value": null, "min_value": null}, "temperature": {"raw_string": "", "unit": "", "max_value": null, "min_value": null}, "pH": {"raw_string": "", "max_value": null, "min_value": null}, "ratios": [], "atmosphere": {"raw_string": "", "atmosphere_normalized": ""}}], "phase_purity": {"impurity_phase": [], "phase_purity_details": "", "classification": "Insufficient info", "characterization_methods": {"characterization_string": [], "characterization_normalized": []}}}
{"protocol": {"doi": "10.1016/j.jnoncrysol.2006.01.040", "target": {"material_string": "ZnO/SiO2", "material_form": "other", "material_formula": "", "composition": [], "additives": [], "is_mixture": false, "phase": "", "oxygen_deficiency": "no", "oxidation_states": {}}, "metal_precursors": [{"material_string": "Zn(CH3COO)2 · 2H2O", "material_form": "", "material_formula": "Zn(CH3COO)2", "composition": [{"formula": "Zn(CH3COO)2", "amount": "1", "elements": {"C": "4", "H": "6", "O": "4", "Zn": "1"}, "species": {"CH3COO": "2", "Zn": "1"}}], "additives": [], "is_mixture": false, "phase": "", "oxygen_deficiency": "no", "oxidation_states": {"Zn": [2], "C": [0], "H": [1], "O": [-2]}}, {"material_string": "Si(OC2H5)4", "material_form": "", "material_formula": "Si(OC2H5)4", "composition": [{"formula": "Si(OC2H5)4", "amount": "1", "elements": {"O": "4", "C": "8", "H": "20", "Si": "1"}, "species": {"O": "4", "C": "8", "H": "20", "Si": "1"}}], "additives": [], "is_mixture": false, "phase": "", "oxygen_deficiency": "no", "oxidation_states": {"Si": [4], "O": [-2], "C": [-2], "H": [1]}}], "reagents": [{"reagent_string": "C2H5OH", "reagent_role": "", "pubchem_CID": 702, "iupac_name": "ethanol", "reagent_formula": "C2H6O", "smiles": "CCO"}, {"reagent_string": "deionised water", "reagent_role": "", "pubchem_CID": 962, "iupac_name": "oxidane", "reagent_formula": "H2O", "smiles": "O"}, {"reagent_string": "HCl", "reagent_role": "", "pubchem_CID": 313, "iupac_name": "chlorane", "reagent_formula": "ClH", "smiles": "Cl"}]}, "operations": [{"operation_type": "", "operation_details": "add TEOS to ethyl alcohol, water and HCl and stir vigorously", "time": {"raw_string": "90 min", "unit": "min", "max_value": 90.0, "min_value": 90.0}, "temperature": {"raw_string": "25 °C", "unit": "°C", "max_value": 25.0, "min_value": 25.0}, "pH": {"raw_string": "", "max_value": null, "min_value": null}, "ratios": [{"type": "molar ratio", "description": "SiO2:ZnO:C2H5OH:HCl", "value": "1:1:5:0.05"}, {"type": "molar ratio", "description": "H2O:SiO2", "value": "24"}], "atmosphere": {"raw_string": "", "atmosphere_normalized": ""}}, {"operation_type": "", "operation_details": "add zinc acetate dihydrate with the rest of the water to finish hydrolysis, watching for gelation", "time": {"raw_string": "", "unit": "", "max_value": null, "min_value": null}, "temperature": {"raw_string": "", "unit": "", "max_value": null, "min_value": null}, "pH": {"raw_string": "", "max_value": null, "min_value": null}, "ratios": [], "atmosphere": {"raw_string": "", "atmosphere_normalized": ""}}], "phase_purity": {"impurity_phase": [], "phase_purity_details": "", "classification": "Insufficient info", "characterization_methods": {"characterization_string": [], "characterization_normalized": []}}}
{"protocol": {"doi": "10.1016/j.jnoncrysol.2006.01.040", "target": {"material_string": "ZnO/SiO2", "material_form": "other", "material_formula": "", "composition": [], "additives": [], "is_mixture": false, "phase": "", "oxygen_deficiency": "no", "oxidation_states": {}}, "metal_precursors": [{"material_string": "Zn(CH3COO)2 · 2H2O", "material_form": "", "material_formula": "Zn(CH3COO)2", "composition": [{"formula": "Zn(CH3COO)2", "amount": "1", "elements": {"C": "4", "H": "6", "O": "4", "Zn": "1"}, "species": {"CH3COO": "2", "Zn": "1"}}], "additives": [], "is_mixture": false, "phase": "", "oxygen_deficiency": "no", "oxidation_states": {"Zn": [2], "C": [0], "H": [1], "O": [-2]}}, {"material_string": "Si(OC2H5)4", "material_form": "", "material_formula": "Si(OC2H5)4", "composition": [{"formula": "Si(OC2H5)4", "amount": "1", "elements": {"O": "4", "C": "8", "H": "20", "Si": "1"}, "species": {"O": "4", "C": "8", "H": "20", "Si": "1"}}], "additives": [], "is_mixture": false, "phase": "", "oxygen_deficiency": "no", "oxidation_states": {"Si": [4], "O": [-2], "C": [-2], "H": [1]}}], "reagents": [{"reagent_string": "C2H5OH", "reagent_role": "", "pubchem_CID": 702, "iupac_name": "ethanol", "reagent_formula": "C2H6O", "smiles": "CCO"}, {"reagent_string": "deionised water", "reagent_role": "", "pubchem_CID": 962, "iupac_name": "oxidane", "reagent_formula": "H2O", "smiles": "O"}, {"reagent_string": "HCl", "reagent_role": "", "pubchem_CID": 313, "iupac_name": "chlorane", "reagent_formula": "ClH", "smiles": "Cl"}]}, "operations": [{"operation_type": "", "operation_details": "add TEOS to ethanol, deionised water and HCl and stir hard", "time": {"raw_string": "90 min", "unit": "min", "max_value": 90.0, "min_value": 90.0}, "temperature": {"raw_string": "25 °C", "unit": "°C", "max_value": 25.0, "min_value": 25.0}, "pH": {"raw_string": "", "max_value": null, "min_value": null}, "ratios": [{"type": "molar ratio", "description": "SiO2:ZnO:C2H5OH:HCl", "value": "1:1:5:0.05"}, {"type": "molar ratio", "description": "H2O:SiO2", "value": "32"}], "atmosphere": {"raw_string": "", "atmosphere_normalized": ""}}, {"operation_type": "", "operation_details": "add the zinc acetate dihydrate and remaining water to complete hydrolysis, monitoring the gelation", "time": {"raw_string": "", "unit": "", "max_value": null, "min_value": null}, "temperature": {"raw_string": "", "unit": "", "max_value": null, "min_value": null}, "pH": {"raw_string": "", "max_value": null, "min_value": null}, "ratios": [], "atmosphere": {"raw_string": "", "atmosphere_normalized": ""}}], "phase_purity": {"impurity_phase": [], "phase_purity_details": "", "classification": "Insufficient info", "characterization_methods": {"characterization_string": [], "characterization_normalized": []}}}
{"protocol": {"doi": "10.1016/j.jnoncrysol.2006.01.040", "target": {"material_string": "ZnO/SiO2", "material_form": "other", "material_formula": "", "composition": [], "additives": [], "is_mixture": false, "phase": "", "oxygen_deficiency": "no", "oxidation_states": {}}, "metal_precursors": [{"material_string": "Zn(CH3COO)2 · 2H2O", "material_form": "", "material_formula": "Zn(CH3COO)2", "composition": [{"formula": "Zn(CH3COO)2", "amount": "1", "elements": {"C": "4", "H": "6", "O": "4", "Zn": "1"}, "species": {"CH3COO": "2", "Zn": "1"}}], "additives": [], "is_mixture": false, "phase": "", "oxygen_deficiency": "no", "oxidation_states": {"Zn": [2], "C": [0], "H": [1], "O": [-2]}}, {"material_string": "Si(OC2H5)4", "material_form": "", "material_formula": "Si(OC2H5)4", "composition": [{"formula": "Si(OC2H5)4", "amount": "1", "elements": {"O": "4", "C": "8", "H": "20", "Si": "1"}, "species": {"O": "4", "C": "8", "H": "20", "Si": "1"}}], "additives": [], "is_mixture": false, "phase": "", "oxygen_deficiency": "no", "oxidation_states": {"Si": [4], "O": [-2], "C": [-2], "H": [1]}}], "reagents": [{"reagent_string": "C2H5OH", "reagent_role": "", "pubchem_CID": 702, "iupac_name": "ethanol", "reagent_formula": "C2H6O", "smiles": "CCO"}, {"reagent_string": "deionised water", "reagent_role": "", "pubchem_CID": 962, "iupac_name": "oxidane", "reagent_formula": "H2O", "smiles": "O"}, {"reagent_string": "HCl", "reagent_role": "", "pubchem_CID": 313, "iupac_name": "chlorane", "reagent_formula": "ClH", "smiles": "Cl"}]}, "operations": [{"operation_type": "", "operation_details": "combine TEOS with ethanol, water and HCl under vigorous stirring", "time": {"raw_string": "90 min", "unit": "min", "max_value": 90.0, "min_value": 90.0}, "temperature": {"raw_string": "25 °C", "unit": "°C", "max_value": 25.0, "min_value": 25.0}, "pH": {"raw_string": "", "max_value": null, "min_value": null}, "ratios": [{"type": "molar ratio", "description": "SiO2:ZnO:C2H5OH:HCl", "value": "1:1:5:0.05"}, {"type": "molar ratio", "description": "H2O:SiO2", "value": "40"}], "atmosphere": {"raw_string": "", "atmosphere_normalized": ""}}, {"operation_type": "", "operation_details": "add zinc acetate dihydrate with the remaining water to hydrolyze fully, tracking gelation", "time": {"raw_string": "", "unit": "", "max_value": null, "min_value": null}, "temperature": {"raw_string": "", "unit": "", "max_value": null, "min_value": null}, "pH": {"raw_string": "", "max_value": null, "min_value": null}, "ratios": [], "atmosphere": {"raw_string": "", "atmosphere_normalized": ""}}], "phase_purity": {"impurity_phase": [], "phase_purity_details": "", "classification": "Insufficient info", "characterization_methods": {"characterization_string": [], "characterization_normalized": []}}}
{"protocol": {"doi": "10.1016/j.tsf.2004.03.030", "target": {"material_string": "Bi3.15Nd0.85Ti3O12", "material_form": "thin film", "material_formula": "Bi3.15Nd0.85Ti3O12", "composition": [{"formula": "Bi3.15Nd0.85Ti3O12", "amount": "1", "elements": {"Bi": "3.15", "Nd": "0.85", "Ti": "3", "O": "12"}, "species": {"Bi": "3.15", "Nd": "0.85", "Ti": "3", "O": "12"}}], "additives": [], "is_mixture": false, "phase": "", "oxygen_deficiency": "no", "oxidation_states": {}}, "metal_precursors": [{"material_string": "Bi(NO3)3·5H2O", "material_form": "", "material_formula": "Bi(NO3)3·5H2O", "composition": [{"formula": "Bi(NO3)3", "amount": "1", "elements": {"N": "3", "O": "9", "Bi": "1"}, "species": {"NO3": "3", "Bi": "1"}}, {"formula": "H2O", "amount": "5", "elements": {"H": "2", "O": "1"}, "species": {"H2O": "1"}}], "additives": [], "is_mixture": true, "phase": "", "oxygen_deficiency": "no", "oxidation_states": {"Bi": [3], "N": [5], "O": [-2]}}, {"material_string": "Nd(NO3)3", "material_form": "", "material_formula": "Nd(NO3)3", "composition": [{"formula": "Nd(NO3)3", "amount": "1", "elements": {"N": "3", "O": "9", "Nd": "1"}, "species": {"NO3": "3", "Nd": "1"}}], "additives": [], "is_mixture": false, "phase": "", "oxygen_deficiency": "no", "oxidation_states": {"Nd": [3], "N": [5], "O": [-2]}}, {"material_string": "Ti[(CH3)2CHO]4", "material_form": "", "material_formula": "", "composition": [], "additives": [], "is_mixture": false, "phase": "", "oxygen_deficiency": "no", "oxidation_states": {}}], "reagents": [{"reagent_string": "acetic acid", "reagent_role": "", "pubchem_CID": 176, "iupac_name": "acetic acid", "reagent_formula": "C2H4O2", "smiles": "CC(=O)O"}, {"reagent_string": "acetylacetone", "reagent_role": "", "pubchem_CID": 31261, "iupac_name": "pentane-2,4-dione", "reagent_formula": "C5H8O2", "smiles": "CC(=O)CC(=O)C"}, {"reagent_string": "2-methoxyethanol", "reagent_role": "", "pubchem_CID": 8019, "iupac_name": "2-methoxyethanol", "reagent_formula": "C3H8O2", "smiles": "COCCO"}]}, "operations": [{"operation_type": "", "operation_details": "dissolve bismuth and neodymium nitrates in acetic acid at room temperature", "time": {"raw_string": "", "unit": "", "max_value": null, "min_value": null}, "temperature": {"raw_string": "", "unit": "", "max_value": null, "min_value": null}, "pH": {"raw_string": "", "max_value": null, "min_value": null}, "ratios": [{"type": "molar ratio", "description": "excess Bi(NO3)3·5H2O", "value": "15 mol%"}], "atmosphere": {"raw_string": "air", "atmosphere_normalized": "Air"}}, {"operation_type": "", "operation_details": "add titanium isopropoxide slowly to the mixed precursor solution", "time": {"raw_string": "", "unit": "", "max_value": null, "min_value": null}, "temperature": {"raw_string": "", "unit": "", "max_value": null, "min_value": null}, "pH": {"raw_string": "", "max_value": null, "min_value": null}, "ratios": [], "atmosphere": {"raw_string": "", "atmosphere_normalized": ""}}, {"operation_type": "", "operation_details": "add acetylacetone as a stabilizer", "time": {"raw_string": "", "unit": "", "max_value": null, "min_value": null}, "temperature": {"raw_string": "", "unit": "", "max_value": null, "min_value": null}, "pH": {"raw_string": "", "max_value": null, "min_value": null}, "ratios": [], "atmosphere": {"raw_string": "", "atmosphere_normalized": ""}}, {"operation_type": "", "operation_details": "add 2-methoxyethanol to adjust the concentration", "time": {"raw_string": "", "unit": "", "max_value": null, "min_value": null}, "temperature": {"raw_string": "", "unit": "", "max_value": null, "min_value": null}, "pH": {"raw_string": "", "max_value": null, "min_value": null}, "ratios": [], "atmosphere": {"raw_string": "", "atmosphere_normalized": ""}}, {"operation_type": "", "operation_details": "spin-coat onto Pt/Ti/SiO2/Si substrates over several depositions", "time": {"raw_string": "", "unit": "", "max_value": null, "min_value": null}, "temperature": {"raw_string": "", "unit": "", "max_value": null, "min_value": null}, "pH": {"raw_string": "", "max_value": null, "min_value": null}, "ratios": [], "atmosphere": {"raw_string": "", "atmosphere_normalized": ""}}, {"operation_type": "", "operation_details": "dry the wet films in air", "time": {"raw_string": "1 min", "unit": "min", "max_value": 1.0, "min_value": 1.0}, "temperature": {"raw_string": "350 °C", "unit": "°C", "max_value": 350.0, "min_value": 350.0}, "pH": {"raw_string": "", "max_value": null, "min_value": null}, "ratios": [], "atmosphere": {"raw_string": "air", "atmosphere_normalized": "Air"}}, {"operation_type": "", "operation_details": "preanneal the dried films in air", "time": {"raw_string": "10 min", "unit": "min", "max_value": 10.0, "min_value": 10.0}, "temperature": {"raw_string": "500 °C", "unit": "°C", "max_value": 500.0, "min_value": 500.0}, "pH": {"raw_string": "", "max_value": null, "min_value": null}, "ratios": [], "atmosphere": {"raw_string": "air", "atmosphere_normalized": "Air"}}, {"operation_type": "", "operation_details": "crystallize the film under nitrogen", "time": {"raw_string": "30 min", "unit": "min", "max_value": 30.0, "min_value": 30.0}, "temperature": {"raw_string": "650 °C", "unit": "°C", "max_value": 650.0, "min_value": 650.0}, "pH": {"raw_string": "", "max_value": null, "min_value": null}, "ratios": [], "atmosphere": {"raw_string": "nitrogen", "atmosphere_normalized": "Nitrogen (N2)"}}], "phase_purity": {"impurity_phase": [], "phase_purity_details": "", "classification": "Pure", "characterization_methods": {"characterization_string": [], "characterization_normalized": []}}}
{"protocol": {"doi": "10.1016/j.tsf.2004.03.030", "target": {"material_string": "Bi3.15Nd0.85Ti3O12", "material_form": "thin film", "material_formula": "Bi3.15Nd0.85Ti3O12", "composition": [{"formula": "Bi3.15Nd0.85Ti3O12", "amount": "1", "elements": {"Bi": "3.15", "Nd": "0.85", "Ti": "3", "O": "12"}, "species": {"Bi": "3.15", "Nd": "0.85", "Ti": "3", "O": "12"}}], "additives": [], "is_mixture": false, "phase": "", "oxygen_deficiency": "no", "oxidation_states": {}}, "metal_precursors": [{"material_string": "Bi(NO3)3·5H2O", "material_form": "", "material_formula": "Bi(NO3)3·5H2O", "composition": [{"formula": "Bi(NO3)3", "amount": "1", "elements": {"N": "3", "O": "9", "Bi": "1"}, "species": {"NO3": "3", "Bi": "1"}}, {"formula": "H2O", "amount": "5", "elements": {"H": "2", "O": "1"}, "species": {"H2O": "1"}}], "additives": [], "is_mixture": true, "phase": "", "oxygen_deficiency": "no", "oxidation_states": {"Bi": [3], "N": [5], "O": [-2]}}, {"material_string": "Nd(NO3)3", "material_form": "", "material_formula": "Nd(NO3)3", "composition": [{"formula": "Nd(NO3)3", "amount": "1", "elements": {"N": "3", "O": "9", "Nd": "1"}, "species": {"NO3": "3", "Nd": "1"}}], "additives": [], "is_mixture": false, "phase": "", "oxygen_deficiency": "no", "oxidation_states": {"Nd": [3], "N": [5], "O": [-2]}}, {"material_string": "Ti[(CH3)2CHO]4", "material_form": "", "material_formula": "", "composition": [], "additives": [], "is_mixture": false, "phase": "", "oxygen_deficiency": "no", "oxidation_states": {}}], "reagents": [{"reagent_string": "acetic acid", "reagent_role": "", "pubchem_CID": 176, "iupac_name": "acetic acid", "reagent_formula": "C2H4O2", "smiles": "CC(=O)O"}, {"reagent_string": "acetylacetone", "reagent_role": "", "pubchem_CID": 31261, "iupac_name": "pentane-2,4-dione", "reagent_formula": "C5H8O2", "smiles": "CC(=O)CC(=O)C"}, {"reagent_string": "2-methoxyethanol", "reagent_role": "", "pubchem_CID": 8019, "iupac_name": "2-methoxyethanol", "reagent_formula": "C3H8O2", "smiles": "COCCO"}]}, "operations": [{"operation_type": "", "operation_details": "dissolve the bismuth and neodymium nitrates in acetic acid at room temperature", "time": {"raw_string": "", "unit": "", "max_value": null, "min_value": null}, "temperature": {"raw_string": "", "unit": "", "max_value": null, "min_value": null}, "pH": {"raw_string": "", "max_value": null, "min_value": null}, "ratios": [{"type": "molar ratio", "description": "excess Bi(NO3)3·5H2O", "value": "15 mol%"}], "atmosphere": {"raw_string": "air", "atmosphere_normalized": "Air"}}, {"operation_type": "", "operation_details": "slowly add titanium isopropoxide to the mixed precursor solution", "time": {"raw_string": "", "unit": "", "max_value": null, "min_value": null}, "temperature": {"raw_string": "", "unit": "", "max_value": null, "min_value": null}, "pH": {"raw_string": "", "max_value": null, "min_value": null}, "ratios": [], "atmosphere": {"raw_string": "", "atmosphere_normalized": ""}}, {"operation_type": "", "operation_details": "add acetylacetone to stabilize the sol", "time": {"raw_string": "", "unit": "", "max_value": null, "min_value": null}, "temperature": {"raw_string": "", "unit": "", "max_value": null, "min_value": null}, "pH": {"raw_string": "", "max_value": null, "min_value": null}, "ratios": [], "atmosphere": {"raw_string": "", "atmosphere_normalized": ""}}, {"operation_type": "", "operation_details": "dilute with 2-methoxyethanol to the target concentration", "time": {"raw_string": "", "unit": "", "max_value": null, "min_value": null}, "temperature": {"raw_string": "", "unit": "", "max_value": null, "min_value": null}, "pH": {"raw_string": "", "max_value": null, "min_value": null}, "ratios": [], "atmosphere": {"raw_string": "", "atmosphere_normalized": ""}}, {"operation_type": "", "operation_details": "spin-coat onto Pt/Ti/SiO2/Si substrates in several passes", "time": {"raw_string": "", "unit": "", "max_value": null, "min_value": null}, "temperature": {"raw_string": "", "unit": "", "max_value": null, "min_value": null}, "pH": {"raw_string": "", "max_value": null, "min_value": null}, "ratios": [], "atmosphere": {"raw_string": "", "atmosphere_normalized": ""}}, {"operation_type": "", "operation_details": "dry the wet films in air", "time": {"raw_string": "1 min", "unit": "min", "max_value": 1.0, "min_value": 1.0}, "temperature": {"raw_string": "350 °C", "unit": "°C", "max_value": 350.0, "min_value": 350.0}, "pH": {"raw_string": "", "max_value": null, "min_value": null}, "ratios": [], "atmosphere": {"raw_string": "air", "atmosphere_normalized": "Air"}}, {"operation_type": "", "operation_details": "preanneal the dried films in air", "time": {"raw_string": "10 min", "unit": "min", "max_value": 10.0, "min_value": 10.0}, "temperature": {"raw_string": "500 °C", "unit": "°C", "max_value": 500.0, "min_value": 500.0}, "pH": {"raw_string": "", "max_value": null, "min_value": null}, "ratios": [], "atmosphere": {"raw_string": "air", "atmosphere_normalized": "Air"}}, {"operation_type": "", "operation_details": "crystallize the film in air", "time": {"raw_string": "30 min", "unit": "min", "max_value": 30.0, "min_value": 30.0}, "temperature": {"raw_string": "710 °C", "unit": "°C", "max_value": 710.0, "min_value": 710.0}, "pH": {"raw_string": "", "max_value": null, "min_value": null}, "ratios": [], "atmosphere": {"raw_string": "air", "atmosphere_normalized": "Air"}}], "phase_purity": {"impurity_phase": [], "phase_purity_details": "", "classification": "Pure", "characterization_methods": {"characterization_string": [], "characterization_normalized": []}}}
{"protocol": {"doi": "10.1016/j.tsf.2004.03.030", "target": {"material_string": "Bi3.15Nd0.85Ti3O12", "material_form": "thin film", "material_formula": "Bi3.15Nd0.85Ti3O12", "composition": [{"formula": "Bi3.15Nd0.85Ti3O12", "amount": "1", "elements": {"Bi": "3.15", "Nd": "0.85", "Ti": "3", "O": "12"}, "species": {"Bi": "3.15", "Nd": "0.85", "Ti": "3", "O": "12"}}], "additives": [], "is_mixture": false, "phase": "", "oxygen_deficiency": "no", "oxidation_states": {}}, "metal_precursors": [{"material_string": "Bi(NO3)3·5H2O", "material_form": "", "material_formula": "Bi(NO3)3·5H2O", "composition": [{"formula": "Bi(NO3)3", "amount": "1", "elements": {"N": "3", "O": "9", "Bi": "1"}, "species": {"NO3": "3", "Bi": "1"}}, {"formula": "H2O", "amount": "5", "elements": {"H": "2", "O": "1"}, "species": {"H2O": "1"}}], "additives": [], "is_mixture": true, "phase": "", "oxygen_deficiency": "no", "oxidation_states": {"Bi": [3], "N": [5], "O": [-2]}}, {"material_string": "Nd(NO3)3", "material_form": "", "material_formula": "Nd(NO3)3", "composition": [{"formula": "Nd(NO3)3", "amount": "1", "elements": {"N": "3", "O": "9", "Nd": "1"}, "species": {"NO3": "3", "Nd": "1"}}], "additives": [], "is_mixture": false, "phase": "", "oxygen_deficiency": "no", "oxidation_states": {"Nd": [3], "N": [5], "O": [-2]}}, {"material_string": "Ti[(CH3)2CHO]4", "material_form": "", "material_formula": "", "composition": [], "additives": [], "is_mixture": false, "phase": "", "oxygen_deficiency": "no", "oxidation_states": {}}], "reagents": [{"reagent_string": "acetic acid", "reagent_role": "", "pubchem_CID": 176, "iupac_name": "acetic acid", "reagent_formula": "C2H4O2", "smiles": "CC(=O)O"}, {"reagent_string": "acetylacetone", "reagent_role": "", "pubchem_CID": 31261, "iupac_name": "pentane-2,4-dione", "reagent_formula": "C5H8O2", "smiles": "CC(=O)CC(=O)C"}, {"reagent_string": "2-methoxyethanol", "reagent_role": "", "pubchem_CID": 8019, "iupac_name": "2-methoxyethanol", "reagent_formula": "C3H8O2", "smiles": "COCCO"}]}, "operations": [{"operation_type": "", "operation_details": "dissolve bismuth nitrate and neodymium nitrate in acetic acid at room temperature", "time": {"raw_string": "", "unit": "", "max_value": null, "min_value": null}, "temperature": {"raw_string": "", "unit": "", "max_value": null, "min_value": null}, "pH": {"raw_string": "", "max_value": null, "min_value": null}, "ratios": [{"type": "molar ratio", "description": "excess Bi(NO3)3·5H2O", "value": "15 mol%"}], "atmosphere": {"raw_string": "air", "atmosphere_normalized": "Air"}}, {"operation_type": "", "operation_details": "add titanium isopropoxide slowly to the precursor mixture", "time": {"raw_string": "", "unit": "", "max_value": null, "min_value": null}, "temperature": {"raw_string": "", "unit": "", "max_value": null, "min_value": null}, "pH": {"raw_string": "", "max_value": null, "min_value": null}, "ratios": [], "atmosphere": {"raw_string": "", "atmosphere_normalized": ""}}, {"operation_type": "", "operation_details": "add acetylacetone as stabilizing agent", "time": {"raw_string": "", "unit": "", "max_value": null, "min_value": null}, "temperature": {"raw_string": "", "unit": "", "max_value": null, "min_value": null}, "pH": {"raw_string": "", "max_value": null, "min_value": null}, "ratios": [], "atmosphere": {"raw_string": "", "atmosphere_normalized": ""}}, {"operation_type": "", "operation_details": "adjust the concentration with 2-methoxyethanol", "time": {"raw_string": "", "unit": "", "max_value": null, "min_value": null}, "temperature": {"raw_string": "", "unit": "", "max_value": null, "min_value": null}, "pH": {"raw_string": "", "max_value": null, "min_value": null}, "ratios": [], "atmosphere": {"raw_string": "", "atmosphere_normalized": ""}}, {"operation_type": "", "operation_details": "spin-coat onto Pt/Ti/SiO2/Si substrates, repeating the deposition", "time": {"raw_string": "", "unit": "", "max_value": null, "min_value": null}, "temperature": {"raw_string": "", "unit": "", "max_value": null, "min_value": null}, "pH": {"raw_string": "", "max_value": null, "min_value": null}, "ratios": [], "atmosphere": {"raw_string": "", "atmosphere_normalized": ""}}, {"operation_type": "", "operation_details": "dry the film in air", "time": {"raw_string": "1 min", "unit": "min", "max_value": 1.0, "min_value": 1.0}, "temperature": {"raw_string": "350 °C", "unit": "°C", "max_value": 350.0, "min_value": 350.0}, "pH": {"raw_string": "", "max_value": null, "min_value": null}, "ratios": [], "atmosphere": {"raw_string": "air", "atmosphere_normalized": "Air"}}, {"operation_type": "", "operation_details": "preanneal the dried film in air", "time": {"raw_string": "10 min", "unit": "min", "max_value": 10.0, "min_value": 10.0}, "temperature": {"raw_string": "500 °C", "unit": "°C", "max_value": 500.0, "min_value": 500.0}, "pH": {"raw_string": "", "max_value": null, "min_value": null}, "ratios": [], "atmosphere": {"raw_string": "air", "atmosphere_normalized": "Air"}}, {"operation_type": "", "operation_details": "crystallize the film under oxygen", "time": {"raw_string": "30 min", "unit": "min", "max_value": 30.0, "min_value": 30.0}, "temperature": {"raw_string": "730 °C", "unit": "°C", "max_value": 730.0, "min_value": 730.0}, "pH": {"raw_string": "", "max_value": null, "min_value": null}, "ratios": [], "atmosphere": {"raw_string": "oxygen", "atmosphere_normalized": "Oxygen (O2)"}}], "phase_purity": {"impurity_phase": [], "phase_purity_details": "", "classification": "Pure", "characterization_methods": {"characterization_string": [], "characterization_normalized": []}}}
{"protocol": {"doi": "10.1016/j.mseb.2011.02.027", "target": {"material_string": "NiTiO3-TiO2:Au", "material_form": "thin film", "material_formula": "NiTiO3-TiO2", "composition": [{"formula": "NiTiO3", "amount": "1", "elements": {"Ni": "1", "Ti": "1", "O": "3"}, "species": {"Ni": "1", "TiO3": "1"}}, {"formula": "TiO2", "amount": "1", "elements": {"Ti": "1", "O": "2"}, "species": {"Ti": "1", "O": "2"}}], "additives": ["Au"], "is_mixture": true, "phase": "", "oxygen_deficiency": "no", "oxidation_states": {}}, "metal_precursors": [{"material_string": "titanium butoxide", "material_form": "", "material_formula": "Ti(OCH2CH2CH2CH3)4", "composition": [{"formula": "Ti(OCH2CH2CH2CH3)4", "amount": "1", "elements": {"O": "4", "C": "16", "H": "36", "Ti": "1"}, "species": {"OCH2CH2CH2CH3": "4", "Ti": "1"}}], "additives": [], "is_mixture": false, "phase": "", "oxygen_deficiency": "no", "oxidation_states": {"Ti": [4], "O": [-2], "C": [-2], "H": [1]}}, {"material_string": "nickel chloride hexahydrate", "material_form": "", "material_formula": "NiCl3·6H2O", "composition": [{"formula": "NiCl3", "amount": "1", "elements": {"Ni": "1", "Cl": "3"}, "species": {"Ni": "1", "Cl": "3"}}, {"formula": "H2O", "amount": "6", "elements": {"H": "2", "O": "1"}, "species": {"H2O": "1"}}], "additives": [], "is_mixture": true, "phase": "", "oxygen_deficiency": "no", "oxidation_states": {"Ni": [3], "Cl": [-1]}}, {"material_string": "tetrachloroauric acid", "material_form": "", "material_formula": "", "composition": [], "additives": [], "is_mixture": false, "phase": "", "oxygen_deficiency": "no", "oxidation_states": {}}], "reagents": [{"reagent_string": "ethanol", "reagent_role": "", "pubchem_CID": 702, "iupac_name": "ethanol", "reagent_formula": "C2H6O", "smiles": "CCO"}, {"reagent_string": "acetylacetone", "reagent_role": "", "pubchem_CID": 31261, "iupac_name": "pentane-2,4-dione", "reagent_formula": "C5H8O2", "smiles": "CC(=O)CC(=O)C"}, {"reagent_string": "water", "reagent_role": "", "pubchem_CID": 962, "iupac_name": "oxidane", "reagent_formula": "H2O", "smiles": "O"}]}, "operations": [{"operation_type": "", "operation_details": "dissolve nickel chloride hexahydrate in ethanol and mix with titanium butoxide, acetylacetone and water", "time": {"raw_string": "20 min", "unit": "min", "max_value": 20.0, "min_value": 20.0}, "temperature": {"raw_string": "", "unit": "", "max_value": null, "min_value": null}, "pH": {"raw_string": "", "max_value": null, "min_value": null}, "ratios": [{"type": "molar ratio", "description": "Ti:Ni", "value": "5:5"}, {"type": "molar ratio", "description": "Au:(Ti+Ni)", "value": "0.05"}], "atmosphere": {"raw_string": "", "atmosphere_normalized": ""}}, {"operation_type": "", "operation_details": "spin-coat onto Si and SiO2 substrates", "time": {"raw_string": "30 s", "unit": "s", "max_value": 30.0, "min_value": 30.0}, "temperature": {"raw_string": "", "unit": "", "max_value": null, "min_value": null}, "pH": {"raw_string": "", "max_value": null, "min_value": null}, "ratios": [], "atmosphere": {"raw_string": "nitrogen", "atmosphere_normalized": "Nitrogen (N2)"}}, {"operation_type": "", "operation_details": "anneal progressively in several increasing temperature steps", "time": {"raw_string": "30 min", "unit": "min", "max_value": 30.0, "min_value": 30.0}, "temperature": {"raw_string": "500-800 °C", "unit": "°C", "max_value": 800.0, "min_value": 500.0}, "pH": {"raw_string": "", "max_value": null, "min_value": null}, "ratios": [], "atmosphere": {"raw_string": "", "atmosphere_normalized": ""}}], "phase_purity": {"impurity_phase": [{"material_string": "unspecified", "material_form": "", "material_formula": "", "composition": [], "additives": [], "is_mixture": false, "phase": "", "oxygen_deficiency": "no", "oxidation_states": {}}], "phase_purity_details": "", "classification": "Impure", "characterization_methods": {"characterization_string": [], "characterization_normalized": []}}}
