Repository: hackingmaterials/sol-gel-data

# scripts/

Regenerates every numbered table and figure in the manuscript and the Supplementary
Information.

## Contents

- `figures_tables.ipynb` — one section per manuscript item. Table 2, Figure 2 and Figure 3
  are built from `sol_gel_dataset.jsonl`; Tables 3–5, Tables S2–S6 and Figures S1–S4 from
  the validation labels below.
- `validation/` — the human and LLM annotations for the 200-paper validation set:
  paper-level classification labels (`classification_human.jsonl`,
  `classification_LLM.jsonl`), the 286 records extracted by Gemini 3.0 Flash
  (`validation_LLM.jsonl`) and the 279 ground-truth records they are matched against

File: scripts/validation/validation_LLM.jsonl (part 12 of 37)
{"protocol": {"doi": "10.1007/s00339-017-1071-6", "target": {"material_string": "CoFe2O4", "material_form": "powder", "material_formula": "CoFe2O4", "composition": [{"formula": "CoFe2O4", "amount": "1", "elements": {"Co": "1", "Fe": "2", "O": "4"}, "species": {"Co": "1", "Fe": "2", "O": "4"}}], "additives": [], "is_mixture": false, "phase": "", "oxygen_deficiency": "no", "oxidation_states": {"Co": [2], "Fe": [3], "O": [-2]}}, "metal_precursors": [{"material_string": "Co(NO3)2·6H2O", "material_form": "", "material_formula": "Co(NO3)2·6H2O", "composition": [{"formula": "Co(NO3)2", "amount": "1", "elements": {"N": "2", "O": "6", "Co": "1"}, "species": {"NO3": "2", "Co": "1"}}, {"formula": "H2O", "amount": "6", "elements": {"H": "2", "O": "1"}, "species": {"H2O": "1"}}], "additives": [], "is_mixture": true, "phase": "", "oxygen_deficiency": "no", "oxidation_states": {"Co": [2], "N": [5], "O": [-2]}}, {"material_string": "Fe(NO3)3·9H2O", "material_form": "", "material_formula": "Fe(NO3)3·9H2O", "composition": [{"formula": "Fe(NO3)3", "amount": "1", "elements": {"N": "3", "O": "9", "Fe": "1"}, "species": {"NO3": "3", "Fe": "1"}}, {"formula": "H2O", "amount": "9", "elements": {"H": "2", "O": "1"}, "species": {"H2O": "1"}}], "additives": [], "is_mixture": true, "phase": "", "oxygen_deficiency": "no", "oxidation_states": {"Fe": [3], "N": [5], "O": [-2]}}], "reagents": [{"reagent_string": "deionized water", "reagent_role": "solvent", "pubchem_CID": 962, "iupac_name": "oxidane", "reagent_formula": "H2O", "smiles": "O"}]}, "operations": [{"operation_type": "mixing", "operation_details": "metal nitrates dissolved in deionized water to obtain a dark brown transparent solution", "time": {"raw_string": "", "unit": "", "max_value": null, "min_value": null}, "temperature": {"raw_string": "", "unit": "", "max_value": null, "min_value": null}, "pH": {"raw_string": "", "max_value": null, "min_value": null}, "ratios": [], "atmosphere": {"raw_string": "", "atmosphere_normalized": ""}}, {"operation_type": "heating", "operation_details": "water evaporated in an oven at 100 °C for 5 h to get a black dry gel", "time": {"raw_string": "5 h", "unit": "h", "max_value": 5.0, "min_value": 5.0}, "temperature": {"raw_string": "100 °C", "unit": "°C", "max_value": 100.0, "min_value": 100.0}, "pH": {"raw_string": "", "max_value": null, "min_value": null}, "ratios": [], "atmosphere": {"raw_string": "air", "atmosphere_normalized": "Air"}}, {"operation_type": "heating", "operation_details": "calcining dry gel at 800 °C for 2 h", "time": {"raw_string": "2 h", "unit": "h", "max_value": 2.0, "min_value": 2.0}, "temperature": {"raw_string": "800 °C", "unit": "°C", "max_value": 800.0, "min_value": 800.0}, "pH": {"raw_string": "", "max_value": null, "min_value": null}, "ratios": [], "atmosphere": {"raw_string": "", "atmosphere_normalized": ""}}], "phase_purity": {"impurity_phase": [], "phase_purity_details": "well crystallized in single cubic phase (JCPDS card no. 22-1086)", "classification": "Pure", "characterization_methods": {"characterization_string": ["XRD", "FE-SEM", "VSM", "LVDT"], "characterization_normalized": ["X-ray Diffraction (XRD)", "Scanning Electron Microscopy (SEM)", "Vibrating Sample Magnetometry (VSM)"]}}}
{"protocol": {"doi": "10.1016/j.chempr.2019.10.008", "target": {"material_string": "K0.67MnO2", "material_form": "powder", "material_formula": "K0.67MnO2", "composition": [{"formula": "K0.67MnO2", "amount": "1", "elements": {"K": "0.67", "Mn": "1", "O": "2"}, "species": {"K": "0.67", "Mn": "1", "O": "2"}}], "additives": [], "is_mixture": false, "phase": "", "oxygen_deficiency": "no", "oxidation_states": {}}, "metal_precursors": [{"material_string": "CH3COOK", "material_form": "", "material_formula": "CH3COOK", "composition": [{"formula": "CH3COOK", "amount": "1", "elements": {"C": "2", "H": "3", "O": "2", "K": "1"}, "species": {"CH3COO": "1", "K": "1"}}], "additives": [], "is_mixture": false, "phase": "", "oxygen_deficiency": "no", "oxidation_states": {"C": [0], "H": [1], "O": [-2], "K": [1]}}, {"material_string": "Mn(CH3COO)2·4O", "material_form": "", "material_formula": "", "composition": [], "additives": [], "is_mixture": false, "phase": "", "oxygen_deficiency": "no", "oxidation_states": {}}], "reagents": [{"reagent_string": "deionized water", "reagent_role": "solvent", "pubchem_CID": 962, "iupac_name": "oxidane", "reagent_formula": "H2O", "smiles": "O"}]}, "operations": [{"operation_type": "mixing", "operation_details": "6.7 mmol of CH3COOK and 10.0 mmol of Mn(CH3COO)2·4H2O dissolved in 50.0 mL of deionized water", "time": {"raw_string": "", "unit": "", "max_value": null, "min_value": null}, "temperature": {"raw_string": "", "unit": "", "max_value": null, "min_value": null}, "pH": {"raw_string": "", "max_value": null, "min_value": null}, "ratios": [{"type": "weight ratio", "description": "excess CH3COOK", "value": "15 wt %"}], "atmosphere": {"raw_string": "", "atmosphere_normalized": ""}}, {"operation_type": "mixing", "operation_details": "heated under stirring to obtain a gel", "time": {"raw_string": "", "unit": "", "max_value": null, "min_value": null}, "temperature": {"raw_string": "80 °C", "unit": "°C", "max_value": 80.0, "min_value": 80.0}, "pH": {"raw_string": "", "max_value": null, "min_value": null}, "ratios": [], "atmosphere": {"raw_string": "", "atmosphere_normalized": ""}}, {"operation_type": "heating", "operation_details": "dried overnight", "time": {"raw_string": "overnight", "unit": "", "max_value": null, "min_value": null}, "temperature": {"raw_string": "", "unit": "", "max_value": null, "min_value": null}, "pH": {"raw_string": "", "max_value": null, "min_value": null}, "ratios": [], "atmosphere": {"raw_string": "", "atmosphere_normalized": ""}}, {"operation_type": "grinding", "operation_details": "precursors were ground", "time": {"raw_string": "", "unit": "", "max_value": null, "min_value": null}, "temperature": {"raw_string": "", "unit": "", "max_value": null, "min_value": null}, "pH": {"raw_string": "", "max_value": null, "min_value": null}, "ratios": [], "atmosphere": {"raw_string": "", "atmosphere_normalized": ""}}, {"operation_type": "pressing", "operation_details": "pressed into a pellet under 20 MPa", "time": {"raw_string": "", "unit": "", "max_value": null, "min_value": null}, "temperature": {"raw_string": "", "unit": "", "max_value": null, "min_value": null}, "pH": {"raw_string": "", "max_value": null, "min_value": null}, "ratios": [], "atmosphere": {"raw_string": "", "atmosphere_normalized": ""}}, {"operation_type": "heating", "operation_details": "calcined in the air for 24 h", "time": {"raw_string": "24 h", "unit": "h", "max_value": 24.0, "min_value": 24.0}, "temperature": {"raw_string": "950 °C", "unit": "°C", "max_value": 950.0, "min_value": 950.0}, "pH": {"raw_string": "", "max_value": null, "min_value": null}, "ratios": [], "atmosphere": {"raw_string": "air", "atmosphere_normalized": "Air"}}], "phase_purity": {"impurity_phase": [], "phase_purity_details": "All the diffraction peaks are assigned to P2-KMO with hexagonal unit cells in a space group of P63/mmc.", "classification": "Pure", "characterization_methods": {"characterization_string": ["XRD", "STEM", "SEM", "EDS", "HRTEM", "XPS", "sXAS", "UV-visible absorption spectra", "Gas chromatograph"], "characterization_normalized": ["X-ray Diffraction (XRD)", "Scanning Transmission Electron Microscopy (STEM)", "Scanning Electron Microscopy (SEM)", "Energy Dispersive X-ray Spectroscopy (EDS)", "Transmission Electron Microscopy (TEM)", "X-ray Photoelectron Spectroscopy (XPS)", "UV-Vis Spectroscopy"]}}}
{"protocol": {"doi": "10.1016/j.jnoncrysol.2006.01.040", "target": {"material_string": "ZnO/SiO2", "material_form": "other", "material_formula": "", "composition": [], "additives": [], "is_mixture": false, "phase": "", "oxygen_deficiency": "no", "oxidation_states": {}}, "metal_precursors": [{"material_string": "Zn(CH3COO)2 · 2H2O", "material_form": "", "material_formula": "Zn(CH3COO)2", "composition": [{"formula": "Zn(CH3COO)2", "amount": "1", "elements": {"C": "4", "H": "6", "O": "4", "Zn": "1"}, "species": {"CH3COO": "2", "Zn": "1"}}], "additives": [], "is_mixture": false, "phase": "", "oxygen_deficiency": "no", "oxidation_states": {"Zn": [2], "C": [0], "H": [1], "O": [-2]}}], "reagents": [{"reagent_string": "Si(OC2H5)4", "reagent_role": "unspecified", "pubchem_CID": 6517, "iupac_name": "tetraethyl silicate", "reagent_formula": "C8H20O4Si", "smiles": "CCO[Si](OCC)(OCC)OCC"}, {"reagent_string": "C2H5OH", "reagent_role": "solvent", "pubchem_CID": 702, "iupac_name": "ethanol", "reagent_formula": "C2H6O", "smiles": "CCO"}, {"reagent_string": "deionised water", "reagent_role": "solvent", "pubchem_CID": 962, "iupac_name": "oxidane", "reagent_formula": "H2O", "smiles": "O"}, {"reagent_string": "HCl", "reagent_role": "catalyst", "pubchem_CID": 313, "iupac_name": "chlorane", "reagent_formula": "ClH", "smiles": "Cl"}]}, "operations": [{"operation_type": "mixing", "operation_details": "TEOS added to ethyl alcohol, deionised water, and HCl; vigorously stirred for 90 min at 25 °C", "time": {"raw_string": "90 min", "unit": "min", "max_value": 90.0, "min_value": 90.0}, "temperature": {"raw_string": "25 °C", "unit": "°C", "max_value": 25.0, "min_value": 25.0}, "pH": {"raw_string": "", "max_value": null, "min_value": null}, "ratios": [{"type": "molar ratio", "description": "SiO2:ZnO:C2H5OH:HCl", "value": "1:1:5:0.05"}, {"type": "molar ratio", "description": "H2O:SiO2", "value": "16"}], "atmosphere": {"raw_string": "", "atmosphere_normalized": ""}}, {"operation_type": "mixing", "operation_details": "calculated amounts of zinc acetate dihydrate with remaining water added to complete hydrolysis; gelation monitored", "time": {"raw_string": "", "unit": "", "max_value": null, "min_value": null}, "temperature": {"raw_string": "", "unit": "", "max_value": null, "min_value": null}, "pH": {"raw_string": "", "max_value": null, "min_value": null}, "ratios": [{"type": "concentration product", "description": "[Zn2+] x [Si4+]", "value": "6.42%"}], "atmosphere": {"raw_string": "", "atmosphere_normalized": ""}}], "phase_purity": {"impurity_phase": [], "phase_purity_details": "", "classification": "Insufficient info", "characterization_methods": {"characterization_string": ["Turbidimeter"], "characterization_normalized": []}}}
{"protocol": {"doi": "10.1016/j.jnoncrysol.2006.01.040", "target": {"material_string": "ZnO/SiO2", "material_form": "other", "material_formula": "", "composition": [], "additives": [], "is_mixture": false, "phase": "", "oxygen_deficiency": "no", "oxidation_states": {}}, "metal_precursors": [{"material_string": "Zn(CH3COO)2 · 2H2O", "material_form": "", "material_formula": "Zn(CH3COO)2", "composition": [{"formula": "Zn(CH3COO)2", "amount": "1", "elements": {"C": "4", "H": "6", "O": "4", "Zn": "1"}, "species": {"CH3COO": "2", "Zn": "1"}}], "additives": [], "is_mixture": false, "phase": "", "oxygen_deficiency": "no", "oxidation_states": {"Zn": [2], "C": [0], "H": [1], "O": [-2]}}], "reagents": [{"reagent_string": "Si(OC2H5)4", "reagent_role": "unspecified", "pubchem_CID": 6517, "iupac_name": "tetraethyl silicate", "reagent_formula": "C8H20O4Si", "smiles": "CCO[Si](OCC)(OCC)OCC"}, {"reagent_string": "C2H5OH", "reagent_role": "solvent", "pubchem_CID": 702, "iupac_name": "ethanol", "reagent_formula": "C2H6O", "smiles": "CCO"}, {"reagent_string": "deionised water", "reagent_role": "solvent", "pubchem_CID": 962, "iupac_name": "oxidane", "reagent_formula": "H2O", "smiles": "O"}, {"reagent_string": "HCl", "reagent_role": "catalyst", "pubchem_CID": 313, "iupac_name": "chlorane", "reagent_formula": "ClH", "smiles": "Cl"}]}, "operations": [{"operation_type": "mixing", "operation_details": "TEOS added to ethyl alcohol, deionised water, and HCl; vigorously stirred for 90 min at 25 °C", "time": {"raw_string": "90 min", "unit": "min", "max_value": 90.0, "min_value": 90.0}, "temperature": {"raw_string": "25 °C", "unit": "°C", "max_value": 25.0, "min_value": 25.0}, "pH": {"raw_string": "", "max_value": null, "min_value": null}, "ratios": [{"type": "molar ratio", "description": "SiO2:ZnO:C2H5OH:HCl", "value": "1:1:5:0.05"}, {"type": "molar ratio", "description": "H2O:SiO2", "value": "24"}], "atmosphere": {"raw_string": "", "atmosphere_normalized": ""}}, {"operation_type": "mixing", "operation_details": "calculated amounts of zinc acetate dihydrate with remaining water added to complete hydrolysis; gelation monitored", "time": {"raw_string": "", "unit": "", "max_value": null, "min_value": null}, "temperature": {"raw_string": "", "unit": "", "max_value": null, "min_value": null}, "pH": {"raw_string": "", "max_value": null, "min_value": null}, "ratios": [{"type": "concentration product", "description": "[Zn2+] x [Si4+]", "value": "8.41%"}], "atmosphere": {"raw_string": "", "atmosphere_normalized": ""}}], "phase_purity": {"impurity_phase": [], "phase_purity_details": "", "classification": "Insufficient info", "characterization_methods": {"characterization_string": ["Turbidimeter"], "characterization_normalized": []}}}
{"protocol": {"doi": "10.1016/j.jnoncrysol.2006.01.040", "target": {"material_string": "ZnO/SiO2", "material_form": "other", "material_formula": "", "composition": [], "additives": [], "is_mixture": false, "phase": "", "oxygen_deficiency": "no", "oxidation_states": {}}, "metal_precursors": [{"material_string": "Zn(CH3COO)2 · 2H2O", "material_form": "", "material_formula": "Zn(CH3COO)2", "composition": [{"formula": "Zn(CH3COO)2", "amount": "1", "elements": {"C": "4", "H": "6", "O": "4", "Zn": "1"}, "species": {"CH3COO": "2", "Zn": "1"}}], "additives": [], "is_mixture": false, "phase": "", "oxygen_deficiency": "no", "oxidation_states": {"Zn": [2], "C": [0], "H": [1], "O": [-2]}}], "reagents": [{"reagent_string": "Si(OC2H5)4", "reagent_role": "unspecified", "pubchem_CID": 6517, "iupac_name": "tetraethyl silicate", "reagent_formula": "C8H20O4Si", "smiles": "CCO[Si](OCC)(OCC)OCC"}, {"reagent_string": "C2H5OH", "reagent_role": "solvent", "pubchem_CID": 702, "iupac_name": "ethanol", "reagent_formula": "C2H6O", "smiles": "CCO"}, {"reagent_string": "deionised water", "reagent_role": "solvent", "pubchem_CID": 962, "iupac_name": "oxidane", "reagent_formula": "H2O", "smiles": "O"}, {"reagent_string": "HCl", "reagent_role": "catalyst", "pubchem_CID": 313, "iupac_name": "chlorane", "reagent_formula": "ClH", "smiles": "Cl"}]}, "operations": [{"operation_type": "mixing", "operation_details": "TEOS added to ethyl alcohol, deionised water, and HCl; vigorously stirred for 90 min at 25 °C", "time": {"raw_string": "90 min", "unit": "min", "max_value": 90.0, "min_value": 90.0}, "temperature": {"raw_string": "25 °C", "unit": "°C", "max_value": 25.0, "min_value": 25.0}, "pH": {"raw_string": "", "max_value": null, "min_value": null}, "ratios": [{"type": "molar ratio", "description": "SiO2:ZnO:C2H5OH:HCl", "value": "1:1:5:0.05"}, {"type": "molar ratio", "description": "H2O:SiO2", "value": "32"}], "atmosphere": {"raw_string": "", "atmosphere_normalized": ""}}, {"operation_type": "mixing", "operation_details": "calculated amounts of zinc acetate dihydrate with remaining water added to complete hydrolysis; gelation monitored", "time": {"raw_string": "", "unit": "", "max_value": null, "min_value": null}, "temperature": {"raw_string": "", "unit": "", "max_value": null, "min_value": null}, "pH": {"raw_string": "", "max_value": null, "min_value": null}, "ratios": [{"type": "concentration product", "description": "[Zn2+] x [Si4+]", "value": "11.56%"}], "atmosphere": {"raw_string": "", "atmosphere_normalized": ""}}], "phase_purity": {"impurity_phase": [], "phase_purity_details": "", "classification": "Insufficient info", "characterization_methods": {"characterization_string": ["Turbidimeter"], "characterization_normalized": []}}}
{"protocol": {"doi": "10.1016/j.jnoncrysol.2006.01.040", "target": {"material_string": "ZnO/SiO2", "material_form": "other", "material_formula": "", "composition": [], "additives": [], "is_mixture": false, "phase": "", "oxygen_deficiency": "no", "oxidation_states": {}}, "metal_precursors": [{"material_string": "Zn(CH3COO)2 · 2H2O", "material_form": "", "material_formula": "Zn(CH3COO)2", "composition": [{"formula": "Zn(CH3COO)2", "amount": "1", "elements": {"C": "4", "H": "6", "O": "4", "Zn": "1"}, "species": {"CH3COO": "2", "Zn": "1"}}], "additives": [], "is_mixture": false, "phase": "", "oxygen_deficiency": "no", "oxidation_states": {"Zn": [2], "C": [0], "H": [1], "O": [-2]}}], "reagents": [{"reagent_string": "Si(OC2H5)4", "reagent_role": "unspecified", "pubchem_CID": 6517, "iupac_name": "tetraethyl silicate", "reagent_formula": "C8H20O4Si", "smiles": "CCO[Si](OCC)(OCC)OCC"}, {"reagent_string": "C2H5OH", "reagent_role": "solvent", "pubchem_CID": 702, "iupac_name": "ethanol", "reagent_formula": "C2H6O", "smiles": "CCO"}, {"reagent_string": "deionised water", "reagent_role": "solvent", "pubchem_CID": 962, "iupac_name": "oxidane", "reagent_formula": "H2O", "smiles": "O"}, {"reagent_string": "HCl", "reagent_role": "catalyst", "pubchem_CID": 313, "iupac_name": "chlorane", "reagent_formula": "ClH", "smiles": "Cl"}]}, "operations": [{"operation_type": "mixing", "operation_details": "TEOS added to ethyl alcohol, deionised water, and HCl; vigorously stirred for 90 min at 25 °C", "time": {"raw_string": "90 min", "unit": "min", "max_value": 90.0, "min_value": 90.0}, "temperature": {"raw_string": "25 °C", "unit": "°C", "max_value": 25.0, "min_value": 25.0}, "pH": {"raw_string": "", "max_value": null, "min_value": null}, "ratios": [{"type": "molar ratio", "description": "SiO2:ZnO:C2H5OH:HCl", "value": "1:1:5:0.05"}, {"type": "molar ratio", "description": "H2O:SiO2", "value": "40"}], "atmosphere": {"raw_string": "", "atmosphere_normalized": ""}}, {"operation_type": "mixing", "operation_details": "calculated amounts of zinc acetate dihydrate with remaining water added to complete hydrolysis; gelation monitored", "time": {"raw_string": "", "unit": "", "max_value": null, "min_value": null}, "temperature": {"raw_string": "", "unit": "", "max_value": null, "min_value": null}, "pH": {"raw_string": "", "max_value": null, "min_value": null}, "ratios": [{"type": "concentration product", "description": "[Zn2+] x [Si4+]", "value": "15.72%"}], "atmosphere": {"raw_string": "", "atmosphere_normalized": ""}}], "phase_purity": {"impurity_phase": [], "phase_purity_details": "", "classification": "Insufficient info", "characterization_methods": {"characterization_string": ["Turbidimeter"], "characterization_normalized": []}}}
{"protocol": {"doi": "10.1016/j.tsf.2004.03.030", "target": {"material_string": "Bi3.15Nd0.85Ti3O12", "material_form": "thin film", "material_formula": "Bi3.15Nd0.85Ti3O12", "composition": [{"formula": "Bi3.15Nd0.85Ti3O12", "amount": "1", "elements": {"Bi": "3.15", "Nd": "0.85", "Ti": "3", "O": "12"}, "species": {"Bi": "3.15", "Nd": "0.85", "Ti": "3", "O": "12"}}], "additives": [], "is_mixture": false, "phase": "", "oxygen_deficiency": "no", "oxidation_states": {}}, "metal_precursors": [{"material_string": "Bi(NO3)3·5H2O", "material_form": "", "material_formula": "Bi(NO3)3·5H2O", "composition": [{"formula": "Bi(NO3)3", "amount": "1", "elements": {"N": "3", "O": "9", "Bi": "1"}, "species": {"NO3": "3", "Bi": "1"}}, {"formula": "H2O", "amount": "5", "elements": {"H": "2", "O": "1"}, "species": {"H2O": "1"}}], "additives": [], "is_mixture": true, "phase": "", "oxygen_deficiency": "no", "oxidation_states": {"Bi": [3], "N": [5], "O": [-2]}}, {"material_string": "Nd(NO3)3", "material_form": "", "material_formula": "Nd(NO3)3", "composition": [{"formula": "Nd(NO3)3", "amount": "1", "elements": {"N": "3", "O": "9", "Nd": "1"}, "species": {"NO3": "3", "Nd": "1"}}], "additives": [], "is_mixture": false, "phase": "", "oxygen_deficiency": "no", "oxidation_states": {"Nd": [3], "N": [5], "O": [-2]}}, {"material_string": "Ti[(CH3)2CHO]4", "material_form": "", "material_formula": "", "composition": [], "additives": [], "is_mixture": false, "phase": "", "oxygen_deficiency": "no", "oxidation_states": {}}], "reagents": [{"reagent_string": "acetic acid", "reagent_role": "solvent", "pubchem_CID": 176, "iupac_name": "acetic acid", "reagent_formula": "C2H4O2", "smiles": "CC(=O)O"}, {"reagent_string": "acetylacetone", "reagent_role": "stabilizing agent", "pubchem_CID": 31261, "iupac_name": "pentane-2,4-dione", "reagent_formula": "C5H8O2", "smiles": "CC(=O)CC(=O)C"}, {"reagent_string": "2-methoxyethanol", "reagent_role": "solvent", "pubchem_CID": 8019, "iupac_name": "2-methoxyethanol", "reagent_formula": "C3H8O2", "smiles": "COCCO"}]}, "operations": [{"operation_type": "mixing", "operation_details": "Bi(NO3)3·5H2O and Nd(NO3)3 dissolved in acetic acid at room temperature", "time": {"raw_string": "", "unit": "", "max_value": null, "min_value": null}, "temperature": {"raw_string": "room temperature", "unit": "", "max_value": null, "min_value": null}, "pH": {"raw_string": "", "max_value": null, "min_value": null}, "ratios": [{"type": "molar ratio", "description": "excess Bi(NO3)3·5H2O", "value": "15 mol%"}], "atmosphere": {"raw_string": "air", "atmosphere_normalized": "Air"}}, {"operation_type": "mixing", "operation_details": "Ti[(CH3)2CHO]4 slowly added to the mixed precursor solution", "time": {"raw_string": "", "unit": "", "max_value": null, "min_value": null}, "temperature": {"raw_string": "", "unit": "", "max_value": null, "min_value": null}, "pH": {"raw_string": "", "max_value": null, "min_value": null}, "ratios": [], "atmosphere": {"raw_string": "", "atmosphere_normalized": ""}}, {"operation_type": "mixing", "operation_details": "acetylacetone added as a stabilizing agent", "time": {"raw_string": "", "unit": "", "max_value": null, "min_value": null}, "temperature": {"raw_string": "", "unit": "", "max_value": null, "min_value": null}, "pH": {"raw_string": "", "max_value": null, "min_value": null}, "ratios": [], "atmosphere": {"raw_string": "", "atmosphere_normalized": ""}}, {"operation_type": "mixing", "operation_details": "2-methoxyethanol added to adjust concentration to 0.08 mol/dm3", "time": {"raw_string": "", "unit": "", "max_value": null, "min_value": null}, "temperature": {"raw_string": "", "unit": "", "max_value": null, "min_value": null}, "pH": {"raw_string": "", "max_value": null, "min_value": null}, "ratios": [], "atmosphere": {"raw_string": "", "atmosphere_normalized": ""}}, {"operation_type": "deposition", "operation_details": "spin coating on Pt/Ti/SiO2/Si substrates; six depositions", "time": {"raw_string": "", "unit": "", "max_value": null, "min_value": null}, "temperature": {"raw_string": "", "unit": "", "max_value": null, "min_value": null}, "pH": {"raw_string": "", "max_value": null, "min_value": null}, "ratios": [], "atmosphere": {"raw_string": "", "atmosphere_normalized": ""}}, {"operation_type": "heating", "operation_details": "dried in air at 350 °C for 1 min", "time": {"raw_string": "1 min", "unit": "min", "max_value": 1.0, "min_value": 1.0}, "temperature": {"raw_string": "350 °C", "unit": "°C", "max_value": 350.0, "min_value": 350.0}, "pH": {"raw_string": "", "max_value": null, "min_value": null}, "ratios": [], "atmosphere": {"raw_string": "air", "atmosphere_normalized": "Air"}}, {"operation_type": "heating", "operation_details": "preannealed at 500 °C for 10 min in air", "time": {"raw_string": "10 min", "unit": "min", "max_value": 10.0, "min_value": 10.0}, "temperature": {"raw_string": "500 °C", "unit": "°C", "max_value": 500.0, "min_value": 500.0}, "pH": {"raw_string": "", "max_value": null, "min_value": null}, "ratios": [], "atmosphere": {"raw_string": "air", "atmosphere_normalized": "Air"}}, {"operation_type": "heating", "operation_details": "crystallized in N2 for 30 min at 650 °C", "time": {"raw_string": "30 min", "unit": "min", "max_value": 30.0, "min_value": 30.0}, "temperature": {"raw_string": "650 °C", "unit": "°C", "max_value": 650.0, "min_value": 650.0}, "pH": {"raw_string": "", "max_value": null, "min_value": null}, "ratios": [], "atmosphere": {"raw_string": "nitrogen", "atmosphere_normalized": "Nitrogen (N2)"}}], "phase_purity": {"impurity_phase": [], "phase_purity_details": "excellent crystallinity; typical bismuth-based layered perovskite polycrystalline structure; crystallization is nearly complete", "classification": "Pure", "characterization_methods": {"characterization_string": ["XRD", "SEM", "profilometer"], "characterization_normalized": ["X-ray Diffraction (XRD)", "Scanning Electron Microscopy (SEM)", "Profilometry"]}}}
{"protocol": {"doi": "10.1016/j.tsf.2004.03.030", "target": {"material_string": "Bi3.15Nd0.85Ti3O12", "material_form": "thin film", "material_formula": "Bi3.15Nd0.85Ti3O12", "composition": [{"formula": "Bi3.15Nd0.85Ti3O12", "amount": "1", "elements": {"Bi": "3.15", "Nd": "0.85", "Ti": "3", "O": "12"}, "species": {"Bi": "3.15", "Nd": "0.85", "Ti": "3", "O": "12"}}], "additives": [], "is_mixture": false, "phase": "", "oxygen_deficiency": "no", "oxidation_states": {}}, "metal_precursors": [{"material_string": "Bi(NO3)3·5H2O", "material_form": "", "material_formula": "Bi(NO3)3·5H2O", "composition": [{"formula": "Bi(NO3)3", "amount": "1", "elements": {"N": "3", "O": "9", "Bi": "1"}, "species": {"NO3": "3", "Bi": "1"}}, {"formula": "H2O", "amount": "5", "elements": {"H": "2", "O": "1"}, "species": {"H2O": "1"}}], "additives": [], "is_mixture": true, "phase": "", "oxygen_deficiency": "no", "oxidation_states": {"Bi": [3], "N": [5], "O": [-2]}}, {"material_string": "Nd(NO3)3", "material_form": "", "material_formula": "Nd(NO3)3", "composition": [{"formula": "Nd(NO3)3", "amount": "1", "elements": {"N": "3", "O": "9", "Nd": "1"}, "species": {"NO3": "3", "Nd": "1"}}], "additives": [], "is_mixture": false, "phase": "", "oxygen_deficiency": "no", "oxidation_states": {"Nd": [3], "N": [5], "O": [-2]}}, {"material_string": "Ti[(CH3)2CHO]4", "material_form": "", "material_formula": "", "composition": [], "additives": [], "is_mixture": false, "phase": "", "oxygen_deficiency": "no", "oxidation_states": {}}], "reagents": [{"reagent_string": "acetic acid", "reagent_role": "solvent", "pubchem_CID": 176, "iupac_name": "acetic acid", "reagent_formula": "C2H4O2", "smiles": "CC(=O)O"}, {"reagent_string": "acetylacetone", "reagent_role": "stabilizing agent", "pubchem_CID": 31261, "iupac_name": "pentane-2,4-dione", "reagent_formula": "C5H8O2", "smiles": "CC(=O)CC(=O)C"}, {"reagent_string": "2-methoxyethanol", "reagent_role": "solvent", "pubchem_CID": 8019, "iupac_name": "2-methoxyethanol", "reagent_formula": "C3H8O2", "smiles": "COCCO"}]}, "operations": [{"operation_type": "mixing", "operation_details": "Bi(NO3)3·5H2O and Nd(NO3)3 dissolved in acetic acid at room temperature", "time": {"raw_string": "", "unit": "", "max_value": null, "min_value": null}, "temperature": {"raw_string": "room temperature", "unit": "", "max_value": null, "min_value": null}, "pH": {"raw_string": "", "max_value": null, "min_value": null}, "ratios": [{"type": "molar ratio", "description": "excess Bi(NO3)3·5H2O", "value": "15 mol%"}], "atmosphere": {"raw_string": "air", "atmosphere_normalized": "Air"}}, {"operation_type": "mixing", "operation_details": "Ti[(CH3)2CHO]4 slowly added to the mixed precursor solution", "time": {"raw_string": "", "unit": "", "max_value": null, "min_value": null}, "temperature": {"raw_string": "", "unit": "", "max_value": null, "min_value": null}, "pH": {"raw_string": "", "max_value": null, "min_value": null}, "ratios": [], "atmosphere": {"raw_string": "", "atmosphere_normalized": ""}}, {"operation_type": "mixing", "operation_details": "acetylacetone added as a stabilizing agent", "time": {"raw_string": "", "unit": "", "max_value": null, "min_value": null}, "temperature": {"raw_string": "", "unit": "", "max_value": null, "min_value": null}, "pH": {"raw_string": "", "max_value": null, "min_value": null}, "ratios": [], "atmosphere": {"raw_string": "", "atmosphere_normalized": ""}}, {"operation_type": "mixing", "operation_details": "2-methoxyethanol added to adjust concentration to 0.08 mol/dm3", "time": {"raw_string": "", "unit": "", "max_value": null, "min_value": null}, "temperature": {"raw_string": "", "unit": "", "max_value": null, "min_value": null}, "pH": {"raw_string": "", "max_value": null, "min_value": null}, "ratios": [], "atmosphere": {"raw_string": "", "atmosphere_normalized": ""}}, {"operation_type": "deposition", "operation_details": "spin coating on Pt/Ti/SiO2/Si substrates; six depositions", "time": {"raw_string": "", "unit": "", "max_value": null, "min_value": null}, "temperature": {"raw_string": "", "unit": "", "max_value": null, "min_value": null}, "pH": {"raw_string": "", "max_value": null, "min_value": null}, "ratios": [], "atmosphere": {"raw_string": "", "atmosphere_normalized": ""}}, {"operation_type": "heating", "operation_details": "dried in air at 350 °C for 1 min", "time": {"raw_string": "1 min", "unit": "min", "max_value": 1.0, "min_value": 1.0}, "temperature": {"raw_string": "350 °C", "unit": "°C", "max_value": 350.0, "min_value": 350.0}, "pH": {"raw_string": "", "max_value": null, "min_value": null}, "ratios": [], "atmosphere": {"raw_string": "air", "atmosphere_normalized": "Air"}}, {"operation_type": "heating", "operation_details": "preannealed at 500 °C for 10 min in air", "time": {"raw_string": "10 min", "unit": "min", "max_value": 10.0, "min_value": 10.0}, "temperature": {"raw_string": "500 °C", "unit": "°C", "max_value": 500.0, "min_value": 500.0}, "pH": {"raw_string": "", "max_value": null, "min_value": null}, "ratios": [], "atmosphere": {"raw_string": "air", "atmosphere_normalized": "Air"}}, {"operation_type": "heating", "operation_details": "crystallized in air for 30 min at 710 °C", "time": {"raw_string": "30 min", "unit": "min", "max_value": 30.0, "min_value": 30.0}, "temperature": {"raw_string": "710 °C", "unit": "°C", "max_value": 710.0, "min_value": 710.0}, "pH": {"raw_string": "", "max_value": null, "min_value": null}, "ratios": [], "atmosphere": {"raw_string": "air", "atmosphere_normalized": "Air"}}], "phase_purity": {"impurity_phase": [], "phase_purity_details": "crystallized poorly at 650 °C; marked improvement of crystallization at 710 °C", "classification": "Pure", "characterization_methods": {"characterization_string": ["XRD", "SEM", "profilometer"], "characterization_normalized": ["X-ray Diffraction (XRD)", "Scanning Electron Microscopy (SEM)", "Profilometry"]}}}
{"protocol": {"doi": "10.1016/j.tsf.2004.03.030", "target": {"material_string": "Bi3.15Nd0.85Ti3O12", "material_form": "thin film", "material_formula": "Bi3.15Nd0.85Ti3O12", "composition": [{"formula": "Bi3.15Nd0.85Ti3O12", "amount": "1", "elements": {"Bi": "3.15", "Nd": "0.85", "Ti": "3", "O": "12"}, "species": {"Bi": "3.15", "Nd": "0.85", "Ti": "3", "O": "12"}}], "additives": [], "is_mixture": false, "phase": "", "oxygen_deficiency": "no", "oxidation_states": {}}, "metal_precursors": [{"material_string": "Bi(NO3)3·5H2O", "material_form": "", "material_formula": "Bi(NO3)3·5H2O", "composition": [{"formula": "Bi(NO3)3", "amount": "1", "elements": {"N": "3", "O": "9", "Bi": "1"}, "species": {"NO3": "3", "Bi": "1"}}, {"formula": "H2O", "amount": "5", "elements": {"H": "2", "O": "1"}, "species": {"H2O": "1"}}], "additives": [], "is_mixture": true, "phase": "", "oxygen_deficiency": "no", "oxidation_states": {"Bi": [3], "N": [5], "O": [-2]}}, {"material_string": "Nd(NO3)3", "material_form": "", "material_formula": "Nd(NO3)3", "composition": [{"formula": "Nd(NO3)3", "amount": "1", "elements": {"N": "3", "O": "9", "Nd": "1"}, "species": {"NO3": "3", "Nd": "1"}}], "additives": [], "is_mixture": false, "phase": "", "oxygen_deficiency": "no", "oxidation_states": {"Nd": [3], "N": [5], "O": [-2]}}, {"material_string": "Ti[(CH3)2CHO]4", "material_form": "", "material_formula": "", "composition": [], "additives": [], "is_mixture": false, "phase": "", "oxygen_deficiency": "no", "oxidation_states": {}}], "reagents": [{"reagent_string": "acetic acid", "reagent_role": "solvent", "pubchem_CID": 176, "iupac_name": "acetic acid", "reagent_formula": "C2H4O2", "smiles": "CC(=O)O"}, {"reagent_string": "acetylacetone", "reagent_role": "stabilizing agent", "pubchem_CID": 31261, "iupac_name": "pentane-2,4-dione", "reagent_formula": "C5H8O2", "smiles": "CC(=O)CC(=O)C"}, {"reagent_string": "2-methoxyethanol", "reagent_role": "solvent", "pubchem_CID": 8019, "iupac_name": "2-methoxyethanol", "reagent_formula": "C3H8O2", "smiles": "COCCO"}]}, "operations": [{"operation_type": "mixing", "operation_details": "Bi(NO3)3·5H2O and Nd(NO3)3 dissolved in acetic acid at room temperature", "time": {"raw_string": "", "unit": "", "max_value": null, "min_value": null}, "temperature": {"raw_string": "room temperature", "unit": "", "max_value": null, "min_value": null}, "pH": {"raw_string": "", "max_value": null, "min_value": null}, "ratios": [{"type": "molar ratio", "description": "excess Bi(NO3)3·5H2O", "value": "15 mol%"}], "atmosphere": {"raw_string": "air", "atmosphere_normalized": "Air"}}, {"operation_type": "mixing", "operation_details": "Ti[(CH3)2CHO]4 slowly added to the mixed precursor solution", "time": {"raw_string": "", "unit": "", "max_value": null, "min_value": null}, "temperature": {"raw_string": "", "unit": "", "max_value": null, "min_value": null}, "pH": {"raw_string": "", "max_value": null, "min_value": null}, "ratios": [], "atmosphere": {"raw_string": "", "atmosphere_normalized": ""}}, {"operation_type": "mixing", "operation_details": "acetylacetone added as a stabilizing agent", "time": {"raw_string": "", "unit": "", "max_value": null, "min_value": null}, "temperature": {"raw_string": "", "unit": "", "max_value": null, "min_value": null}, "pH": {"raw_string": "", "max_value": null, "min_value": null}, "ratios": [], "atmosphere": {"raw_string": "", "atmosphere_normalized": ""}}, {"operation_type": "mixing", "operation_details": "2-methoxyethanol added to adjust concentration to 0.08 mol/dm3", "time": {"raw_string": "", "unit": "", "max_value": null, "min_value": null}, "temperature": {"raw_string": "", "unit": "", "max_value": null, "min_value": null}, "pH": {"raw_string": "", "max_value": null, "min_value": null}, "ratios": [], "atmosphere": {"raw_string": "", "atmosphere_normalized": ""}}, {"operation_type": "deposition", "operation_details": "spin coating on Pt/Ti/SiO2/Si substrates; six depositions", "time": {"raw_string": "", "unit": "", "max_value": null, "min_value": null}, "temperature": {"raw_string": "", "unit": "", "max_value": null, "min_value": null}, "pH": {"raw_string": "", "max_value": null, "min_value": null}, "ratios": [], "atmosphere": {"raw_string": "", "atmosphere_normalized": ""}}, {"operation_type": "heating", "operation_details": "dried in air at 350 °C for 1 min", "time": {"raw_string": "1 min", "unit": "min", "max_value": 1.0, "min_value": 1.0}, "temperature": {"raw_string": "350 °C", "unit": "°C", "max_value": 350.0, "min_value": 350.0}, "pH": {"raw_string": "", "max_value": null, "min_value": null}, "ratios": [], "atmosphere": {"raw_string": "air", "atmosphere_normalized": "Air"}}, {"operation_type": "heating", "operation_details": "preannealed at 500 °C for 10 min in air", "time": {"raw_string": "10 min", "unit": "min", "max_value": 10.0, "min_value": 10.0}, "temperature": {"raw_string": "500 °C", "unit": "°C", "max_value": 500.0, "min_value": 500.0}, "pH": {"raw_string": "", "max_value": null, "min_value": null}, "ratios": [], "atmosphere": {"raw_string": "air", "atmosphere_normalized": "Air"}}, {"operation_type": "heating", "operation_details": "crystallized in O2 for 30 min at 730 °C", "time": {"raw_string": "30 min", "unit": "min", "max_value": 30.0, "min_value": 30.0}, "temperature": {"raw_string": "730 °C", "unit": "°C", "max_value": 730.0, "min_value": 730.0}, "pH": {"raw_string": "", "max_value": null, "min_value": null}, "ratios": [], "atmosphere": {"raw_string": "oxygen", "atmosphere_normalized": "Oxygen (O2)"}}], "phase_purity": {"impurity_phase": [], "phase_purity_details": "crystallized poorly at 650 °C; marked improvement of crystallization at 730 °C", "classification": "Pure", "characterization_methods": {"characterization_string": ["XRD", "SEM", "profilometer"], "characterization_normalized": ["X-ray Diffraction (XRD)", "Scanning Electron Microscopy (SEM)", "Profilometry"]}}}
