Repository: hackingmaterials/sol-gel-data

# scripts/

Regenerates every numbered table and figure in the manuscript and the Supplementary
Information.

## Contents

- `figures_tables.ipynb` — one section per manuscript item. Table 2, Figure 2 and Figure 3
  are built from `sol_gel_dataset.jsonl`; Tables 3–5, Tables S2–S6 and Figures S1–S4 from
  the validation labels below.
- `validation/` — the human and LLM annotations for the 200-paper validation set:
  paper-level classification labels (`classification_human.jsonl`,
  `classification_LLM.jsonl`), the 286 records extracted by Gemini 3.0 Flash
  (`validation_LLM.jsonl`) and the 279 ground-truth records they are matched against

File: scripts/validation/validation_human.jsonl (part 12 of 33)
{"protocol": {"doi": "10.1016/j.mseb.2011.02.027", "target": {"material_string": "NiTiO3-TiO2:Au", "material_form": "thin film", "material_formula": "NiTiO3-TiO2", "composition": [{"formula": "NiTiO3", "amount": "1", "elements": {"Ni": "1", "Ti": "1", "O": "3"}, "species": {"Ni": "1", "TiO3": "1"}}, {"formula": "TiO2", "amount": "1", "elements": {"Ti": "1", "O": "2"}, "species": {"Ti": "1", "O": "2"}}], "additives": ["Au"], "is_mixture": true, "phase": "", "oxygen_deficiency": "no", "oxidation_states": {}}, "metal_precursors": [{"material_string": "titanium butoxide", "material_form": "", "material_formula": "Ti(OCH2CH2CH2CH3)4", "composition": [{"formula": "Ti(OCH2CH2CH2CH3)4", "amount": "1", "elements": {"O": "4", "C": "16", "H": "36", "Ti": "1"}, "species": {"OCH2CH2CH2CH3": "4", "Ti": "1"}}], "additives": [], "is_mixture": false, "phase": "", "oxygen_deficiency": "no", "oxidation_states": {"Ti": [4], "O": [-2], "C": [-2], "H": [1]}}, {"material_string": "nickel chloride hexahydrate", "material_form": "", "material_formula": "NiCl3·6H2O", "composition": [{"formula": "NiCl3", "amount": "1", "elements": {"Ni": "1", "Cl": "3"}, "species": {"Ni": "1", "Cl": "3"}}, {"formula": "H2O", "amount": "6", "elements": {"H": "2", "O": "1"}, "species": {"H2O": "1"}}], "additives": [], "is_mixture": true, "phase": "", "oxygen_deficiency": "no", "oxidation_states": {"Ni": [3], "Cl": [-1]}}, {"material_string": "tetrachloroauric acid", "material_form": "", "material_formula": "", "composition": [], "additives": [], "is_mixture": false, "phase": "", "oxygen_deficiency": "no", "oxidation_states": {}}], "reagents": [{"reagent_string": "ethanol", "reagent_role": "", "pubchem_CID": 702, "iupac_name": "ethanol", "reagent_formula": "C2H6O", "smiles": "CCO"}, {"reagent_string": "acetylacetone", "reagent_role": "", "pubchem_CID": 31261, "iupac_name": "pentane-2,4-dione", "reagent_formula": "C5H8O2", "smiles": "CC(=O)CC(=O)C"}, {"reagent_string": "water", "reagent_role": "", "pubchem_CID": 962, "iupac_name": "oxidane", "reagent_formula": "H2O", "smiles": "O"}]}, "operations": [{"operation_type": "", "operation_details": "dissolve nickel chloride hexahydrate in ethanol, then mix with titanium butoxide, acetylacetone and water", "time": {"raw_string": "20 min", "unit": "min", "max_value": 20.0, "min_value": 20.0}, "temperature": {"raw_string": "", "unit": "", "max_value": null, "min_value": null}, "pH": {"raw_string": "", "max_value": null, "min_value": null}, "ratios": [{"type": "molar ratio", "description": "Ti:Ni", "value": "5:5"}, {"type": "molar ratio", "description": "Au:(Ti+Ni)", "value": "0.05"}], "atmosphere": {"raw_string": "", "atmosphere_normalized": ""}}, {"operation_type": "", "operation_details": "spin-coat onto Si and SiO2 substrates", "time": {"raw_string": "30 s", "unit": "s", "max_value": 30.0, "min_value": 30.0}, "temperature": {"raw_string": "", "unit": "", "max_value": null, "min_value": null}, "pH": {"raw_string": "", "max_value": null, "min_value": null}, "ratios": [], "atmosphere": {"raw_string": "nitrogen", "atmosphere_normalized": "Nitrogen (N2)"}}, {"operation_type": "", "operation_details": "anneal isothermally at the lower temperature", "time": {"raw_string": "up to 10 h", "unit": "h", "max_value": 10.0, "min_value": 10.0}, "temperature": {"raw_string": "500 °C", "unit": "°C", "max_value": 500.0, "min_value": 500.0}, "pH": {"raw_string": "", "max_value": null, "min_value": null}, "ratios": [], "atmosphere": {"raw_string": "", "atmosphere_normalized": ""}}], "phase_purity": {"impurity_phase": [{"material_string": "unspecified", "material_form": "", "material_formula": "", "composition": [], "additives": [], "is_mixture": false, "phase": "", "oxygen_deficiency": "no", "oxidation_states": {}}], "phase_purity_details": "", "classification": "Impure", "characterization_methods": {"characterization_string": [], "characterization_normalized": []}}}
{"protocol": {"doi": "10.1016/j.mseb.2011.02.027", "target": {"material_string": "NiTiO3-TiO2:Au", "material_form": "thin film", "material_formula": "NiTiO3-TiO2", "composition": [{"formula": "NiTiO3", "amount": "1", "elements": {"Ni": "1", "Ti": "1", "O": "3"}, "species": {"Ni": "1", "TiO3": "1"}}, {"formula": "TiO2", "amount": "1", "elements": {"Ti": "1", "O": "2"}, "species": {"Ti": "1", "O": "2"}}], "additives": ["Au"], "is_mixture": true, "phase": "", "oxygen_deficiency": "no", "oxidation_states": {}}, "metal_precursors": [{"material_string": "titanium butoxide", "material_form": "", "material_formula": "Ti(OCH2CH2CH2CH3)4", "composition": [{"formula": "Ti(OCH2CH2CH2CH3)4", "amount": "1", "elements": {"O": "4", "C": "16", "H": "36", "Ti": "1"}, "species": {"OCH2CH2CH2CH3": "4", "Ti": "1"}}], "additives": [], "is_mixture": false, "phase": "", "oxygen_deficiency": "no", "oxidation_states": {"Ti": [4], "O": [-2], "C": [-2], "H": [1]}}, {"material_string": "nickel chloride hexahydrate", "material_form": "", "material_formula": "NiCl3·6H2O", "composition": [{"formula": "NiCl3", "amount": "1", "elements": {"Ni": "1", "Cl": "3"}, "species": {"Ni": "1", "Cl": "3"}}, {"formula": "H2O", "amount": "6", "elements": {"H": "2", "O": "1"}, "species": {"H2O": "1"}}], "additives": [], "is_mixture": true, "phase": "", "oxygen_deficiency": "no", "oxidation_states": {"Ni": [3], "Cl": [-1]}}, {"material_string": "tetrachloroauric acid", "material_form": "", "material_formula": "", "composition": [], "additives": [], "is_mixture": false, "phase": "", "oxygen_deficiency": "no", "oxidation_states": {}}], "reagents": [{"reagent_string": "ethanol", "reagent_role": "", "pubchem_CID": 702, "iupac_name": "ethanol", "reagent_formula": "C2H6O", "smiles": "CCO"}, {"reagent_string": "acetylacetone", "reagent_role": "", "pubchem_CID": 31261, "iupac_name": "pentane-2,4-dione", "reagent_formula": "C5H8O2", "smiles": "CC(=O)CC(=O)C"}, {"reagent_string": "water", "reagent_role": "", "pubchem_CID": 962, "iupac_name": "oxidane", "reagent_formula": "H2O", "smiles": "O"}]}, "operations": [{"operation_type": "", "operation_details": "dissolve the nickel chloride hexahydrate in ethanol and combine with titanium butoxide, acetylacetone and water", "time": {"raw_string": "20 min", "unit": "min", "max_value": 20.0, "min_value": 20.0}, "temperature": {"raw_string": "", "unit": "", "max_value": null, "min_value": null}, "pH": {"raw_string": "", "max_value": null, "min_value": null}, "ratios": [{"type": "molar ratio", "description": "Ti:Ni", "value": "5:5"}, {"type": "molar ratio", "description": "Au:(Ti+Ni)", "value": "0.05"}], "atmosphere": {"raw_string": "", "atmosphere_normalized": ""}}, {"operation_type": "", "operation_details": "spin-coat onto Si and SiO2 substrates", "time": {"raw_string": "30 s", "unit": "s", "max_value": 30.0, "min_value": 30.0}, "temperature": {"raw_string": "", "unit": "", "max_value": null, "min_value": null}, "pH": {"raw_string": "", "max_value": null, "min_value": null}, "ratios": [], "atmosphere": {"raw_string": "nitrogen", "atmosphere_normalized": "Nitrogen (N2)"}}, {"operation_type": "", "operation_details": "anneal isothermally at the higher temperature", "time": {"raw_string": "up to 10 h", "unit": "h", "max_value": 10.0, "min_value": 10.0}, "temperature": {"raw_string": "600 °C", "unit": "°C", "max_value": 600.0, "min_value": 600.0}, "pH": {"raw_string": "", "max_value": null, "min_value": null}, "ratios": [], "atmosphere": {"raw_string": "", "atmosphere_normalized": ""}}], "phase_purity": {"impurity_phase": [], "phase_purity_details": "", "classification": "Pure", "characterization_methods": {"characterization_string": [], "characterization_normalized": []}}}
{"protocol": {"doi": "10.1016/j.apcata.2010.03.057", "target": {"material_string": "TiO2", "material_form": "powder", "material_formula": "TiO2", "composition": [{"formula": "TiO2", "amount": "1", "elements": {"Ti": "1", "O": "2"}, "species": {"Ti": "1", "O": "2"}}], "additives": [], "is_mixture": false, "phase": "", "oxygen_deficiency": "no", "oxidation_states": {"Ti": [4], "O": [-2]}}, "metal_precursors": [{"material_string": "titanium isopropoxide", "material_form": "", "material_formula": "Ti(OCH(CH3)2)4", "composition": [{"formula": "Ti(OCH(CH3)2)4", "amount": "1", "elements": {"C": "12", "H": "28", "O": "4", "Ti": "1"}, "species": {"OCH(CH3)2": "4", "Ti": "1"}}], "additives": [], "is_mixture": false, "phase": "", "oxygen_deficiency": "no", "oxidation_states": {"Ti": [4], "O": [-2], "C": [-2], "H": [1]}}], "reagents": [{"reagent_string": "nitric acid", "reagent_role": "", "pubchem_CID": 944, "iupac_name": "nitric acid", "reagent_formula": "HNO3", "smiles": "[N+](=O)(O)[O-]"}, {"reagent_string": "water", "reagent_role": "", "pubchem_CID": 962, "iupac_name": "oxidane", "reagent_formula": "H2O", "smiles": "O"}]}, "operations": [{"operation_type": "", "operation_details": "add titanium isopropoxide dropwise to aqueous nitric acid with vigorous stirring", "time": {"raw_string": "", "unit": "", "max_value": null, "min_value": null}, "temperature": {"raw_string": "", "unit": "", "max_value": null, "min_value": null}, "pH": {"raw_string": "3-4", "max_value": 4.0, "min_value": 3.0}, "ratios": [], "atmosphere": {"raw_string": "", "atmosphere_normalized": ""}}, {"operation_type": "", "operation_details": "dry the sol in an oven", "time": {"raw_string": "3 days", "unit": "days", "max_value": 3.0, "min_value": 3.0}, "temperature": {"raw_string": "333 K", "unit": "K", "max_value": 333.0, "min_value": 333.0}, "pH": {"raw_string": "", "max_value": null, "min_value": null}, "ratios": [], "atmosphere": {"raw_string": "", "atmosphere_normalized": ""}}, {"operation_type": "", "operation_details": "grind the resulting solid to a fine powder", "time": {"raw_string": "", "unit": "", "max_value": null, "min_value": null}, "temperature": {"raw_string": "", "unit": "", "max_value": null, "min_value": null}, "pH": {"raw_string": "", "max_value": null, "min_value": null}, "ratios": [], "atmosphere": {"raw_string": "", "atmosphere_normalized": ""}}, {"operation_type": "", "operation_details": "calcine the fine ground powder", "time": {"raw_string": "3 h", "unit": "h", "max_value": 3.0, "min_value": 3.0}, "temperature": {"raw_string": "623 K", "unit": "K", "max_value": 623.0, "min_value": 623.0}, "pH": {"raw_string": "", "max_value": null, "min_value": null}, "ratios": [], "atmosphere": {"raw_string": "", "atmosphere_normalized": ""}}], "phase_purity": {"impurity_phase": [], "phase_purity_details": "", "classification": "Insufficient info", "characterization_methods": {"characterization_string": [], "characterization_normalized": []}}}
{"protocol": {"doi": "10.1016/j.apcata.2010.03.057", "target": {"material_string": "Sr2Ta2O7", "material_form": "powder", "material_formula": "Sr2Ta2O7", "composition": [{"formula": "Sr2Ta2O7", "amount": "1", "elements": {"Sr": "2", "Ta": "2", "O": "7"}, "species": {"Sr": "2", "Ta": "2", "O": "7"}}], "additives": [], "is_mixture": false, "phase": "", "oxygen_deficiency": "no", "oxidation_states": {"Sr": [2], "Ta": [5], "O": [-2]}}, "metal_precursors": [{"material_string": "TaCl5", "material_form": "", "material_formula": "TaCl5", "composition": [{"formula": "TaCl5", "amount": "1", "elements": {"Ta": "1", "Cl": "5"}, "species": {"Ta": "1", "Cl": "5"}}], "additives": [], "is_mixture": false, "phase": "", "oxygen_deficiency": "no", "oxidation_states": {"Ta": [5], "Cl": [-1]}}, {"material_string": "SrCO3", "material_form": "", "material_formula": "SrCO3", "composition": [{"formula": "SrCO3", "amount": "1", "elements": {"Sr": "1", "C": "1", "O": "3"}, "species": {"Sr": "1", "CO3": "1"}}], "additives": [], "is_mixture": false, "phase": "", "oxygen_deficiency": "no", "oxidation_states": {"Sr": [2], "C": [4], "O": [-2]}}], "reagents": [{"reagent_string": "MeOH", "reagent_role": "", "pubchem_CID": 887, "iupac_name": "methanol", "reagent_formula": "CH4O", "smiles": "CO"}, {"reagent_string": "citric acid", "reagent_role": "", "pubchem_CID": 311, "iupac_name": "2-hydroxypropane-1,2,3-tricarboxylic acid", "reagent_formula": "C6H8O7", "smiles": "C(C(=O)O)C(CC(=O)O)(C(=O)O)O"}, {"reagent_string": "ethylene glycol", "reagent_role": "", "pubchem_CID": 174, "iupac_name": "ethane-1,2-diol", "reagent_formula": "C2H6O2", "smiles": "C(CO)O"}]}, "operations": [{"operation_type": "", "operation_details": "dissolve TaCl5 in methanol, then add citric acid and ethylene glycol with stirring", "time": {"raw_string": "", "unit": "", "max_value": null, "min_value": null}, "temperature": {"raw_string": "100 °C", "unit": "°C", "max_value": 100.0, "min_value": 100.0}, "pH": {"raw_string": "", "max_value": null, "min_value": null}, "ratios": [], "atmosphere": {"raw_string": "", "atmosphere_normalized": ""}}, {"operation_type": "", "operation_details": "add SrCO3 and stir to a clear colourless solution", "time": {"raw_string": "", "unit": "", "max_value": null, "min_value": null}, "temperature": {"raw_string": "", "unit": "", "max_value": null, "min_value": null}, "pH": {"raw_string": "", "max_value": null, "min_value": null}, "ratios": [], "atmosphere": {"raw_string": "", "atmosphere_normalized": ""}}, {"operation_type": "", "operation_details": "heat to polymerize into a brown resin-like gel", "time": {"raw_string": "", "unit": "", "max_value": null, "min_value": null}, "temperature": {"raw_string": "130 °C", "unit": "°C", "max_value": 130.0, "min_value": 130.0}, "pH": {"raw_string": "", "max_value": null, "min_value": null}, "ratios": [], "atmosphere": {"raw_string": "", "atmosphere_normalized": ""}}, {"operation_type": "", "operation_details": "heat the brown gel to give powder precursors", "time": {"raw_string": "", "unit": "", "max_value": null, "min_value": null}, "temperature": {"raw_string": "450 °C", "unit": "°C", "max_value": 450.0, "min_value": 450.0}, "pH": {"raw_string": "", "max_value": null, "min_value": null}, "ratios": [], "atmosphere": {"raw_string": "", "atmosphere_normalized": ""}}, {"operation_type": "", "operation_details": "heat the powder precursors in air", "time": {"raw_string": "5 h", "unit": "h", "max_value": 5.0, "min_value": 5.0}, "temperature": {"raw_string": "900 °C", "unit": "°C", "max_value": 900.0, "min_value": 900.0}, "pH": {"raw_string": "", "max_value": null, "min_value": null}, "ratios": [], "atmosphere": {"raw_string": "air", "atmosphere_normalized": "Air"}}], "phase_purity": {"impurity_phase": [], "phase_purity_details": "", "classification": "Pure", "characterization_methods": {"characterization_string": [], "characterization_normalized": []}}}
{"protocol": {"doi": "10.1016/j.ceramint.2020.12.257", "target": {"material_string": "BaZr0.8Y0.2O3-δ", "material_form": "powder", "material_formula": "BaZr0.8Y0.2O3", "composition": [{"formula": "BaZr0.8Y0.2O3", "amount": "1", "elements": {"Ba": "1", "Zr": "0.8", "Y": "0.2", "O": "3"}, "species": {"Ba": "1", "Zr": "0.8", "Y": "0.2", "O": "3"}}], "additives": [], "is_mixture": false, "phase": "", "oxygen_deficiency": "yes", "oxidation_states": {}}, "metal_precursors": [{"material_string": "Ba(NO3)2", "material_form": "", "material_formula": "Ba(NO3)2", "composition": [{"formula": "Ba(NO3)2", "amount": "1", "elements": {"N": "2", "O": "6", "Ba": "1"}, "species": {"NO3": "2", "Ba": "1"}}], "additives": [], "is_mixture": false, "phase": "", "oxygen_deficiency": "no", "oxidation_states": {"Ba": [2], "N": [5], "O": [-2]}}, {"material_string": "ZrO(NO3)2", "material_form": "", "material_formula": "ZrO(NO3)2", "composition": [{"formula": "ZrO(NO3)2", "amount": "1", "elements": {"N": "2", "O": "7", "Zr": "1"}, "species": {"NO3": "2", "ZrO": "1"}}], "additives": [], "is_mixture": false, "phase": "", "oxygen_deficiency": "no", "oxidation_states": {"Zr": [4], "O": [-2], "N": [5]}}, {"material_string": "Y(NO3)3", "material_form": "", "material_formula": "Y(NO3)3", "composition": [{"formula": "Y(NO3)3", "amount": "1", "elements": {"N": "3", "O": "9", "Y": "1"}, "species": {"NO3": "3", "Y": "1"}}], "additives": [], "is_mixture": false, "phase": "", "oxygen_deficiency": "no", "oxidation_states": {"Y": [3], "N": [5], "O": [-2]}}], "reagents": [{"reagent_string": "deionized water", "reagent_role": "", "pubchem_CID": 962, "iupac_name": "oxidane", "reagent_formula": "H2O", "smiles": "O"}, {"reagent_string": "EDTA", "reagent_role": "", "pubchem_CID": 6049, "iupac_name": "2-[2-[bis(carboxymethyl)amino]ethyl-(carboxymethyl)amino]acetic acid", "reagent_formula": "C10H16N2O8", "smiles": "C(CN(CC(=O)O)CC(=O)O)N(CC(=O)O)CC(=O)O"}, {"reagent_string": "citric acid monohydrate", "reagent_role": "", "pubchem_CID": 22230, "iupac_name": "2-hydroxypropane-1,2,3-tricarboxylic acid;hydrate", "reagent_formula": "C6H10O8", "smiles": "C(C(=O)O)C(CC(=O)O)(C(=O)O)O.O"}, {"reagent_string": "ammonium hydroxide", "reagent_role": "", "pubchem_CID": 14923, "iupac_name": "azanium hydroxide", "reagent_formula": "H5NO", "smiles": "[NH4+].[OH-]"}]}, "operations": [{"operation_type": "", "operation_details": "mix stoichiometric metal nitrates in deionized water", "time": {"raw_string": "", "unit": "", "max_value": null, "min_value": null}, "temperature": {"raw_string": "", "unit": "", "max_value": null, "min_value": null}, "pH": {"raw_string": "", "max_value": null, "min_value": null}, "ratios": [], "atmosphere": {"raw_string": "", "atmosphere_normalized": ""}}, {"operation_type": "", "operation_details": "add EDTA and citric acid with magnetic stirring", "time": {"raw_string": "", "unit": "", "max_value": null, "min_value": null}, "temperature": {"raw_string": "", "unit": "", "max_value": null, "min_value": null}, "pH": {"raw_string": "", "max_value": null, "min_value": null}, "ratios": [{"type": "molar ratio", "description": "EDTA:total cation", "value": "1.5"}, {"type": "molar ratio", "description": "citric acid:total cation", "value": "1"}], "atmosphere": {"raw_string": "", "atmosphere_normalized": ""}}, {"operation_type": "", "operation_details": "add ammonium hydroxide to raise the pH to a clear solution", "time": {"raw_string": "", "unit": "", "max_value": null, "min_value": null}, "temperature": {"raw_string": "", "unit": "", "max_value": null, "min_value": null}, "pH": {"raw_string": "10", "max_value": 10.0, "min_value": 10.0}, "ratios": [], "atmosphere": {"raw_string": "", "atmosphere_normalized": ""}}, {"operation_type": "", "operation_details": "evaporate water on a hotplate until a viscous gel forms", "time": {"raw_string": "", "unit": "", "max_value": null, "min_value": null}, "temperature": {"raw_string": "80-90 °C", "unit": "°C", "max_value": 90.0, "min_value": 80.0}, "pH": {"raw_string": "", "max_value": null, "min_value": null}, "ratios": [], "atmosphere": {"raw_string": "", "atmosphere_normalized": ""}}, {"operation_type": "", "operation_details": "dry in a box oven", "time": {"raw_string": "48 h", "unit": "h", "max_value": 48.0, "min_value": 48.0}, "temperature": {"raw_string": "150 °C", "unit": "°C", "max_value": 150.0, "min_value": 150.0}, "pH": {"raw_string": "", "max_value": null, "min_value": null}, "ratios": [], "atmosphere": {"raw_string": "", "atmosphere_normalized": ""}}, {"operation_type": "", "operation_details": "calcine to give crystallized perovskite precursor powder", "time": {"raw_string": "10 h", "unit": "h", "max_value": 10.0, "min_value": 10.0}, "temperature": {"raw_string": "900 °C", "unit": "°C", "max_value": 900.0, "min_value": 900.0}, "pH": {"raw_string": "", "max_value": null, "min_value": null}, "ratios": [], "atmosphere": {"raw_string": "", "atmosphere_normalized": ""}}], "phase_purity": {"impurity_phase": [{"material_string": "BaCO3", "material_form": "", "material_formula": "BaCO3", "composition": [{"formula": "BaCO3", "amount": "1", "elements": {"Ba": "1", "C": "1", "O": "3"}, "species": {"Ba": "1", "CO3": "1"}}], "additives": [], "is_mixture": false, "phase": "", "oxygen_deficiency": "no", "oxidation_states": {"Ba": [2], "C": [4], "O": [-2]}}], "phase_purity_details": "", "classification": "Impure", "characterization_methods": {"characterization_string": [], "characterization_normalized": []}}}
{"protocol": {"doi": "10.1016/j.ceramint.2020.12.257", "target": {"material_string": "BaZr0.8Y0.2O3-δ", "material_form": "powder", "material_formula": "BaZr0.8Y0.2O3", "composition": [{"formula": "BaZr0.8Y0.2O3", "amount": "1", "elements": {"Ba": "1", "Zr": "0.8", "Y": "0.2", "O": "3"}, "species": {"Ba": "1", "Zr": "0.8", "Y": "0.2", "O": "3"}}], "additives": [], "is_mixture": false, "phase": "", "oxygen_deficiency": "yes", "oxidation_states": {}}, "metal_precursors": [{"material_string": "Ba(NO3)2", "material_form": "", "material_formula": "Ba(NO3)2", "composition": [{"formula": "Ba(NO3)2", "amount": "1", "elements": {"N": "2", "O": "6", "Ba": "1"}, "species": {"NO3": "2", "Ba": "1"}}], "additives": [], "is_mixture": false, "phase": "", "oxygen_deficiency": "no", "oxidation_states": {"Ba": [2], "N": [5], "O": [-2]}}, {"material_string": "ZrO(NO3)2", "material_form": "", "material_formula": "ZrO(NO3)2", "composition": [{"formula": "ZrO(NO3)2", "amount": "1", "elements": {"N": "2", "O": "7", "Zr": "1"}, "species": {"NO3": "2", "ZrO": "1"}}], "additives": [], "is_mixture": false, "phase": "", "oxygen_deficiency": "no", "oxidation_states": {"Zr": [4], "O": [-2], "N": [5]}}, {"material_string": "Y(NO3)3", "material_form": "", "material_formula": "Y(NO3)3", "composition": [{"formula": "Y(NO3)3", "amount": "1", "elements": {"N": "3", "O": "9", "Y": "1"}, "species": {"NO3": "3", "Y": "1"}}], "additives": [], "is_mixture": false, "phase": "", "oxygen_deficiency": "no", "oxidation_states": {"Y": [3], "N": [5], "O": [-2]}}], "reagents": [{"reagent_string": "deionized water", "reagent_role": "", "pubchem_CID": 962, "iupac_name": "oxidane", "reagent_formula": "H2O", "smiles": "O"}, {"reagent_string": "EDTA", "reagent_role": "", "pubchem_CID": 6049, "iupac_name": "2-[2-[bis(carboxymethyl)amino]ethyl-(carboxymethyl)amino]acetic acid", "reagent_formula": "C10H16N2O8", "smiles": "C(CN(CC(=O)O)CC(=O)O)N(CC(=O)O)CC(=O)O"}, {"reagent_string": "citric acid monohydrate", "reagent_role": "", "pubchem_CID": 22230, "iupac_name": "2-hydroxypropane-1,2,3-tricarboxylic acid;hydrate", "reagent_formula": "C6H10O8", "smiles": "C(C(=O)O)C(CC(=O)O)(C(=O)O)O.O"}, {"reagent_string": "ammonium hydroxide", "reagent_role": "", "pubchem_CID": 14923, "iupac_name": "azanium hydroxide", "reagent_formula": "H5NO", "smiles": "[NH4+].[OH-]"}]}, "operations": [{"operation_type": "", "operation_details": "mix the metal nitrates stoichiometrically in deionized water", "time": {"raw_string": "", "unit": "", "max_value": null, "min_value": null}, "temperature": {"raw_string": "", "unit": "", "max_value": null, "min_value": null}, "pH": {"raw_string": "", "max_value": null, "min_value": null}, "ratios": [], "atmosphere": {"raw_string": "", "atmosphere_normalized": ""}}, {"operation_type": "", "operation_details": "add EDTA and citric acid under magnetic stirring", "time": {"raw_string": "", "unit": "", "max_value": null, "min_value": null}, "temperature": {"raw_string": "", "unit": "", "max_value": null, "min_value": null}, "pH": {"raw_string": "", "max_value": null, "min_value": null}, "ratios": [{"type": "molar ratio", "description": "EDTA:total cation", "value": "1.5"}, {"type": "molar ratio", "description": "citric acid:total cation", "value": "1"}], "atmosphere": {"raw_string": "", "atmosphere_normalized": ""}}, {"operation_type": "", "operation_details": "add ammonium hydroxide to adjust the pH until the solution clears", "time": {"raw_string": "", "unit": "", "max_value": null, "min_value": null}, "temperature": {"raw_string": "", "unit": "", "max_value": null, "min_value": null}, "pH": {"raw_string": "10", "max_value": 10.0, "min_value": 10.0}, "ratios": [], "atmosphere": {"raw_string": "", "atmosphere_normalized": ""}}, {"operation_type": "", "operation_details": "vaporize the water on a hot plate to a viscous gel", "time": {"raw_string": "", "unit": "", "max_value": null, "min_value": null}, "temperature": {"raw_string": "80-90 °C", "unit": "°C", "max_value": 90.0, "min_value": 80.0}, "pH": {"raw_string": "", "max_value": null, "min_value": null}, "ratios": [], "atmosphere": {"raw_string": "", "atmosphere_normalized": ""}}, {"operation_type": "", "operation_details": "dry in a box oven", "time": {"raw_string": "48 h", "unit": "h", "max_value": 48.0, "min_value": 48.0}, "temperature": {"raw_string": "150 °C", "unit": "°C", "max_value": 150.0, "min_value": 150.0}, "pH": {"raw_string": "", "max_value": null, "min_value": null}, "ratios": [], "atmosphere": {"raw_string": "", "atmosphere_normalized": ""}}, {"operation_type": "", "operation_details": "calcine to crystallize the perovskite precursor powder", "time": {"raw_string": "10 h", "unit": "h", "max_value": 10.0, "min_value": 10.0}, "temperature": {"raw_string": "900 °C", "unit": "°C", "max_value": 900.0, "min_value": 900.0}, "pH": {"raw_string": "", "max_value": null, "min_value": null}, "ratios": [], "atmosphere": {"raw_string": "", "atmosphere_normalized": ""}}, {"operation_type": "", "operation_details": "mix the powder with aqueous PVA", "time": {"raw_string": "", "unit": "", "max_value": null, "min_value": null}, "temperature": {"raw_string": "", "unit": "", "max_value": null, "min_value": null}, "pH": {"raw_string": "", "max_value": null, "min_value": null}, "ratios": [{"type": "weight ratio", "description": "water:total powder", "value": "0.2"}], "atmosphere": {"raw_string": "", "atmosphere_normalized": ""}}, {"operation_type": "", "operation_details": "press in a steel die set", "time": {"raw_string": "10 min", "unit": "min", "max_value": 10.0, "min_value": 10.0}, "temperature": {"raw_string": "", "unit": "", "max_value": null, "min_value": null}, "pH": {"raw_string": "", "max_value": null, "min_value": null}, "ratios": [], "atmosphere": {"raw_string": "", "atmosphere_normalized": ""}}, {"operation_type": "", "operation_details": "cold-sinter under high pressure", "time": {"raw_string": "1 h", "unit": "h", "max_value": 1.0, "min_value": 1.0}, "temperature": {"raw_string": "180 °C", "unit": "°C", "max_value": 180.0, "min_value": 180.0}, "pH": {"raw_string": "", "max_value": null, "min_value": null}, "ratios": [], "atmosphere": {"raw_string": "", "atmosphere_normalized": ""}}, {"operation_type": "", "operation_details": "hold in a box furnace overnight to remove residual water", "time": {"raw_string": "", "unit": "", "max_value": null, "min_value": null}, "temperature": {"raw_string": "200 °C", "unit": "°C", "max_value": 200.0, "min_value": 200.0}, "pH": {"raw_string": "", "max_value": null, "min_value": null}, "ratios": [], "atmosphere": {"raw_string": "", "atmosphere_normalized": ""}}, {"operation_type": "", "operation_details": "carry out the final sintering", "time": {"raw_string": "12 h", "unit": "h", "max_value": 12.0, "min_value": 12.0}, "temperature": {"raw_string": "1500 °C", "unit": "°C", "max_value": 1500.0, "min_value": 1500.0}, "pH": {"raw_string": "", "max_value": null, "min_value": null}, "ratios": [], "atmosphere": {"raw_string": "", "atmosphere_normalized": ""}}], "phase_purity": {"impurity_phase": [], "phase_purity_details": "", "classification": "Pure", "characterization_methods": {"characterization_string": [], "characterization_normalized": []}}}
{"protocol": {"doi": "10.1016/j.jmmm.2009.08.031", "target": {"material_string": "La0.4Sr0.6TiO3-δ", "material_form": "powder", "material_formula": "La0.4Sr0.6TiO3", "composition": [{"formula": "La0.4Sr0.6TiO3", "amount": "1", "elements": {"La": "0.4", "Sr": "0.6", "Ti": "1", "O": "3"}, "species": {"La": "0.4", "Sr": "0.6", "TiO3": "1"}}], "additives": [], "is_mixture": false, "phase": "", "oxygen_deficiency": "yes", "oxidation_states": {}}, "metal_precursors": [{"material_string": "La(NO3)3·6H2O", "material_form": "", "material_formula": "La(NO3)3·6H2O", "composition": [{"formula": "La(NO3)3", "amount": "1", "elements": {"N": "3", "O": "9", "La": "1"}, "species": {"NO3": "3", "La": "1"}}, {"formula": "H2O", "amount": "6", "elements": {"H": "2", "O": "1"}, "species": {"H2O": "1"}}], "additives": [], "is_mixture": true, "phase": "", "oxygen_deficiency": "no", "oxidation_states": {"La": [3], "N": [5], "O": [-2]}}, {"material_string": "Sr(NO3)2", "material_form": "", "material_formula": "Sr(NO3)2", "composition": [{"formula": "Sr(NO3)2", "amount": "1", "elements": {"N": "2", "O": "6", "Sr": "1"}, "species": {"NO3": "2", "Sr": "1"}}], "additives": [], "is_mixture": false, "phase": "", "oxygen_deficiency": "no", "oxidation_states": {"Sr": [2], "N": [5], "O": [-2]}}, {"material_string": "Ti[OCH(CH3)2]4", "material_form": "", "material_formula": "", "composition": [], "additives": [], "is_mixture": false, "phase": "", "oxygen_deficiency": "no", "oxidation_states": {}}], "reagents": [{"reagent_string": "ethanol", "reagent_role": "", "pubchem_CID": 702, "iupac_name": "ethanol", "reagent_formula": "C2H6O", "smiles": "CCO"}, {"reagent_string": "acetic acid", "reagent_role": "", "pubchem_CID": 176, "iupac_name": "acetic acid", "reagent_formula": "C2H4O2", "smiles": "CC(=O)O"}, {"reagent_string": "distilled water", "reagent_role": "", "pubchem_CID": 962, "iupac_name": "oxidane", "reagent_formula": "H2O", "smiles": "O"}, {"reagent_string": "ethylene glycol", "reagent_role": "", "pubchem_CID": 174, "iupac_name": "ethane-1,2-diol", "reagent_formula": "C2H6O2", "smiles": "C(CO)O"}]}, "operations": [{"operation_type": "", "operation_details": "dissolve titanium isopropoxide in ethanol and acetic acid with constant stirring", "time": {"raw_string": "", "unit": "", "max_value": null, "min_value": null}, "temperature": {"raw_string": "", "unit": "", "max_value": null, "min_value": null}, "pH": {"raw_string": "", "max_value": null, "min_value": null}, "ratios": [], "atmosphere": {"raw_string": "", "atmosphere_normalized": ""}}, {"operation_type": "", "operation_details": "dissolve lanthanum and strontium nitrates in ethanol and distilled water", "time": {"raw_string": "", "unit": "", "max_value": null, "min_value": null}, "temperature": {"raw_string": "", "unit": "", "max_value": null, "min_value": null}, "pH": {"raw_string": "", "max_value": null, "min_value": null}, "ratios": [], "atmosphere": {"raw_string": "", "atmosphere_normalized": ""}}, {"operation_type": "", "operation_details": "pour solution B into A, add ethylene glycol slowly and sonicate to a gel", "time": {"raw_string": "30 min", "unit": "min", "max_value": 30.0, "min_value": 30.0}, "temperature": {"raw_string": "", "unit": "", "max_value": null, "min_value": null}, "pH": {"raw_string": "", "max_value": null, "min_value": null}, "ratios": [], "atmosphere": {"raw_string": "", "atmosphere_normalized": ""}}, {"operation_type": "", "operation_details": "age the gel in air", "time": {"raw_string": "24 h", "unit": "h", "max_value": 24.0, "min_value": 24.0}, "temperature": {"raw_string": "", "unit": "", "max_value": null, "min_value": null}, "pH": {"raw_string": "", "max_value": null, "min_value": null}, "ratios": [], "atmosphere": {"raw_string": "air", "atmosphere_normalized": "Air"}}, {"operation_type": "", "operation_details": "dry to obtain precursor powders", "time": {"raw_string": "", "unit": "", "max_value": null, "min_value": null}, "temperature": {"raw_string": "393 K", "unit": "K", "max_value": 393.0, "min_value": 393.0}, "pH": {"raw_string": "", "max_value": null, "min_value": null}, "ratios": [], "atmosphere": {"raw_string": "", "atmosphere_normalized": ""}}, {"operation_type": "", "operation_details": "preheat the dried gel powders in air", "time": {"raw_string": "4 h", "unit": "h", "max_value": 4.0, "min_value": 4.0}, "temperature": {"raw_string": "673 K", "unit": "K", "max_value": 673.0, "min_value": 673.0}, "pH": {"raw_string": "", "max_value": null, "min_value": null}, "ratios": [], "atmosphere": {"raw_string": "air", "atmosphere_normalized": "Air"}}, {"operation_type": "", "operation_details": "anneal under argon over a range of temperatures", "time": {"raw_string": "2 h", "unit": "h", "max_value": 2.0, "min_value": 2.0}, "temperature": {"raw_string": "973-1173 K", "unit": "K", "max_value": 1173.0, "min_value": 973.0}, "pH": {"raw_string": "", "max_value": null, "min_value": null}, "ratios": [], "atmosphere": {"raw_string": "argon", "atmosphere_normalized": "Argon (Ar)"}}], "phase_purity": {"impurity_phase": [], "phase_purity_details": "", "classification": "Pure", "characterization_methods": {"characterization_string": [], "characterization_normalized": []}}}
{"protocol": {"doi": "10.1016/j.jmmm.2009.08.031", "target": {"material_string": "La0.4Sr0.6Ti0.98Ni0.02O3-δ", "material_form": "powder", "material_formula": "La0.4Sr0.6Ti0.98Ni0.02O3", "composition": [{"formula": "La0.4Sr0.6Ti0.98Ni0.02O3", "amount": "1", "elements": {"La": "0.4", "Sr": "0.6", "Ti": "0.98", "Ni": "0.02", "O": "3"}, "species": {"La": "0.4", "Sr": "0.6", "Ti": "0.98", "Ni": "0.02", "O": "3"}}], "additives": [], "is_mixture": false, "phase": "", "oxygen_deficiency": "yes", "oxidation_states": {}}, "metal_precursors": [{"material_string": "La(NO3)3·6H2O", "material_form": "", "material_formula": "La(NO3)3·6H2O", "composition": [{"formula": "La(NO3)3", "amount": "1", "elements": {"N": "3", "O": "9", "La": "1"}, "species": {"NO3": "3", "La": "1"}}, {"formula": "H2O", "amount": "6", "elements": {"H": "2", "O": "1"}, "species": {"H2O": "1"}}], "additives": [], "is_mixture": true, "phase": "", "oxygen_deficiency": "no", "oxidation_states": {"La": [3], "N": [5], "O": [-2]}}, {"material_string": "Sr(NO3)2", "material_form": "", "material_formula": "Sr(NO3)2", "composition": [{"formula": "Sr(NO3)2", "amount": "1", "elements": {"N": "2", "O": "6", "Sr": "1"}, "species": {"NO3": "2", "Sr": "1"}}], "additives": [], "is_mixture": false, "phase": "", "oxygen_deficiency": "no", "oxidation_states": {"Sr": [2], "N": [5], "O": [-2]}}, {"material_string": "Ti[OCH(CH3)2]4", "material_form": "", "material_formula": "", "composition": [], "additives": [], "is_mixture": false, "phase": "", "oxygen_deficiency": "no", "oxidation_states": {}}, {"material_string": "Ni(NO3)2·6H2O", "material_form": "", "material_formula": "Ni(NO3)2·6H2O", "composition": [{"formula": "Ni(NO3)2", "amount": "1", "elements": {"N": "2", "O": "6", "Ni": "1"}, "species": {"NO3": "2", "Ni": "1"}}, {"formula": "H2O", "amount": "6", "elements": {"H": "2", "O": "1"}, "species": {"H2O": "1"}}], "additives": [], "is_mixture": true, "phase": "", "oxygen_deficiency": "no", "oxidation_states": {"Ni": [2], "N": [5], "O": [-2]}}], "reagents": [{"reagent_string": "ethanol", "reagent_role": "", "pubchem_CID": 702, "iupac_name": "ethanol", "reagent_formula": "C2H6O", "smiles": "CCO"}, {"reagent_string": "acetic acid", "reagent_role": "", "pubchem_CID": 176, "iupac_name": "acetic acid", "reagent_formula": "C2H4O2", "smiles": "CC(=O)O"}, {"reagent_string": "distilled water", "reagent_role": "", "pubchem_CID": 962, "iupac_name": "oxidane", "reagent_formula": "H2O", "smiles": "O"}, {"reagent_string": "ethylene glycol", "reagent_role": "", "pubchem_CID": 174, "iupac_name": "ethane-1,2-diol", "reagent_formula": "C2H6O2", "smiles": "C(CO)O"}]}, "operations": [{"operation_type": "", "operation_details": "dissolve titanium isopropoxide in ethanol and acetic acid with stirring", "time": {"raw_string": "", "unit": "", "max_value": null, "min_value": null}, "temperature": {"raw_string": "", "unit": "", "max_value": null, "min_value": null}, "pH": {"raw_string": "", "max_value": null, "min_value": null}, "ratios": [], "atmosphere": {"raw_string": "", "atmosphere_normalized": ""}}, {"operation_type": "", "operation_details": "dissolve lanthanum, strontium and nickel nitrates in ethanol and distilled water", "time": {"raw_string": "", "unit": "", "max_value": null, "min_value": null}, "temperature": {"raw_string": "", "unit": "", "max_value": null, "min_value": null}, "pH": {"raw_string": "", "max_value": null, "min_value": null}, "ratios": [], "atmosphere": {"raw_string": "", "atmosphere_normalized": ""}}, {"operation_type": "", "operation_details": "pour solution B into solution A, add ethylene glycol slowly and sonicate to gel", "time": {"raw_string": "30 min", "unit": "min", "max_value": 30.0, "min_value": 30.0}, "temperature": {"raw_string": "", "unit": "", "max_value": null, "min_value": null}, "pH": {"raw_string": "", "max_value": null, "min_value": null}, "ratios": [], "atmosphere": {"raw_string": "", "atmosphere_normalized": ""}}, {"operation_type": "", "operation_details": "age the formed gel in air", "time": {"raw_string": "24 h", "unit": "h", "max_value": 24.0, "min_value": 24.0}, "temperature": {"raw_string": "", "unit": "", "max_value": null, "min_value": null}, "pH": {"raw_string": "", "max_value": null, "min_value": null}, "ratios": [], "atmosphere": {"raw_string": "air", "atmosphere_normalized": "Air"}}, {"operation_type": "", "operation_details": "dry to give precursor powders", "time": {"raw_string": "", "unit": "", "max_value": null, "min_value": null}, "temperature": {"raw_string": "393 K", "unit": "K", "max_value": 393.0, "min_value": 393.0}, "pH": {"raw_string": "", "max_value": null, "min_value": null}, "ratios": [], "atmosphere": {"raw_string": "", "atmosphere_normalized": ""}}, {"operation_type": "", "operation_details": "preheat the precursor powders in air", "time": {"raw_string": "4 h", "unit": "h", "max_value": 4.0, "min_value": 4.0}, "temperature": {"raw_string": "673 K", "unit": "K", "max_value": 673.0, "min_value": 673.0}, "pH": {"raw_string": "", "max_value": null, "min_value": null}, "ratios": [], "atmosphere": {"raw_string": "air", "atmosphere_normalized": "Air"}}, {"operation_type": "", "operation_details": "anneal under an argon atmosphere", "time": {"raw_string": "2 h", "unit": "h", "max_value": 2.0, "min_value": 2.0}, "temperature": {"raw_string": "873 K", "unit": "K", "max_value": 873.0, "min_value": 873.0}, "pH": {"raw_string": "", "max_value": null, "min_value": null}, "ratios": [], "atmosphere": {"raw_string": "argon", "atmosphere_normalized": "Argon (Ar)"}}], "phase_purity": {"impurity_phase": [{"material_string": "Titanium oxides", "material_form": "", "material_formula": "TiO2", "composition": [{"formula": "TiO2", "amount": "1", "elements": {"Ti": "1", "O": "2"}, "species": {"Ti": "1", "O": "2"}}], "additives": [], "is_mixture": false, "phase": "", "oxygen_deficiency": "no", "oxidation_states": {"Ti": [4], "O": [-2]}}], "phase_purity_details": "", "classification": "Impure", "characterization_methods": {"characterization_string": [], "characterization_normalized": []}}}
