Repository: hackingmaterials/sol-gel-data

# scripts/

Regenerates every numbered table and figure in the manuscript and the Supplementary
Information.

## Contents

- `figures_tables.ipynb` — one section per manuscript item. Table 2, Figure 2 and Figure 3
  are built from `sol_gel_dataset.jsonl`; Tables 3–5, Tables S2–S6 and Figures S1–S4 from
  the validation labels below.
- `validation/` — the human and LLM annotations for the 200-paper validation set:
  paper-level classification labels (`classification_human.jsonl`,
  `classification_LLM.jsonl`), the 286 records extracted by Gemini 3.0 Flash
  (`validation_LLM.jsonl`) and the 279 ground-truth records they are matched against

File: scripts/validation/validation_human.jsonl (part 13 of 33)
{"protocol": {"doi": "10.1016/j.jmmm.2009.08.031", "target": {"material_string": "La0.4Sr0.6Ti0.98Ni0.02O3-δ", "material_form": "powder", "material_formula": "La0.4Sr0.6Ti0.98Ni0.02O3", "composition": [{"formula": "La0.4Sr0.6Ti0.98Ni0.02O3", "amount": "1", "elements": {"La": "0.4", "Sr": "0.6", "Ti": "0.98", "Ni": "0.02", "O": "3"}, "species": {"La": "0.4", "Sr": "0.6", "Ti": "0.98", "Ni": "0.02", "O": "3"}}], "additives": [], "is_mixture": false, "phase": "", "oxygen_deficiency": "yes", "oxidation_states": {}}, "metal_precursors": [{"material_string": "La(NO3)3·6H2O", "material_form": "", "material_formula": "La(NO3)3·6H2O", "composition": [{"formula": "La(NO3)3", "amount": "1", "elements": {"N": "3", "O": "9", "La": "1"}, "species": {"NO3": "3", "La": "1"}}, {"formula": "H2O", "amount": "6", "elements": {"H": "2", "O": "1"}, "species": {"H2O": "1"}}], "additives": [], "is_mixture": true, "phase": "", "oxygen_deficiency": "no", "oxidation_states": {"La": [3], "N": [5], "O": [-2]}}, {"material_string": "Sr(NO3)2", "material_form": "", "material_formula": "Sr(NO3)2", "composition": [{"formula": "Sr(NO3)2", "amount": "1", "elements": {"N": "2", "O": "6", "Sr": "1"}, "species": {"NO3": "2", "Sr": "1"}}], "additives": [], "is_mixture": false, "phase": "", "oxygen_deficiency": "no", "oxidation_states": {"Sr": [2], "N": [5], "O": [-2]}}, {"material_string": "Ti[OCH(CH3)2]4", "material_form": "", "material_formula": "", "composition": [], "additives": [], "is_mixture": false, "phase": "", "oxygen_deficiency": "no", "oxidation_states": {}}, {"material_string": "Ni(NO3)2·6H2O", "material_form": "", "material_formula": "Ni(NO3)2·6H2O", "composition": [{"formula": "Ni(NO3)2", "amount": "1", "elements": {"N": "2", "O": "6", "Ni": "1"}, "species": {"NO3": "2", "Ni": "1"}}, {"formula": "H2O", "amount": "6", "elements": {"H": "2", "O": "1"}, "species": {"H2O": "1"}}], "additives": [], "is_mixture": true, "phase": "", "oxygen_deficiency": "no", "oxidation_states": {"Ni": [2], "N": [5], "O": [-2]}}], "reagents": [{"reagent_string": "ethanol", "reagent_role": "", "pubchem_CID": 702, "iupac_name": "ethanol", "reagent_formula": "C2H6O", "smiles": "CCO"}, {"reagent_string": "acetic acid", "reagent_role": "", "pubchem_CID": 176, "iupac_name": "acetic acid", "reagent_formula": "C2H4O2", "smiles": "CC(=O)O"}, {"reagent_string": "distilled water", "reagent_role": "", "pubchem_CID": 962, "iupac_name": "oxidane", "reagent_formula": "H2O", "smiles": "O"}, {"reagent_string": "ethylene glycol", "reagent_role": "", "pubchem_CID": 174, "iupac_name": "ethane-1,2-diol", "reagent_formula": "C2H6O2", "smiles": "C(CO)O"}]}, "operations": [{"operation_type": "", "operation_details": "dissolve the titanium isopropoxide in ethanol and acetic acid, stirring constantly", "time": {"raw_string": "", "unit": "", "max_value": null, "min_value": null}, "temperature": {"raw_string": "", "unit": "", "max_value": null, "min_value": null}, "pH": {"raw_string": "", "max_value": null, "min_value": null}, "ratios": [], "atmosphere": {"raw_string": "", "atmosphere_normalized": ""}}, {"operation_type": "", "operation_details": "dissolve the La, Sr and Ni nitrates in ethanol and distilled water", "time": {"raw_string": "", "unit": "", "max_value": null, "min_value": null}, "temperature": {"raw_string": "", "unit": "", "max_value": null, "min_value": null}, "pH": {"raw_string": "", "max_value": null, "min_value": null}, "ratios": [], "atmosphere": {"raw_string": "", "atmosphere_normalized": ""}}, {"operation_type": "", "operation_details": "combine solution B with A, add ethylene glycol slowly and sonicate to form a gel", "time": {"raw_string": "30 min", "unit": "min", "max_value": 30.0, "min_value": 30.0}, "temperature": {"raw_string": "", "unit": "", "max_value": null, "min_value": null}, "pH": {"raw_string": "", "max_value": null, "min_value": null}, "ratios": [], "atmosphere": {"raw_string": "", "atmosphere_normalized": ""}}, {"operation_type": "", "operation_details": "age the gel in ambient air", "time": {"raw_string": "24 h", "unit": "h", "max_value": 24.0, "min_value": 24.0}, "temperature": {"raw_string": "", "unit": "", "max_value": null, "min_value": null}, "pH": {"raw_string": "", "max_value": null, "min_value": null}, "ratios": [], "atmosphere": {"raw_string": "air", "atmosphere_normalized": "Air"}}, {"operation_type": "", "operation_details": "dry to precursor powders", "time": {"raw_string": "", "unit": "", "max_value": null, "min_value": null}, "temperature": {"raw_string": "393 K", "unit": "K", "max_value": 393.0, "min_value": 393.0}, "pH": {"raw_string": "", "max_value": null, "min_value": null}, "ratios": [], "atmosphere": {"raw_string": "", "atmosphere_normalized": ""}}, {"operation_type": "", "operation_details": "preheat the dried powders in air", "time": {"raw_string": "4 h", "unit": "h", "max_value": 4.0, "min_value": 4.0}, "temperature": {"raw_string": "673 K", "unit": "K", "max_value": 673.0, "min_value": 673.0}, "pH": {"raw_string": "", "max_value": null, "min_value": null}, "ratios": [], "atmosphere": {"raw_string": "air", "atmosphere_normalized": "Air"}}, {"operation_type": "", "operation_details": "anneal in argon across a temperature range", "time": {"raw_string": "2 h", "unit": "h", "max_value": 2.0, "min_value": 2.0}, "temperature": {"raw_string": "973-1173 K", "unit": "K", "max_value": 1173.0, "min_value": 973.0}, "pH": {"raw_string": "", "max_value": null, "min_value": null}, "ratios": [], "atmosphere": {"raw_string": "argon", "atmosphere_normalized": "Argon (Ar)"}}], "phase_purity": {"impurity_phase": [], "phase_purity_details": "", "classification": "Pure", "characterization_methods": {"characterization_string": [], "characterization_normalized": []}}}
{"protocol": {"doi": "10.1016/j.jmmm.2009.08.031", "target": {"material_string": "La0.4Sr0.6Ti0.98Ni0.02O3-δ", "material_form": "powder", "material_formula": "La0.4Sr0.6Ti0.98Ni0.02O3", "composition": [{"formula": "La0.4Sr0.6Ti0.98Ni0.02O3", "amount": "1", "elements": {"La": "0.4", "Sr": "0.6", "Ti": "0.98", "Ni": "0.02", "O": "3"}, "species": {"La": "0.4", "Sr": "0.6", "Ti": "0.98", "Ni": "0.02", "O": "3"}}], "additives": [], "is_mixture": false, "phase": "", "oxygen_deficiency": "yes", "oxidation_states": {}}, "metal_precursors": [{"material_string": "La(NO3)3·6H2O", "material_form": "", "material_formula": "La(NO3)3·6H2O", "composition": [{"formula": "La(NO3)3", "amount": "1", "elements": {"N": "3", "O": "9", "La": "1"}, "species": {"NO3": "3", "La": "1"}}, {"formula": "H2O", "amount": "6", "elements": {"H": "2", "O": "1"}, "species": {"H2O": "1"}}], "additives": [], "is_mixture": true, "phase": "", "oxygen_deficiency": "no", "oxidation_states": {"La": [3], "N": [5], "O": [-2]}}, {"material_string": "Sr(NO3)2", "material_form": "", "material_formula": "Sr(NO3)2", "composition": [{"formula": "Sr(NO3)2", "amount": "1", "elements": {"N": "2", "O": "6", "Sr": "1"}, "species": {"NO3": "2", "Sr": "1"}}], "additives": [], "is_mixture": false, "phase": "", "oxygen_deficiency": "no", "oxidation_states": {"Sr": [2], "N": [5], "O": [-2]}}, {"material_string": "Ti[OCH(CH3)2]4", "material_form": "", "material_formula": "", "composition": [], "additives": [], "is_mixture": false, "phase": "", "oxygen_deficiency": "no", "oxidation_states": {}}, {"material_string": "Ni(NO3)2·6H2O", "material_form": "", "material_formula": "Ni(NO3)2·6H2O", "composition": [{"formula": "Ni(NO3)2", "amount": "1", "elements": {"N": "2", "O": "6", "Ni": "1"}, "species": {"NO3": "2", "Ni": "1"}}, {"formula": "H2O", "amount": "6", "elements": {"H": "2", "O": "1"}, "species": {"H2O": "1"}}], "additives": [], "is_mixture": true, "phase": "", "oxygen_deficiency": "no", "oxidation_states": {"Ni": [2], "N": [5], "O": [-2]}}], "reagents": [{"reagent_string": "ethanol", "reagent_role": "", "pubchem_CID": 702, "iupac_name": "ethanol", "reagent_formula": "C2H6O", "smiles": "CCO"}, {"reagent_string": "acetic acid", "reagent_role": "", "pubchem_CID": 176, "iupac_name": "acetic acid", "reagent_formula": "C2H4O2", "smiles": "CC(=O)O"}, {"reagent_string": "distilled water", "reagent_role": "", "pubchem_CID": 962, "iupac_name": "oxidane", "reagent_formula": "H2O", "smiles": "O"}, {"reagent_string": "ethylene glycol", "reagent_role": "", "pubchem_CID": 174, "iupac_name": "ethane-1,2-diol", "reagent_formula": "C2H6O2", "smiles": "C(CO)O"}]}, "operations": [{"operation_type": "", "operation_details": "dissolve titanium isopropoxide in ethanol with acetic acid under constant stirring", "time": {"raw_string": "", "unit": "", "max_value": null, "min_value": null}, "temperature": {"raw_string": "", "unit": "", "max_value": null, "min_value": null}, "pH": {"raw_string": "", "max_value": null, "min_value": null}, "ratios": [], "atmosphere": {"raw_string": "", "atmosphere_normalized": ""}}, {"operation_type": "", "operation_details": "dissolve the lanthanum, strontium and nickel nitrates in ethanol and water", "time": {"raw_string": "", "unit": "", "max_value": null, "min_value": null}, "temperature": {"raw_string": "", "unit": "", "max_value": null, "min_value": null}, "pH": {"raw_string": "", "max_value": null, "min_value": null}, "ratios": [], "atmosphere": {"raw_string": "", "atmosphere_normalized": ""}}, {"operation_type": "", "operation_details": "add solution B to A with slow ethylene glycol addition and sonication to a gel", "time": {"raw_string": "30 min", "unit": "min", "max_value": 30.0, "min_value": 30.0}, "temperature": {"raw_string": "", "unit": "", "max_value": null, "min_value": null}, "pH": {"raw_string": "", "max_value": null, "min_value": null}, "ratios": [], "atmosphere": {"raw_string": "", "atmosphere_normalized": ""}}, {"operation_type": "", "operation_details": "age the gel in air", "time": {"raw_string": "24 h", "unit": "h", "max_value": 24.0, "min_value": 24.0}, "temperature": {"raw_string": "", "unit": "", "max_value": null, "min_value": null}, "pH": {"raw_string": "", "max_value": null, "min_value": null}, "ratios": [], "atmosphere": {"raw_string": "air", "atmosphere_normalized": "Air"}}, {"operation_type": "", "operation_details": "dry to obtain the precursor powders", "time": {"raw_string": "", "unit": "", "max_value": null, "min_value": null}, "temperature": {"raw_string": "393 K", "unit": "K", "max_value": 393.0, "min_value": 393.0}, "pH": {"raw_string": "", "max_value": null, "min_value": null}, "ratios": [], "atmosphere": {"raw_string": "", "atmosphere_normalized": ""}}, {"operation_type": "", "operation_details": "preheat the precursor powder in air", "time": {"raw_string": "4 h", "unit": "h", "max_value": 4.0, "min_value": 4.0}, "temperature": {"raw_string": "673 K", "unit": "K", "max_value": 673.0, "min_value": 673.0}, "pH": {"raw_string": "", "max_value": null, "min_value": null}, "ratios": [], "atmosphere": {"raw_string": "air", "atmosphere_normalized": "Air"}}, {"operation_type": "", "operation_details": "anneal the preheated powder in air", "time": {"raw_string": "", "unit": "", "max_value": null, "min_value": null}, "temperature": {"raw_string": "973 K", "unit": "K", "max_value": 973.0, "min_value": 973.0}, "pH": {"raw_string": "", "max_value": null, "min_value": null}, "ratios": [], "atmosphere": {"raw_string": "air", "atmosphere_normalized": "Air"}}], "phase_purity": {"impurity_phase": [], "phase_purity_details": "", "classification": "Pure", "characterization_methods": {"characterization_string": [], "characterization_normalized": []}}}
{"protocol": {"doi": "10.1016/j.cej.2019.123233", "target": {"material_string": "Na3Zr2Si2PO12", "material_form": "powder", "material_formula": "Na3Zr2Si2PO12", "composition": [{"formula": "Na3Zr2Si2PO12", "amount": "1", "elements": {"Na": "3", "Zr": "2", "Si": "2", "P": "1", "O": "12"}, "species": {"Na": "3", "Zr": "2", "Si": "2", "P": "1", "O": "12"}}], "additives": [], "is_mixture": false, "phase": "", "oxygen_deficiency": "no", "oxidation_states": {"Na": [1], "Zr": [4], "Si": [4], "P": [5], "O": [-2]}}, "metal_precursors": [{"material_string": "NaNO3", "material_form": "", "material_formula": "NaNO3", "composition": [{"formula": "NaNO3", "amount": "1", "elements": {"Na": "1", "N": "1", "O": "3"}, "species": {"Na": "1", "NO3": "1"}}], "additives": [], "is_mixture": false, "phase": "", "oxygen_deficiency": "no", "oxidation_states": {"Na": [1], "N": [5], "O": [-2]}}, {"material_string": "ZrO(NO3)2", "material_form": "", "material_formula": "ZrO(NO3)2", "composition": [{"formula": "ZrO(NO3)2", "amount": "1", "elements": {"N": "2", "O": "7", "Zr": "1"}, "species": {"NO3": "2", "ZrO": "1"}}], "additives": [], "is_mixture": false, "phase": "", "oxygen_deficiency": "no", "oxidation_states": {"Zr": [4], "O": [-2], "N": [5]}}, {"material_string": "Ti(OC4H9)4", "material_form": "", "material_formula": "Ti(OC4H9)4", "composition": [{"formula": "Ti(OC4H9)4", "amount": "1", "elements": {"O": "4", "C": "16", "H": "36", "Ti": "1"}, "species": {"O": "4", "C": "16", "H": "36", "Ti": "1"}}], "additives": [], "is_mixture": false, "phase": "", "oxygen_deficiency": "no", "oxidation_states": {"Ti": [4], "O": [-2], "C": [-2], "H": [1]}}, {"material_string": "NH4H2PO4", "material_form": "", "material_formula": "NH4H2PO4", "composition": [{"formula": "NH4H2PO4", "amount": "1", "elements": {"N": "1", "H": "6", "P": "1", "O": "4"}, "species": {"NH4": "1", "H2PO4": "1"}}], "additives": [], "is_mixture": false, "phase": "", "oxygen_deficiency": "no", "oxidation_states": {"N": [-3], "H": [1], "P": [5], "O": [-2]}}], "reagents": [{"reagent_string": "ethanol", "reagent_role": "", "pubchem_CID": 702, "iupac_name": "ethanol", "reagent_formula": "C2H6O", "smiles": "CCO"}, {"reagent_string": "water", "reagent_role": "", "pubchem_CID": 962, "iupac_name": "oxidane", "reagent_formula": "H2O", "smiles": "O"}, {"reagent_string": "citric acid", "reagent_role": "", "pubchem_CID": 311, "iupac_name": "2-hydroxypropane-1,2,3-tricarboxylic acid", "reagent_formula": "C6H8O7", "smiles": "C(C(=O)O)C(CC(=O)O)(C(=O)O)O"}]}, "operations": [{"operation_type": "", "operation_details": "dissolve Ti(OC4H9)4 in ethanol and water, then add citric acid, NaNO3, ZrO(NO3)2 and NH4H2PO4", "time": {"raw_string": "", "unit": "", "max_value": null, "min_value": null}, "temperature": {"raw_string": "", "unit": "", "max_value": null, "min_value": null}, "pH": {"raw_string": "", "max_value": null, "min_value": null}, "ratios": [], "atmosphere": {"raw_string": "", "atmosphere_normalized": ""}}, {"operation_type": "", "operation_details": "heat the precursor solution to evaporate solvent under magnetic stirring", "time": {"raw_string": "", "unit": "", "max_value": null, "min_value": null}, "temperature": {"raw_string": "80 °C", "unit": "°C", "max_value": 80.0, "min_value": 80.0}, "pH": {"raw_string": "", "max_value": null, "min_value": null}, "ratios": [], "atmosphere": {"raw_string": "", "atmosphere_normalized": ""}}, {"operation_type": "", "operation_details": "dry the sol overnight to a gel", "time": {"raw_string": "", "unit": "", "max_value": null, "min_value": null}, "temperature": {"raw_string": "120 °C", "unit": "°C", "max_value": 120.0, "min_value": 120.0}, "pH": {"raw_string": "", "max_value": null, "min_value": null}, "ratios": [], "atmosphere": {"raw_string": "", "atmosphere_normalized": ""}}, {"operation_type": "", "operation_details": "heat the dried gel product", "time": {"raw_string": "3 h", "unit": "h", "max_value": 3.0, "min_value": 3.0}, "temperature": {"raw_string": "500 °C", "unit": "°C", "max_value": 500.0, "min_value": 500.0}, "pH": {"raw_string": "", "max_value": null, "min_value": null}, "ratios": [], "atmosphere": {"raw_string": "", "atmosphere_normalized": ""}}, {"operation_type": "", "operation_details": "sinter the heated product", "time": {"raw_string": "12 h", "unit": "h", "max_value": 12.0, "min_value": 12.0}, "temperature": {"raw_string": "950 °C", "unit": "°C", "max_value": 950.0, "min_value": 950.0}, "pH": {"raw_string": "", "max_value": null, "min_value": null}, "ratios": [], "atmosphere": {"raw_string": "", "atmosphere_normalized": ""}}, {"operation_type": "", "operation_details": "planetary ball-mill the product", "time": {"raw_string": "6 h", "unit": "h", "max_value": 6.0, "min_value": 6.0}, "temperature": {"raw_string": "", "unit": "", "max_value": null, "min_value": null}, "pH": {"raw_string": "", "max_value": null, "min_value": null}, "ratios": [], "atmosphere": {"raw_string": "", "atmosphere_normalized": ""}}], "phase_purity": {"impurity_phase": [], "phase_purity_details": "", "classification": "Pure", "characterization_methods": {"characterization_string": [], "characterization_normalized": []}}}
{"protocol": {"doi": "10.1007/s10910-021-01303-w", "target": {"material_string": "Y3Al5O12", "material_form": "powder", "material_formula": "Y3Al5O12", "composition": [{"formula": "Y3Al5O12", "amount": "1", "elements": {"Y": "3", "Al": "5", "O": "12"}, "species": {"Y": "3", "Al": "5", "O": "12"}}], "additives": [], "is_mixture": false, "phase": "", "oxygen_deficiency": "no", "oxidation_states": {"Y": [3], "Al": [3], "O": [-2]}}, "metal_precursors": [{"material_string": "yttrium oxide", "material_form": "", "material_formula": "Y2O3", "composition": [{"formula": "Y2O3", "amount": "1", "elements": {"Y": "2", "O": "3"}, "species": {"Y": "2", "O": "3"}}], "additives": [], "is_mixture": false, "phase": "", "oxygen_deficiency": "no", "oxidation_states": {"Y": [3], "O": [-2]}}, {"material_string": "aluminium nitrate", "material_form": "", "material_formula": "Al(NO3)3", "composition": [{"formula": "Al(NO3)3", "amount": "1", "elements": {"N": "3", "O": "9", "Al": "1"}, "species": {"NO3": "3", "Al": "1"}}], "additives": [], "is_mixture": false, "phase": "", "oxygen_deficiency": "no", "oxidation_states": {"Al": [3], "N": [5], "O": [-2]}}], "reagents": [{"reagent_string": "acetic acid", "reagent_role": "", "pubchem_CID": 176, "iupac_name": "acetic acid", "reagent_formula": "C2H4O2", "smiles": "CC(=O)O"}, {"reagent_string": "distilled water", "reagent_role": "", "pubchem_CID": 962, "iupac_name": "oxidane", "reagent_formula": "H2O", "smiles": "O"}, {"reagent_string": "1,2-ethanediol", "reagent_role": "", "pubchem_CID": 174, "iupac_name": "ethane-1,2-diol", "reagent_formula": "C2H6O2", "smiles": "C(CO)O"}]}, "operations": [{"operation_type": "", "operation_details": "dissolve yttrium oxide in dilute acetic acid with stirring", "time": {"raw_string": "10 h", "unit": "h", "max_value": 10.0, "min_value": 10.0}, "temperature": {"raw_string": "55-60 °C", "unit": "°C", "max_value": 60.0, "min_value": 55.0}, "pH": {"raw_string": "", "max_value": null, "min_value": null}, "ratios": [], "atmosphere": {"raw_string": "", "atmosphere_normalized": ""}}, {"operation_type": "", "operation_details": "add aqueous aluminium nitrate to the solution and stir", "time": {"raw_string": "2 h", "unit": "h", "max_value": 2.0, "min_value": 2.0}, "temperature": {"raw_string": "55-60 °C", "unit": "°C", "max_value": 60.0, "min_value": 55.0}, "pH": {"raw_string": "", "max_value": null, "min_value": null}, "ratios": [], "atmosphere": {"raw_string": "", "atmosphere_normalized": ""}}, {"operation_type": "", "operation_details": "add 1,2-ethanediol as complexing agent", "time": {"raw_string": "", "unit": "", "max_value": null, "min_value": null}, "temperature": {"raw_string": "", "unit": "", "max_value": null, "min_value": null}, "pH": {"raw_string": "", "max_value": null, "min_value": null}, "ratios": [], "atmosphere": {"raw_string": "", "atmosphere_normalized": ""}}, {"operation_type": "", "operation_details": "evaporate slowly under stirring until a white transparent gel forms", "time": {"raw_string": "", "unit": "", "max_value": null, "min_value": null}, "temperature": {"raw_string": "60-70 °C", "unit": "°C", "max_value": 70.0, "min_value": 60.0}, "pH": {"raw_string": "", "max_value": null, "min_value": null}, "ratios": [], "atmosphere": {"raw_string": "", "atmosphere_normalized": ""}}, {"operation_type": "", "operation_details": "grind the oven-dried gel powders in an agate mortar", "time": {"raw_string": "", "unit": "", "max_value": null, "min_value": null}, "temperature": {"raw_string": "60-70 °C", "unit": "°C", "max_value": 70.0, "min_value": 60.0}, "pH": {"raw_string": "", "max_value": null, "min_value": null}, "ratios": [], "atmosphere": {"raw_string": "", "atmosphere_normalized": ""}}, {"operation_type": "", "operation_details": "preheat the ground gel powders in air", "time": {"raw_string": "2 h", "unit": "h", "max_value": 2.0, "min_value": 2.0}, "temperature": {"raw_string": "800 °C", "unit": "°C", "max_value": 800.0, "min_value": 800.0}, "pH": {"raw_string": "", "max_value": null, "min_value": null}, "ratios": [], "atmosphere": {"raw_string": "air", "atmosphere_normalized": "Air"}}, {"operation_type": "", "operation_details": "grind again between heat treatments", "time": {"raw_string": "", "unit": "", "max_value": null, "min_value": null}, "temperature": {"raw_string": "", "unit": "", "max_value": null, "min_value": null}, "pH": {"raw_string": "", "max_value": null, "min_value": null}, "ratios": [], "atmosphere": {"raw_string": "", "atmosphere_normalized": ""}}, {"operation_type": "", "operation_details": "sinter the reground powder in air", "time": {"raw_string": "", "unit": "", "max_value": null, "min_value": null}, "temperature": {"raw_string": "1000-1600 °C", "unit": "°C", "max_value": 1600.0, "min_value": 1000.0}, "pH": {"raw_string": "", "max_value": null, "min_value": null}, "ratios": [], "atmosphere": {"raw_string": "air", "atmosphere_normalized": "Air"}}], "phase_purity": {"impurity_phase": [], "phase_purity_details": "", "classification": "Insufficient info", "characterization_methods": {"characterization_string": [], "characterization_normalized": []}}}
{"protocol": {"doi": "10.1016/S0920-5861(01)00322-4", "target": {"material_string": "Ce0.75Zr0.25O2", "material_form": "powder", "material_formula": "Ce0.75Zr0.25O2", "composition": [{"formula": "Ce0.75Zr0.25O2", "amount": "1", "elements": {"Ce": "0.75", "Zr": "0.25", "O": "2"}, "species": {"Ce": "0.75", "Zr": "0.25", "O": "2"}}], "additives": [], "is_mixture": false, "phase": "", "oxygen_deficiency": "no", "oxidation_states": {}}, "metal_precursors": [{"material_string": "Ce(NO3)3·6H2O", "material_form": "", "material_formula": "Ce(NO3)3·6H2O", "composition": [{"formula": "Ce(NO3)3", "amount": "1", "elements": {"N": "3", "O": "9", "Ce": "1"}, "species": {"NO3": "3", "Ce": "1"}}, {"formula": "H2O", "amount": "6", "elements": {"H": "2", "O": "1"}, "species": {"H2O": "1"}}], "additives": [], "is_mixture": true, "phase": "", "oxygen_deficiency": "no", "oxidation_states": {"Ce": [3], "N": [5], "O": [-2]}}, {"material_string": "ZrOCl2·8H2O", "material_form": "", "material_formula": "ZrOCl2·8H2O", "composition": [{"formula": "ZrOCl2", "amount": "1", "elements": {"Zr": "1", "O": "1", "Cl": "2"}, "species": {"ZrO": "1", "Cl": "2"}}, {"formula": "H2O", "amount": "8", "elements": {"H": "2", "O": "1"}, "species": {"H2O": "1"}}], "additives": [], "is_mixture": true, "phase": "", "oxygen_deficiency": "no", "oxidation_states": {"Zr": [4], "O": [-2], "Cl": [-1]}}], "reagents": [{"reagent_string": "urea", "reagent_role": "", "pubchem_CID": 1176, "iupac_name": "urea", "reagent_formula": "CH4N2O", "smiles": "C(=O)(N)N"}, {"reagent_string": "ethanol", "reagent_role": "", "pubchem_CID": 702, "iupac_name": "ethanol", "reagent_formula": "C2H6O", "smiles": "CCO"}, {"reagent_string": "water", "reagent_role": "", "pubchem_CID": 962, "iupac_name": "oxidane", "reagent_formula": "H2O", "smiles": "O"}]}, "operations": [{"operation_type": "", "operation_details": "mix dilute metal salt solutions with urea solution", "time": {"raw_string": "", "unit": "", "max_value": null, "min_value": null}, "temperature": {"raw_string": "", "unit": "", "max_value": null, "min_value": null}, "pH": {"raw_string": "", "max_value": null, "min_value": null}, "ratios": [{"type": "volumetric ratio", "description": "metal salt solution to urea solution", "value": "2:1"}], "atmosphere": {"raw_string": "", "atmosphere_normalized": ""}}, {"operation_type": "", "operation_details": "hold the solution at reflux", "time": {"raw_string": "50 h", "unit": "h", "max_value": 50.0, "min_value": 50.0}, "temperature": {"raw_string": "100°C", "unit": "°C", "max_value": 100.0, "min_value": 100.0}, "pH": {"raw_string": "", "max_value": null, "min_value": null}, "ratios": [], "atmosphere": {"raw_string": "", "atmosphere_normalized": ""}}, {"operation_type": "", "operation_details": "centrifuge out the solid product and wash with ethanol", "time": {"raw_string": "", "unit": "", "max_value": null, "min_value": null}, "temperature": {"raw_string": "", "unit": "", "max_value": null, "min_value": null}, "pH": {"raw_string": "", "max_value": null, "min_value": null}, "ratios": [], "atmosphere": {"raw_string": "", "atmosphere_normalized": ""}}, {"operation_type": "", "operation_details": "dry overnight in an oven", "time": {"raw_string": "12 h", "unit": "h", "max_value": 12.0, "min_value": 12.0}, "temperature": {"raw_string": "110°C", "unit": "°C", "max_value": 110.0, "min_value": 110.0}, "pH": {"raw_string": "", "max_value": null, "min_value": null}, "ratios": [], "atmosphere": {"raw_string": "", "atmosphere_normalized": ""}}, {"operation_type": "", "operation_details": "calcine the dried powder in air", "time": {"raw_string": "4 h", "unit": "h", "max_value": 4.0, "min_value": 4.0}, "temperature": {"raw_string": "500°C", "unit": "°C", "max_value": 500.0, "min_value": 500.0}, "pH": {"raw_string": "", "max_value": null, "min_value": null}, "ratios": [], "atmosphere": {"raw_string": "air", "atmosphere_normalized": "Air"}}], "phase_purity": {"impurity_phase": [], "phase_purity_details": "", "classification": "Pure", "characterization_methods": {"characterization_string": [], "characterization_normalized": []}}}
{"protocol": {"doi": "10.1016/S0920-5861(01)00322-4", "target": {"material_string": "Ce0.5Zr0.5O2", "material_form": "powder", "material_formula": "Ce0.5Zr0.5O2", "composition": [{"formula": "Ce0.5Zr0.5O2", "amount": "1", "elements": {"Ce": "0.5", "Zr": "0.5", "O": "2"}, "species": {"Ce": "0.5", "Zr": "0.5", "O": "2"}}], "additives": [], "is_mixture": false, "phase": "", "oxygen_deficiency": "no", "oxidation_states": {}}, "metal_precursors": [{"material_string": "Ce(NO3)3·6H2O", "material_form": "", "material_formula": "Ce(NO3)3·6H2O", "composition": [{"formula": "Ce(NO3)3", "amount": "1", "elements": {"N": "3", "O": "9", "Ce": "1"}, "species": {"NO3": "3", "Ce": "1"}}, {"formula": "H2O", "amount": "6", "elements": {"H": "2", "O": "1"}, "species": {"H2O": "1"}}], "additives": [], "is_mixture": true, "phase": "", "oxygen_deficiency": "no", "oxidation_states": {"Ce": [3], "N": [5], "O": [-2]}}, {"material_string": "ZrOCl2·8H2O", "material_form": "", "material_formula": "ZrOCl2·8H2O", "composition": [{"formula": "ZrOCl2", "amount": "1", "elements": {"Zr": "1", "O": "1", "Cl": "2"}, "species": {"ZrO": "1", "Cl": "2"}}, {"formula": "H2O", "amount": "8", "elements": {"H": "2", "O": "1"}, "species": {"H2O": "1"}}], "additives": [], "is_mixture": true, "phase": "", "oxygen_deficiency": "no", "oxidation_states": {"Zr": [4], "O": [-2], "Cl": [-1]}}], "reagents": [{"reagent_string": "urea", "reagent_role": "", "pubchem_CID": 1176, "iupac_name": "urea", "reagent_formula": "CH4N2O", "smiles": "C(=O)(N)N"}, {"reagent_string": "ethanol", "reagent_role": "", "pubchem_CID": 702, "iupac_name": "ethanol", "reagent_formula": "C2H6O", "smiles": "CCO"}, {"reagent_string": "water", "reagent_role": "", "pubchem_CID": 962, "iupac_name": "oxidane", "reagent_formula": "H2O", "smiles": "O"}]}, "operations": [{"operation_type": "", "operation_details": "combine the metal salt solutions with the urea solution", "time": {"raw_string": "", "unit": "", "max_value": null, "min_value": null}, "temperature": {"raw_string": "", "unit": "", "max_value": null, "min_value": null}, "pH": {"raw_string": "", "max_value": null, "min_value": null}, "ratios": [{"type": "volumetric ratio", "description": "metal salt solution to urea solution", "value": "2:1"}], "atmosphere": {"raw_string": "", "atmosphere_normalized": ""}}, {"operation_type": "", "operation_details": "keep the solution refluxing", "time": {"raw_string": "50 h", "unit": "h", "max_value": 50.0, "min_value": 50.0}, "temperature": {"raw_string": "100°C", "unit": "°C", "max_value": 100.0, "min_value": 100.0}, "pH": {"raw_string": "", "max_value": null, "min_value": null}, "ratios": [], "atmosphere": {"raw_string": "", "atmosphere_normalized": ""}}, {"operation_type": "", "operation_details": "centrifuge to recover the solid and wash it with ethanol", "time": {"raw_string": "", "unit": "", "max_value": null, "min_value": null}, "temperature": {"raw_string": "", "unit": "", "max_value": null, "min_value": null}, "pH": {"raw_string": "", "max_value": null, "min_value": null}, "ratios": [], "atmosphere": {"raw_string": "", "atmosphere_normalized": ""}}, {"operation_type": "", "operation_details": "dry the washed solid overnight", "time": {"raw_string": "12 h", "unit": "h", "max_value": 12.0, "min_value": 12.0}, "temperature": {"raw_string": "110°C", "unit": "°C", "max_value": 110.0, "min_value": 110.0}, "pH": {"raw_string": "", "max_value": null, "min_value": null}, "ratios": [], "atmosphere": {"raw_string": "", "atmosphere_normalized": ""}}, {"operation_type": "", "operation_details": "calcine the dried solid in air", "time": {"raw_string": "4 h", "unit": "h", "max_value": 4.0, "min_value": 4.0}, "temperature": {"raw_string": "500°C", "unit": "°C", "max_value": 500.0, "min_value": 500.0}, "pH": {"raw_string": "", "max_value": null, "min_value": null}, "ratios": [], "atmosphere": {"raw_string": "air", "atmosphere_normalized": "Air"}}], "phase_purity": {"impurity_phase": [], "phase_purity_details": "", "classification": "Pure", "characterization_methods": {"characterization_string": [], "characterization_normalized": []}}}
{"protocol": {"doi": "10.1016/S0920-5861(01)00322-4", "target": {"material_string": "Ce0.25Zr0.75O2", "material_form": "powder", "material_formula": "Ce0.25Zr0.75O2", "composition": [{"formula": "Ce0.25Zr0.75O2", "amount": "1", "elements": {"Ce": "0.25", "Zr": "0.75", "O": "2"}, "species": {"Ce": "0.25", "Zr": "0.75", "O": "2"}}], "additives": [], "is_mixture": false, "phase": "", "oxygen_deficiency": "no", "oxidation_states": {}}, "metal_precursors": [{"material_string": "Ce(NO3)3·6H2O", "material_form": "", "material_formula": "Ce(NO3)3·6H2O", "composition": [{"formula": "Ce(NO3)3", "amount": "1", "elements": {"N": "3", "O": "9", "Ce": "1"}, "species": {"NO3": "3", "Ce": "1"}}, {"formula": "H2O", "amount": "6", "elements": {"H": "2", "O": "1"}, "species": {"H2O": "1"}}], "additives": [], "is_mixture": true, "phase": "", "oxygen_deficiency": "no", "oxidation_states": {"Ce": [3], "N": [5], "O": [-2]}}, {"material_string": "ZrOCl2·8H2O", "material_form": "", "material_formula": "ZrOCl2·8H2O", "composition": [{"formula": "ZrOCl2", "amount": "1", "elements": {"Zr": "1", "O": "1", "Cl": "2"}, "species": {"ZrO": "1", "Cl": "2"}}, {"formula": "H2O", "amount": "8", "elements": {"H": "2", "O": "1"}, "species": {"H2O": "1"}}], "additives": [], "is_mixture": true, "phase": "", "oxygen_deficiency": "no", "oxidation_states": {"Zr": [4], "O": [-2], "Cl": [-1]}}], "reagents": [{"reagent_string": "urea", "reagent_role": "", "pubchem_CID": 1176, "iupac_name": "urea", "reagent_formula": "CH4N2O", "smiles": "C(=O)(N)N"}, {"reagent_string": "ethanol", "reagent_role": "", "pubchem_CID": 702, "iupac_name": "ethanol", "reagent_formula": "C2H6O", "smiles": "CCO"}, {"reagent_string": "water", "reagent_role": "", "pubchem_CID": 962, "iupac_name": "oxidane", "reagent_formula": "H2O", "smiles": "O"}]}, "operations": [{"operation_type": "", "operation_details": "mix the metal salt and urea solutions", "time": {"raw_string": "", "unit": "", "max_value": null, "min_value": null}, "temperature": {"raw_string": "", "unit": "", "max_value": null, "min_value": null}, "pH": {"raw_string": "", "max_value": null, "min_value": null}, "ratios": [{"type": "volumetric ratio", "description": "metal salt solution to urea solution", "value": "2:1"}], "atmosphere": {"raw_string": "", "atmosphere_normalized": ""}}, {"operation_type": "", "operation_details": "reflux the mixed salt solution", "time": {"raw_string": "50 h", "unit": "h", "max_value": 50.0, "min_value": 50.0}, "temperature": {"raw_string": "100°C", "unit": "°C", "max_value": 100.0, "min_value": 100.0}, "pH": {"raw_string": "", "max_value": null, "min_value": null}, "ratios": [], "atmosphere": {"raw_string": "", "atmosphere_normalized": ""}}, {"operation_type": "", "operation_details": "centrifuge off the solid product and rinse with ethanol", "time": {"raw_string": "", "unit": "", "max_value": null, "min_value": null}, "temperature": {"raw_string": "", "unit": "", "max_value": null, "min_value": null}, "pH": {"raw_string": "", "max_value": null, "min_value": null}, "ratios": [], "atmosphere": {"raw_string": "", "atmosphere_normalized": ""}}, {"operation_type": "", "operation_details": "dry overnight in an oven", "time": {"raw_string": "12 h", "unit": "h", "max_value": 12.0, "min_value": 12.0}, "temperature": {"raw_string": "110°C", "unit": "°C", "max_value": 110.0, "min_value": 110.0}, "pH": {"raw_string": "", "max_value": null, "min_value": null}, "ratios": [], "atmosphere": {"raw_string": "", "atmosphere_normalized": ""}}, {"operation_type": "", "operation_details": "calcine the dried product in air", "time": {"raw_string": "4 h", "unit": "h", "max_value": 4.0, "min_value": 4.0}, "temperature": {"raw_string": "500°C", "unit": "°C", "max_value": 500.0, "min_value": 500.0}, "pH": {"raw_string": "", "max_value": null, "min_value": null}, "ratios": [], "atmosphere": {"raw_string": "air", "atmosphere_normalized": "Air"}}], "phase_purity": {"impurity_phase": [{"material_string": "monoclinic phase", "material_form": "", "material_formula": "", "composition": [], "additives": [], "is_mixture": false, "phase": "", "oxygen_deficiency": "no", "oxidation_states": {}}], "phase_purity_details": "", "classification": "Impure", "characterization_methods": {"characterization_string": [], "characterization_normalized": []}}}
{"protocol": {"doi": "10.1016/S0920-5861(01)00322-4", "target": {"material_string": "Ce0.75Zr0.25O2", "material_form": "powder", "material_formula": "Ce0.75Zr0.25O2", "composition": [{"formula": "Ce0.75Zr0.25O2", "amount": "1", "elements": {"Ce": "0.75", "Zr": "0.25", "O": "2"}, "species": {"Ce": "0.75", "Zr": "0.25", "O": "2"}}], "additives": [], "is_mixture": false, "phase": "", "oxygen_deficiency": "no", "oxidation_states": {}}, "metal_precursors": [{"material_string": "Ce(NO3)3·6H2O", "material_form": "", "material_formula": "Ce(NO3)3·6H2O", "composition": [{"formula": "Ce(NO3)3", "amount": "1", "elements": {"N": "3", "O": "9", "Ce": "1"}, "species": {"NO3": "3", "Ce": "1"}}, {"formula": "H2O", "amount": "6", "elements": {"H": "2", "O": "1"}, "species": {"H2O": "1"}}], "additives": [], "is_mixture": true, "phase": "", "oxygen_deficiency": "no", "oxidation_states": {"Ce": [3], "N": [5], "O": [-2]}}, {"material_string": "ZrOCl2·8H2O", "material_form": "", "material_formula": "ZrOCl2·8H2O", "composition": [{"formula": "ZrOCl2", "amount": "1", "elements": {"Zr": "1", "O": "1", "Cl": "2"}, "species": {"ZrO": "1", "Cl": "2"}}, {"formula": "H2O", "amount": "8", "elements": {"H": "2", "O": "1"}, "species": {"H2O": "1"}}], "additives": [], "is_mixture": true, "phase": "", "oxygen_deficiency": "no", "oxidation_states": {"Zr": [4], "O": [-2], "Cl": [-1]}}], "reagents": [{"reagent_string": "urea", "reagent_role": "", "pubchem_CID": 1176, "iupac_name": "urea", "reagent_formula": "CH4N2O", "smiles": "C(=O)(N)N"}, {"reagent_string": "ethanol", "reagent_role": "", "pubchem_CID": 702, "iupac_name": "ethanol", "reagent_formula": "C2H6O", "smiles": "CCO"}, {"reagent_string": "water", "reagent_role": "", "pubchem_CID": 962, "iupac_name": "oxidane", "reagent_formula": "H2O", "smiles": "O"}]}, "operations": [{"operation_type": "", "operation_details": "mix the metal salt solutions with urea solution", "time": {"raw_string": "", "unit": "", "max_value": null, "min_value": null}, "temperature": {"raw_string": "", "unit": "", "max_value": null, "min_value": null}, "pH": {"raw_string": "", "max_value": null, "min_value": null}, "ratios": [{"type": "volumetric ratio", "description": "metal salt solution to urea solution", "value": "2:1"}], "atmosphere": {"raw_string": "", "atmosphere_normalized": ""}}, {"operation_type": "", "operation_details": "maintain the solution under reflux", "time": {"raw_string": "50 h", "unit": "h", "max_value": 50.0, "min_value": 50.0}, "temperature": {"raw_string": "100°C", "unit": "°C", "max_value": 100.0, "min_value": 100.0}, "pH": {"raw_string": "", "max_value": null, "min_value": null}, "ratios": [], "atmosphere": {"raw_string": "", "atmosphere_normalized": ""}}, {"operation_type": "", "operation_details": "centrifuge the solid out and wash with ethanol", "time": {"raw_string": "", "unit": "", "max_value": null, "min_value": null}, "temperature": {"raw_string": "", "unit": "", "max_value": null, "min_value": null}, "pH": {"raw_string": "", "max_value": null, "min_value": null}, "ratios": [], "atmosphere": {"raw_string": "", "atmosphere_normalized": ""}}, {"operation_type": "", "operation_details": "dry overnight in the oven", "time": {"raw_string": "12 h", "unit": "h", "max_value": 12.0, "min_value": 12.0}, "temperature": {"raw_string": "110°C", "unit": "°C", "max_value": 110.0, "min_value": 110.0}, "pH": {"raw_string": "", "max_value": null, "min_value": null}, "ratios": [], "atmosphere": {"raw_string": "", "atmosphere_normalized": ""}}, {"operation_type": "", "operation_details": "calcine in air at higher temperature", "time": {"raw_string": "4 h", "unit": "h", "max_value": 4.0, "min_value": 4.0}, "temperature": {"raw_string": "900°C", "unit": "°C", "max_value": 900.0, "min_value": 900.0}, "pH": {"raw_string": "", "max_value": null, "min_value": null}, "ratios": [], "atmosphere": {"raw_string": "air", "atmosphere_normalized": "Air"}}], "phase_purity": {"impurity_phase": [{"material_string": "monoclinic phase", "material_form": "", "material_formula": "", "composition": [], "additives": [], "is_mixture": false, "phase": "", "oxygen_deficiency": "no", "oxidation_states": {}}], "phase_purity_details": "", "classification": "Impure", "characterization_methods": {"characterization_string": [], "characterization_normalized": []}}}
