Repository: hackingmaterials/sol-gel-data

# scripts/

Regenerates every numbered table and figure in the manuscript and the Supplementary
Information.

## Contents

- `figures_tables.ipynb` — one section per manuscript item. Table 2, Figure 2 and Figure 3
  are built from `sol_gel_dataset.jsonl`; Tables 3–5, Tables S2–S6 and Figures S1–S4 from
  the validation labels below.
- `validation/` — the human and LLM annotations for the 200-paper validation set:
  paper-level classification labels (`classification_human.jsonl`,
  `classification_LLM.jsonl`), the 286 records extracted by Gemini 3.0 Flash
  (`validation_LLM.jsonl`) and the 279 ground-truth records they are matched against

File: scripts/validation/validation_LLM.jsonl (part 14 of 37)
{"protocol": {"doi": "10.1016/j.jmmm.2009.08.031", "target": {"material_string": "La0.4Sr0.6Ti0.98Ni0.02O3-δ", "material_form": "powder", "material_formula": "La0.4Sr0.6Ti0.98Ni0.02O3", "composition": [{"formula": "La0.4Sr0.6Ti0.98Ni0.02O3", "amount": "1", "elements": {"La": "0.4", "Sr": "0.6", "Ti": "0.98", "Ni": "0.02", "O": "3"}, "species": {"La": "0.4", "Sr": "0.6", "Ti": "0.98", "Ni": "0.02", "O": "3"}}], "additives": [], "is_mixture": false, "phase": "", "oxygen_deficiency": "yes", "oxidation_states": {}}, "metal_precursors": [{"material_string": "La(NO3)3·6H2O", "material_form": "", "material_formula": "La(NO3)3·6H2O", "composition": [{"formula": "La(NO3)3", "amount": "1", "elements": {"N": "3", "O": "9", "La": "1"}, "species": {"NO3": "3", "La": "1"}}, {"formula": "H2O", "amount": "6", "elements": {"H": "2", "O": "1"}, "species": {"H2O": "1"}}], "additives": [], "is_mixture": true, "phase": "", "oxygen_deficiency": "no", "oxidation_states": {"La": [3], "N": [5], "O": [-2]}}, {"material_string": "Sr(NO3)2", "material_form": "", "material_formula": "Sr(NO3)2", "composition": [{"formula": "Sr(NO3)2", "amount": "1", "elements": {"N": "2", "O": "6", "Sr": "1"}, "species": {"NO3": "2", "Sr": "1"}}], "additives": [], "is_mixture": false, "phase": "", "oxygen_deficiency": "no", "oxidation_states": {"Sr": [2], "N": [5], "O": [-2]}}, {"material_string": "Ti[OCH(CH3)2]4", "material_form": "", "material_formula": "", "composition": [], "additives": [], "is_mixture": false, "phase": "", "oxygen_deficiency": "no", "oxidation_states": {}}, {"material_string": "Ni(NO3)2·6H2O", "material_form": "", "material_formula": "Ni(NO3)2·6H2O", "composition": [{"formula": "Ni(NO3)2", "amount": "1", "elements": {"N": "2", "O": "6", "Ni": "1"}, "species": {"NO3": "2", "Ni": "1"}}, {"formula": "H2O", "amount": "6", "elements": {"H": "2", "O": "1"}, "species": {"H2O": "1"}}], "additives": [], "is_mixture": true, "phase": "", "oxygen_deficiency": "no", "oxidation_states": {"Ni": [2], "N": [5], "O": [-2]}}], "reagents": [{"reagent_string": "ethanol", "reagent_role": "solvent", "pubchem_CID": 702, "iupac_name": "ethanol", "reagent_formula": "C2H6O", "smiles": "CCO"}, {"reagent_string": "acetic acid", "reagent_role": "unspecified", "pubchem_CID": 176, "iupac_name": "acetic acid", "reagent_formula": "C2H4O2", "smiles": "CC(=O)O"}, {"reagent_string": "distilled water", "reagent_role": "solvent", "pubchem_CID": 962, "iupac_name": "oxidane", "reagent_formula": "H2O", "smiles": "O"}, {"reagent_string": "ethylene glycol", "reagent_role": "unspecified", "pubchem_CID": 174, "iupac_name": "ethane-1,2-diol", "reagent_formula": "C2H6O2", "smiles": "C(CO)O"}]}, "operations": [{"operation_type": "mixing", "operation_details": "titanium isopropoxide dissolved in ethanol and acetic acid with constant stirring", "time": {"raw_string": "", "unit": "", "max_value": null, "min_value": null}, "temperature": {"raw_string": "", "unit": "", "max_value": null, "min_value": null}, "pH": {"raw_string": "", "max_value": null, "min_value": null}, "ratios": [], "atmosphere": {"raw_string": "", "atmosphere_normalized": ""}}, {"operation_type": "mixing", "operation_details": "La(NO3)3·6H2O, Sr(NO3)2 and Ni(NO3)2·6H2O dissolved in ethanol and distilled water", "time": {"raw_string": "", "unit": "", "max_value": null, "min_value": null}, "temperature": {"raw_string": "", "unit": "", "max_value": null, "min_value": null}, "pH": {"raw_string": "", "max_value": null, "min_value": null}, "ratios": [], "atmosphere": {"raw_string": "", "atmosphere_normalized": ""}}, {"operation_type": "mixing", "operation_details": "solution B poured into solution A with slow addition of ethylene glycol, ultrasonic vibration for 30 min to form a gel", "time": {"raw_string": "30 min", "unit": "min", "max_value": 30.0, "min_value": 30.0}, "temperature": {"raw_string": "", "unit": "", "max_value": null, "min_value": null}, "pH": {"raw_string": "", "max_value": null, "min_value": null}, "ratios": [], "atmosphere": {"raw_string": "", "atmosphere_normalized": ""}}, {"operation_type": "mixing", "operation_details": "aged in air for 24 h", "time": {"raw_string": "24 h", "unit": "h", "max_value": 24.0, "min_value": 24.0}, "temperature": {"raw_string": "", "unit": "", "max_value": null, "min_value": null}, "pH": {"raw_string": "", "max_value": null, "min_value": null}, "ratios": [], "atmosphere": {"raw_string": "air", "atmosphere_normalized": "Air"}}, {"operation_type": "heating", "operation_details": "dried at 393 K to obtain precursor powders", "time": {"raw_string": "", "unit": "", "max_value": null, "min_value": null}, "temperature": {"raw_string": "393 K", "unit": "K", "max_value": 393.0, "min_value": 393.0}, "pH": {"raw_string": "", "max_value": null, "min_value": null}, "ratios": [], "atmosphere": {"raw_string": "", "atmosphere_normalized": ""}}, {"operation_type": "heating", "operation_details": "preheated at 673 K for 4 h in air", "time": {"raw_string": "4 h", "unit": "h", "max_value": 4.0, "min_value": 4.0}, "temperature": {"raw_string": "673 K", "unit": "K", "max_value": 673.0, "min_value": 673.0}, "pH": {"raw_string": "", "max_value": null, "min_value": null}, "ratios": [], "atmosphere": {"raw_string": "air", "atmosphere_normalized": "Air"}}, {"operation_type": "heating", "operation_details": "annealed in argon atmosphere for 2 h at 873 K", "time": {"raw_string": "2 h", "unit": "h", "max_value": 2.0, "min_value": 2.0}, "temperature": {"raw_string": "873 K", "unit": "K", "max_value": 873.0, "min_value": 873.0}, "pH": {"raw_string": "", "max_value": null, "min_value": null}, "ratios": [], "atmosphere": {"raw_string": "argon", "atmosphere_normalized": "Argon (Ar)"}}], "phase_purity": {"impurity_phase": [{"material_string": "Titanium oxides", "material_form": "", "material_formula": "TiO2", "composition": [{"formula": "TiO2", "amount": "1", "elements": {"Ti": "1", "O": "2"}, "species": {"Ti": "1", "O": "2"}}], "additives": [], "is_mixture": false, "phase": "", "oxygen_deficiency": "no", "oxidation_states": {"Ti": [4], "O": [-2]}}], "phase_purity_details": "sample annealed at 873 K showed Titanium oxides due to imperfect crystallization", "classification": "Impure", "characterization_methods": {"characterization_string": ["XRD", "TEM", "EDS", "PPMS"], "characterization_normalized": ["X-ray Diffraction (XRD)", "Transmission Electron Microscopy (TEM)", "Energy Dispersive X-ray Spectroscopy (EDS)", "Physical Property Measurement System (PPMS)"]}}}
{"protocol": {"doi": "10.1016/j.jmmm.2009.08.031", "target": {"material_string": "La0.4Sr0.6Ti0.98Ni0.02O3-δ", "material_form": "powder", "material_formula": "La0.4Sr0.6Ti0.98Ni0.02O3", "composition": [{"formula": "La0.4Sr0.6Ti0.98Ni0.02O3", "amount": "1", "elements": {"La": "0.4", "Sr": "0.6", "Ti": "0.98", "Ni": "0.02", "O": "3"}, "species": {"La": "0.4", "Sr": "0.6", "Ti": "0.98", "Ni": "0.02", "O": "3"}}], "additives": [], "is_mixture": false, "phase": "", "oxygen_deficiency": "yes", "oxidation_states": {}}, "metal_precursors": [{"material_string": "La(NO3)3·6H2O", "material_form": "", "material_formula": "La(NO3)3·6H2O", "composition": [{"formula": "La(NO3)3", "amount": "1", "elements": {"N": "3", "O": "9", "La": "1"}, "species": {"NO3": "3", "La": "1"}}, {"formula": "H2O", "amount": "6", "elements": {"H": "2", "O": "1"}, "species": {"H2O": "1"}}], "additives": [], "is_mixture": true, "phase": "", "oxygen_deficiency": "no", "oxidation_states": {"La": [3], "N": [5], "O": [-2]}}, {"material_string": "Sr(NO3)2", "material_form": "", "material_formula": "Sr(NO3)2", "composition": [{"formula": "Sr(NO3)2", "amount": "1", "elements": {"N": "2", "O": "6", "Sr": "1"}, "species": {"NO3": "2", "Sr": "1"}}], "additives": [], "is_mixture": false, "phase": "", "oxygen_deficiency": "no", "oxidation_states": {"Sr": [2], "N": [5], "O": [-2]}}, {"material_string": "Ti[OCH(CH3)2]4", "material_form": "", "material_formula": "", "composition": [], "additives": [], "is_mixture": false, "phase": "", "oxygen_deficiency": "no", "oxidation_states": {}}, {"material_string": "Ni(NO3)2·6H2O", "material_form": "", "material_formula": "Ni(NO3)2·6H2O", "composition": [{"formula": "Ni(NO3)2", "amount": "1", "elements": {"N": "2", "O": "6", "Ni": "1"}, "species": {"NO3": "2", "Ni": "1"}}, {"formula": "H2O", "amount": "6", "elements": {"H": "2", "O": "1"}, "species": {"H2O": "1"}}], "additives": [], "is_mixture": true, "phase": "", "oxygen_deficiency": "no", "oxidation_states": {"Ni": [2], "N": [5], "O": [-2]}}], "reagents": [{"reagent_string": "ethanol", "reagent_role": "solvent", "pubchem_CID": 702, "iupac_name": "ethanol", "reagent_formula": "C2H6O", "smiles": "CCO"}, {"reagent_string": "acetic acid", "reagent_role": "unspecified", "pubchem_CID": 176, "iupac_name": "acetic acid", "reagent_formula": "C2H4O2", "smiles": "CC(=O)O"}, {"reagent_string": "distilled water", "reagent_role": "solvent", "pubchem_CID": 962, "iupac_name": "oxidane", "reagent_formula": "H2O", "smiles": "O"}, {"reagent_string": "ethylene glycol", "reagent_role": "unspecified", "pubchem_CID": 174, "iupac_name": "ethane-1,2-diol", "reagent_formula": "C2H6O2", "smiles": "C(CO)O"}]}, "operations": [{"operation_type": "mixing", "operation_details": "titanium isopropoxide dissolved in ethanol and acetic acid with constant stirring", "time": {"raw_string": "", "unit": "", "max_value": null, "min_value": null}, "temperature": {"raw_string": "", "unit": "", "max_value": null, "min_value": null}, "pH": {"raw_string": "", "max_value": null, "min_value": null}, "ratios": [], "atmosphere": {"raw_string": "", "atmosphere_normalized": ""}}, {"operation_type": "mixing", "operation_details": "La(NO3)3·6H2O, Sr(NO3)2 and Ni(NO3)2·6H2O dissolved in ethanol and distilled water", "time": {"raw_string": "", "unit": "", "max_value": null, "min_value": null}, "temperature": {"raw_string": "", "unit": "", "max_value": null, "min_value": null}, "pH": {"raw_string": "", "max_value": null, "min_value": null}, "ratios": [], "atmosphere": {"raw_string": "", "atmosphere_normalized": ""}}, {"operation_type": "mixing", "operation_details": "solution B poured into solution A with slow addition of ethylene glycol, ultrasonic vibration for 30 min to form a gel", "time": {"raw_string": "30 min", "unit": "min", "max_value": 30.0, "min_value": 30.0}, "temperature": {"raw_string": "", "unit": "", "max_value": null, "min_value": null}, "pH": {"raw_string": "", "max_value": null, "min_value": null}, "ratios": [], "atmosphere": {"raw_string": "", "atmosphere_normalized": ""}}, {"operation_type": "mixing", "operation_details": "aged in air for 24 h", "time": {"raw_string": "24 h", "unit": "h", "max_value": 24.0, "min_value": 24.0}, "temperature": {"raw_string": "", "unit": "", "max_value": null, "min_value": null}, "pH": {"raw_string": "", "max_value": null, "min_value": null}, "ratios": [], "atmosphere": {"raw_string": "air", "atmosphere_normalized": "Air"}}, {"operation_type": "heating", "operation_details": "dried at 393 K to obtain precursor powders", "time": {"raw_string": "", "unit": "", "max_value": null, "min_value": null}, "temperature": {"raw_string": "393 K", "unit": "K", "max_value": 393.0, "min_value": 393.0}, "pH": {"raw_string": "", "max_value": null, "min_value": null}, "ratios": [], "atmosphere": {"raw_string": "", "atmosphere_normalized": ""}}, {"operation_type": "heating", "operation_details": "preheated at 673 K for 4 h in air", "time": {"raw_string": "4 h", "unit": "h", "max_value": 4.0, "min_value": 4.0}, "temperature": {"raw_string": "673 K", "unit": "K", "max_value": 673.0, "min_value": 673.0}, "pH": {"raw_string": "", "max_value": null, "min_value": null}, "ratios": [], "atmosphere": {"raw_string": "air", "atmosphere_normalized": "Air"}}, {"operation_type": "heating", "operation_details": "annealed in argon atmosphere for 2 h at temperatures ranging from 973 to 1173 K", "time": {"raw_string": "2 h", "unit": "h", "max_value": 2.0, "min_value": 2.0}, "temperature": {"raw_string": "973-1173 K", "unit": "K", "max_value": 1173.0, "min_value": 973.0}, "pH": {"raw_string": "", "max_value": null, "min_value": null}, "ratios": [], "atmosphere": {"raw_string": "argon", "atmosphere_normalized": "Argon (Ar)"}}], "phase_purity": {"impurity_phase": [], "phase_purity_details": "single-phase perovskite structure; no impurity phases detected for samples annealed from 973 to 1173 K", "classification": "Pure", "characterization_methods": {"characterization_string": ["XRD", "TEM", "EDS", "PPMS"], "characterization_normalized": ["X-ray Diffraction (XRD)", "Transmission Electron Microscopy (TEM)", "Energy Dispersive X-ray Spectroscopy (EDS)", "Physical Property Measurement System (PPMS)"]}}}
{"protocol": {"doi": "10.1016/j.jmmm.2009.08.031", "target": {"material_string": "La0.4Sr0.6Ti0.98Ni0.02O3-δ", "material_form": "powder", "material_formula": "La0.4Sr0.6Ti0.98Ni0.02O3", "composition": [{"formula": "La0.4Sr0.6Ti0.98Ni0.02O3", "amount": "1", "elements": {"La": "0.4", "Sr": "0.6", "Ti": "0.98", "Ni": "0.02", "O": "3"}, "species": {"La": "0.4", "Sr": "0.6", "Ti": "0.98", "Ni": "0.02", "O": "3"}}], "additives": [], "is_mixture": false, "phase": "", "oxygen_deficiency": "yes", "oxidation_states": {}}, "metal_precursors": [{"material_string": "La(NO3)3·6H2O", "material_form": "", "material_formula": "La(NO3)3·6H2O", "composition": [{"formula": "La(NO3)3", "amount": "1", "elements": {"N": "3", "O": "9", "La": "1"}, "species": {"NO3": "3", "La": "1"}}, {"formula": "H2O", "amount": "6", "elements": {"H": "2", "O": "1"}, "species": {"H2O": "1"}}], "additives": [], "is_mixture": true, "phase": "", "oxygen_deficiency": "no", "oxidation_states": {"La": [3], "N": [5], "O": [-2]}}, {"material_string": "Sr(NO3)2", "material_form": "", "material_formula": "Sr(NO3)2", "composition": [{"formula": "Sr(NO3)2", "amount": "1", "elements": {"N": "2", "O": "6", "Sr": "1"}, "species": {"NO3": "2", "Sr": "1"}}], "additives": [], "is_mixture": false, "phase": "", "oxygen_deficiency": "no", "oxidation_states": {"Sr": [2], "N": [5], "O": [-2]}}, {"material_string": "Ti[OCH(CH3)2]4", "material_form": "", "material_formula": "", "composition": [], "additives": [], "is_mixture": false, "phase": "", "oxygen_deficiency": "no", "oxidation_states": {}}, {"material_string": "Ni(NO3)2·6H2O", "material_form": "", "material_formula": "Ni(NO3)2·6H2O", "composition": [{"formula": "Ni(NO3)2", "amount": "1", "elements": {"N": "2", "O": "6", "Ni": "1"}, "species": {"NO3": "2", "Ni": "1"}}, {"formula": "H2O", "amount": "6", "elements": {"H": "2", "O": "1"}, "species": {"H2O": "1"}}], "additives": [], "is_mixture": true, "phase": "", "oxygen_deficiency": "no", "oxidation_states": {"Ni": [2], "N": [5], "O": [-2]}}], "reagents": [{"reagent_string": "ethanol", "reagent_role": "solvent", "pubchem_CID": 702, "iupac_name": "ethanol", "reagent_formula": "C2H6O", "smiles": "CCO"}, {"reagent_string": "acetic acid", "reagent_role": "unspecified", "pubchem_CID": 176, "iupac_name": "acetic acid", "reagent_formula": "C2H4O2", "smiles": "CC(=O)O"}, {"reagent_string": "distilled water", "reagent_role": "solvent", "pubchem_CID": 962, "iupac_name": "oxidane", "reagent_formula": "H2O", "smiles": "O"}, {"reagent_string": "ethylene glycol", "reagent_role": "unspecified", "pubchem_CID": 174, "iupac_name": "ethane-1,2-diol", "reagent_formula": "C2H6O2", "smiles": "C(CO)O"}]}, "operations": [{"operation_type": "mixing", "operation_details": "titanium isopropoxide dissolved in ethanol and acetic acid with constant stirring", "time": {"raw_string": "", "unit": "", "max_value": null, "min_value": null}, "temperature": {"raw_string": "", "unit": "", "max_value": null, "min_value": null}, "pH": {"raw_string": "", "max_value": null, "min_value": null}, "ratios": [], "atmosphere": {"raw_string": "", "atmosphere_normalized": ""}}, {"operation_type": "mixing", "operation_details": "La(NO3)3·6H2O, Sr(NO3)2 and Ni(NO3)2·6H2O dissolved in ethanol and distilled water", "time": {"raw_string": "", "unit": "", "max_value": null, "min_value": null}, "temperature": {"raw_string": "", "unit": "", "max_value": null, "min_value": null}, "pH": {"raw_string": "", "max_value": null, "min_value": null}, "ratios": [], "atmosphere": {"raw_string": "", "atmosphere_normalized": ""}}, {"operation_type": "mixing", "operation_details": "solution B poured into solution A with slow addition of ethylene glycol, ultrasonic vibration for 30 min to form a gel", "time": {"raw_string": "30 min", "unit": "min", "max_value": 30.0, "min_value": 30.0}, "temperature": {"raw_string": "", "unit": "", "max_value": null, "min_value": null}, "pH": {"raw_string": "", "max_value": null, "min_value": null}, "ratios": [], "atmosphere": {"raw_string": "", "atmosphere_normalized": ""}}, {"operation_type": "mixing", "operation_details": "aged in air for 24 h", "time": {"raw_string": "24 h", "unit": "h", "max_value": 24.0, "min_value": 24.0}, "temperature": {"raw_string": "", "unit": "", "max_value": null, "min_value": null}, "pH": {"raw_string": "", "max_value": null, "min_value": null}, "ratios": [], "atmosphere": {"raw_string": "air", "atmosphere_normalized": "Air"}}, {"operation_type": "heating", "operation_details": "dried at 393 K to obtain precursor powders", "time": {"raw_string": "", "unit": "", "max_value": null, "min_value": null}, "temperature": {"raw_string": "393 K", "unit": "K", "max_value": 393.0, "min_value": 393.0}, "pH": {"raw_string": "", "max_value": null, "min_value": null}, "ratios": [], "atmosphere": {"raw_string": "", "atmosphere_normalized": ""}}, {"operation_type": "heating", "operation_details": "preheated at 673 K for 4 h in air", "time": {"raw_string": "4 h", "unit": "h", "max_value": 4.0, "min_value": 4.0}, "temperature": {"raw_string": "673 K", "unit": "K", "max_value": 673.0, "min_value": 673.0}, "pH": {"raw_string": "", "max_value": null, "min_value": null}, "ratios": [], "atmosphere": {"raw_string": "air", "atmosphere_normalized": "Air"}}, {"operation_type": "heating", "operation_details": "annealed in air at 973 K", "time": {"raw_string": "", "unit": "", "max_value": null, "min_value": null}, "temperature": {"raw_string": "973 K", "unit": "K", "max_value": 973.0, "min_value": 973.0}, "pH": {"raw_string": "", "max_value": null, "min_value": null}, "ratios": [], "atmosphere": {"raw_string": "air", "atmosphere_normalized": "Air"}}], "phase_purity": {"impurity_phase": [], "phase_purity_details": "sample annealed in air displays a small magnetic moment, possibly due to a less-defective state", "classification": "Pure", "characterization_methods": {"characterization_string": ["XRD", "TEM", "EDS", "PPMS"], "characterization_normalized": ["X-ray Diffraction (XRD)", "Transmission Electron Microscopy (TEM)", "Energy Dispersive X-ray Spectroscopy (EDS)", "Physical Property Measurement System (PPMS)"]}}}
{"protocol": {"doi": "10.1016/j.cej.2019.123233", "target": {"material_string": "Na3Zr2Si2PO12", "material_form": "powder", "material_formula": "Na3Zr2Si2PO12", "composition": [{"formula": "Na3Zr2Si2PO12", "amount": "1", "elements": {"Na": "3", "Zr": "2", "Si": "2", "P": "1", "O": "12"}, "species": {"Na": "3", "Zr": "2", "Si": "2", "P": "1", "O": "12"}}], "additives": [], "is_mixture": false, "phase": "", "oxygen_deficiency": "no", "oxidation_states": {"Na": [1], "Zr": [4], "Si": [4], "P": [5], "O": [-2]}}, "metal_precursors": [{"material_string": "NaNO3", "material_form": "", "material_formula": "NaNO3", "composition": [{"formula": "NaNO3", "amount": "1", "elements": {"Na": "1", "N": "1", "O": "3"}, "species": {"Na": "1", "NO3": "1"}}], "additives": [], "is_mixture": false, "phase": "", "oxygen_deficiency": "no", "oxidation_states": {"Na": [1], "N": [5], "O": [-2]}}, {"material_string": "ZrO(NO3)2", "material_form": "", "material_formula": "ZrO(NO3)2", "composition": [{"formula": "ZrO(NO3)2", "amount": "1", "elements": {"N": "2", "O": "7", "Zr": "1"}, "species": {"NO3": "2", "ZrO": "1"}}], "additives": [], "is_mixture": false, "phase": "", "oxygen_deficiency": "no", "oxidation_states": {"Zr": [4], "O": [-2], "N": [5]}}], "reagents": [{"reagent_string": "Ti(OC4H9)4", "reagent_role": "unspecified", "pubchem_CID": null, "iupac_name": "", "reagent_formula": "", "smiles": ""}, {"reagent_string": "NH4H2PO4", "reagent_role": "unspecified", "pubchem_CID": 24402, "iupac_name": "azanium dihydrogen phosphate", "reagent_formula": "H6NO4P", "smiles": "[NH4+].OP(=O)(O)[O-]"}, {"reagent_string": "ethanol", "reagent_role": "solvent", "pubchem_CID": 702, "iupac_name": "ethanol", "reagent_formula": "C2H6O", "smiles": "CCO"}, {"reagent_string": "water", "reagent_role": "solvent", "pubchem_CID": 962, "iupac_name": "oxidane", "reagent_formula": "H2O", "smiles": "O"}, {"reagent_string": "citric acid", "reagent_role": "unspecified", "pubchem_CID": 311, "iupac_name": "2-hydroxypropane-1,2,3-tricarboxylic acid", "reagent_formula": "C6H8O7", "smiles": "C(C(=O)O)C(CC(=O)O)(C(=O)O)O"}]}, "operations": [{"operation_type": "mixing", "operation_details": "Ti(OC4H9)4 dissolved in a mixture of ethanol and water, followed by adding citric acid, NaNO3, ZrO(NO3)2, and NH4H2PO4", "time": {"raw_string": "", "unit": "", "max_value": null, "min_value": null}, "temperature": {"raw_string": "", "unit": "", "max_value": null, "min_value": null}, "pH": {"raw_string": "", "max_value": null, "min_value": null}, "ratios": [], "atmosphere": {"raw_string": "", "atmosphere_normalized": ""}}, {"operation_type": "mixing", "operation_details": "precursor solution heated at 80 °C to evaporate solvent under magnetic stirring", "time": {"raw_string": "", "unit": "", "max_value": null, "min_value": null}, "temperature": {"raw_string": "80 °C", "unit": "°C", "max_value": 80.0, "min_value": 80.0}, "pH": {"raw_string": "", "max_value": null, "min_value": null}, "ratios": [], "atmosphere": {"raw_string": "", "atmosphere_normalized": ""}}, {"operation_type": "mixing", "operation_details": "sol dried overnight at 120 °C to form a gel", "time": {"raw_string": "overnight", "unit": "", "max_value": null, "min_value": null}, "temperature": {"raw_string": "120 °C", "unit": "°C", "max_value": 120.0, "min_value": 120.0}, "pH": {"raw_string": "", "max_value": null, "min_value": null}, "ratios": [], "atmosphere": {"raw_string": "", "atmosphere_normalized": ""}}, {"operation_type": "heating", "operation_details": "heated at 500 °C for 3 h", "time": {"raw_string": "3 h", "unit": "h", "max_value": 3.0, "min_value": 3.0}, "temperature": {"raw_string": "500 °C", "unit": "°C", "max_value": 500.0, "min_value": 500.0}, "pH": {"raw_string": "", "max_value": null, "min_value": null}, "ratios": [], "atmosphere": {"raw_string": "", "atmosphere_normalized": ""}}, {"operation_type": "heating", "operation_details": "sintered at 950 °C for 12 h", "time": {"raw_string": "12 h", "unit": "h", "max_value": 12.0, "min_value": 12.0}, "temperature": {"raw_string": "950 °C", "unit": "°C", "max_value": 950.0, "min_value": 950.0}, "pH": {"raw_string": "", "max_value": null, "min_value": null}, "ratios": [], "atmosphere": {"raw_string": "", "atmosphere_normalized": ""}}, {"operation_type": "grinding", "operation_details": "planetary ball-milling at 390 rpm min−1", "time": {"raw_string": "6 h", "unit": "h", "max_value": 6.0, "min_value": 6.0}, "temperature": {"raw_string": "", "unit": "", "max_value": null, "min_value": null}, "pH": {"raw_string": "", "max_value": null, "min_value": null}, "ratios": [], "atmosphere": {"raw_string": "", "atmosphere_normalized": ""}}], "phase_purity": {"impurity_phase": [], "phase_purity_details": "main phase of the as-prepared powders is consistent with the NASICON structure in the monoclinic C2/c space, demonstrating that there is no impurity", "classification": "Pure", "characterization_methods": {"characterization_string": ["XRD", "FE-SEM", "Laser particle-size analyzer", "DSC"], "characterization_normalized": ["X-ray Diffraction (XRD)", "Scanning Electron Microscopy (SEM)", "Differential Scanning Calorimetry (DSC)"]}}}
{"protocol": {"doi": "10.1007/s10910-021-01303-w", "target": {"material_string": "Y3Al5O12", "material_form": "powder", "material_formula": "Y3Al5O12", "composition": [{"formula": "Y3Al5O12", "amount": "1", "elements": {"Y": "3", "Al": "5", "O": "12"}, "species": {"Y": "3", "Al": "5", "O": "12"}}], "additives": [], "is_mixture": false, "phase": "", "oxygen_deficiency": "no", "oxidation_states": {"Y": [3], "Al": [3], "O": [-2]}}, "metal_precursors": [{"material_string": "yttrium oxide", "material_form": "", "material_formula": "Y2O3", "composition": [{"formula": "Y2O3", "amount": "1", "elements": {"Y": "2", "O": "3"}, "species": {"Y": "2", "O": "3"}}], "additives": [], "is_mixture": false, "phase": "", "oxygen_deficiency": "no", "oxidation_states": {"Y": [3], "O": [-2]}}, {"material_string": "aluminium nitrate", "material_form": "", "material_formula": "Al(NO3)3", "composition": [{"formula": "Al(NO3)3", "amount": "1", "elements": {"N": "3", "O": "9", "Al": "1"}, "species": {"NO3": "3", "Al": "1"}}], "additives": [], "is_mixture": false, "phase": "", "oxygen_deficiency": "no", "oxidation_states": {"Al": [3], "N": [5], "O": [-2]}}], "reagents": [{"reagent_string": "acetic acid", "reagent_role": "solvent", "pubchem_CID": 176, "iupac_name": "acetic acid", "reagent_formula": "C2H4O2", "smiles": "CC(=O)O"}, {"reagent_string": "distilled water", "reagent_role": "solvent", "pubchem_CID": 962, "iupac_name": "oxidane", "reagent_formula": "H2O", "smiles": "O"}, {"reagent_string": "1,2-ethanediol", "reagent_role": "complexing agent", "pubchem_CID": 174, "iupac_name": "ethane-1,2-diol", "reagent_formula": "C2H6O2", "smiles": "C(CO)O"}]}, "operations": [{"operation_type": "mixing", "operation_details": "yttrium oxide dissolved in 150 mL of 0.2 mol L^-1 acetic acid by stirring", "time": {"raw_string": "10 h", "unit": "h", "max_value": 10.0, "min_value": 10.0}, "temperature": {"raw_string": "55-60 °C", "unit": "°C", "max_value": 60.0, "min_value": 55.0}, "pH": {"raw_string": "", "max_value": null, "min_value": null}, "ratios": [], "atmosphere": {"raw_string": "", "atmosphere_normalized": ""}}, {"operation_type": "mixing", "operation_details": "aluminium nitrate dissolved in 50 mL of distilled water added to the solution and stirred", "time": {"raw_string": "2 h", "unit": "h", "max_value": 2.0, "min_value": 2.0}, "temperature": {"raw_string": "55-60 °C", "unit": "°C", "max_value": 60.0, "min_value": 55.0}, "pH": {"raw_string": "", "max_value": null, "min_value": null}, "ratios": [], "atmosphere": {"raw_string": "", "atmosphere_normalized": ""}}, {"operation_type": "mixing", "operation_details": "1,2-ethanediol (25 mmol) added as a complexing agent", "time": {"raw_string": "", "unit": "", "max_value": null, "min_value": null}, "temperature": {"raw_string": "", "unit": "", "max_value": null, "min_value": null}, "pH": {"raw_string": "", "max_value": null, "min_value": null}, "ratios": [], "atmosphere": {"raw_string": "", "atmosphere_normalized": ""}}, {"operation_type": "mixing", "operation_details": "slow evaporation under stirring until white transparent gel formed", "time": {"raw_string": "", "unit": "", "max_value": null, "min_value": null}, "temperature": {"raw_string": "60-70 °C", "unit": "°C", "max_value": 70.0, "min_value": 60.0}, "pH": {"raw_string": "", "max_value": null, "min_value": null}, "ratios": [], "atmosphere": {"raw_string": "", "atmosphere_normalized": ""}}, {"operation_type": "grinding", "operation_details": "oven-dried gel powders ground in an agate mortar", "time": {"raw_string": "", "unit": "", "max_value": null, "min_value": null}, "temperature": {"raw_string": "60-70 °C", "unit": "°C", "max_value": 70.0, "min_value": 60.0}, "pH": {"raw_string": "", "max_value": null, "min_value": null}, "ratios": [], "atmosphere": {"raw_string": "", "atmosphere_normalized": ""}}, {"operation_type": "heating", "operation_details": "preheated in air", "time": {"raw_string": "2 h", "unit": "h", "max_value": 2.0, "min_value": 2.0}, "temperature": {"raw_string": "800 °C", "unit": "°C", "max_value": 800.0, "min_value": 800.0}, "pH": {"raw_string": "", "max_value": null, "min_value": null}, "ratios": [], "atmosphere": {"raw_string": "air", "atmosphere_normalized": "Air"}}, {"operation_type": "grinding", "operation_details": "intermediate grinding", "time": {"raw_string": "", "unit": "", "max_value": null, "min_value": null}, "temperature": {"raw_string": "", "unit": "", "max_value": null, "min_value": null}, "pH": {"raw_string": "", "max_value": null, "min_value": null}, "ratios": [], "atmosphere": {"raw_string": "", "atmosphere_normalized": ""}}, {"operation_type": "heating", "operation_details": "sintered in air", "time": {"raw_string": "", "unit": "", "max_value": null, "min_value": null}, "temperature": {"raw_string": "1000-1600 °C", "unit": "°C", "max_value": 1600.0, "min_value": 1000.0}, "pH": {"raw_string": "", "max_value": null, "min_value": null}, "ratios": [], "atmosphere": {"raw_string": "air", "atmosphere_normalized": "Air"}}], "phase_purity": {"impurity_phase": [], "phase_purity_details": "", "classification": "Insufficient info", "characterization_methods": {"characterization_string": [], "characterization_normalized": []}}}
{"protocol": {"doi": "10.1016/S0920-5861(01)00322-4", "target": {"material_string": "Ce0.75Zr0.25O2", "material_form": "powder", "material_formula": "Ce0.75Zr0.25O2", "composition": [{"formula": "Ce0.75Zr0.25O2", "amount": "1", "elements": {"Ce": "0.75", "Zr": "0.25", "O": "2"}, "species": {"Ce": "0.75", "Zr": "0.25", "O": "2"}}], "additives": [], "is_mixture": false, "phase": "", "oxygen_deficiency": "no", "oxidation_states": {}}, "metal_precursors": [{"material_string": "Ce(NO3)3·6H2O", "material_form": "", "material_formula": "Ce(NO3)3·6H2O", "composition": [{"formula": "Ce(NO3)3", "amount": "1", "elements": {"N": "3", "O": "9", "Ce": "1"}, "species": {"NO3": "3", "Ce": "1"}}, {"formula": "H2O", "amount": "6", "elements": {"H": "2", "O": "1"}, "species": {"H2O": "1"}}], "additives": [], "is_mixture": true, "phase": "", "oxygen_deficiency": "no", "oxidation_states": {"Ce": [3], "N": [5], "O": [-2]}}, {"material_string": "ZrOCl2·8H2O", "material_form": "", "material_formula": "ZrOCl2·8H2O", "composition": [{"formula": "ZrOCl2", "amount": "1", "elements": {"Zr": "1", "O": "1", "Cl": "2"}, "species": {"ZrO": "1", "Cl": "2"}}, {"formula": "H2O", "amount": "8", "elements": {"H": "2", "O": "1"}, "species": {"H2O": "1"}}], "additives": [], "is_mixture": true, "phase": "", "oxygen_deficiency": "no", "oxidation_states": {"Zr": [4], "O": [-2], "Cl": [-1]}}], "reagents": [{"reagent_string": "urea", "reagent_role": "catalyst", "pubchem_CID": 1176, "iupac_name": "urea", "reagent_formula": "CH4N2O", "smiles": "C(=O)(N)N"}, {"reagent_string": "ethanol", "reagent_role": "washing", "pubchem_CID": 702, "iupac_name": "ethanol", "reagent_formula": "C2H6O", "smiles": "CCO"}, {"reagent_string": "water", "reagent_role": "solvent", "pubchem_CID": 962, "iupac_name": "oxidane", "reagent_formula": "H2O", "smiles": "O"}]}, "operations": [{"operation_type": "mixing", "operation_details": "0.1 M metal salt solutions mixed with 0.4 M urea solution at 2:1 volumetric ratio", "time": {"raw_string": "", "unit": "", "max_value": null, "min_value": null}, "temperature": {"raw_string": "", "unit": "", "max_value": null, "min_value": null}, "pH": {"raw_string": "", "max_value": null, "min_value": null}, "ratios": [{"type": "volumetric ratio", "description": "metal salt solution to urea solution", "value": "2:1"}], "atmosphere": {"raw_string": "", "atmosphere_normalized": ""}}, {"operation_type": "heating", "operation_details": "solution kept at 100°C for 50 h (reflux)", "time": {"raw_string": "50 h", "unit": "h", "max_value": 50.0, "min_value": 50.0}, "temperature": {"raw_string": "100°C", "unit": "°C", "max_value": 100.0, "min_value": 100.0}, "pH": {"raw_string": "", "max_value": null, "min_value": null}, "ratios": [], "atmosphere": {"raw_string": "", "atmosphere_normalized": ""}}, {"operation_type": "other", "operation_details": "centrifuged to separate solid product, washed with ethanol", "time": {"raw_string": "", "unit": "", "max_value": null, "min_value": null}, "temperature": {"raw_string": "room temperature", "unit": "", "max_value": null, "min_value": null}, "pH": {"raw_string": "", "max_value": null, "min_value": null}, "ratios": [], "atmosphere": {"raw_string": "", "atmosphere_normalized": ""}}, {"operation_type": "heating", "operation_details": "dried overnight in an oven at 110°C", "time": {"raw_string": "12 h", "unit": "h", "max_value": 12.0, "min_value": 12.0}, "temperature": {"raw_string": "110°C", "unit": "°C", "max_value": 110.0, "min_value": 110.0}, "pH": {"raw_string": "", "max_value": null, "min_value": null}, "ratios": [], "atmosphere": {"raw_string": "", "atmosphere_normalized": ""}}, {"operation_type": "heating", "operation_details": "calcination at 500°C for 4 h in air", "time": {"raw_string": "4 h", "unit": "h", "max_value": 4.0, "min_value": 4.0}, "temperature": {"raw_string": "500°C", "unit": "°C", "max_value": 500.0, "min_value": 500.0}, "pH": {"raw_string": "", "max_value": null, "min_value": null}, "ratios": [], "atmosphere": {"raw_string": "air", "atmosphere_normalized": "Air"}}], "phase_purity": {"impurity_phase": [], "phase_purity_details": "cubic, fluorite structure; Ce and Zr are highly homogeneously distributed", "classification": "Pure", "characterization_methods": {"characterization_string": ["BET", "SEM", "TEM", "XRD", "FT-Raman", "TPR"], "characterization_normalized": ["N2 Physisorption (BET/BJH)", "Scanning Electron Microscopy (SEM)", "Transmission Electron Microscopy (TEM)", "X-ray Diffraction (XRD)", "Raman Spectroscopy", "Temperature Programmed Techniques (TPR/TPD/TPO)"]}}}
{"protocol": {"doi": "10.1016/S0920-5861(01)00322-4", "target": {"material_string": "Ce0.5Zr0.5O2", "material_form": "powder", "material_formula": "Ce0.5Zr0.5O2", "composition": [{"formula": "Ce0.5Zr0.5O2", "amount": "1", "elements": {"Ce": "0.5", "Zr": "0.5", "O": "2"}, "species": {"Ce": "0.5", "Zr": "0.5", "O": "2"}}], "additives": [], "is_mixture": false, "phase": "", "oxygen_deficiency": "no", "oxidation_states": {}}, "metal_precursors": [{"material_string": "Ce(NO3)3·6H2O", "material_form": "", "material_formula": "Ce(NO3)3·6H2O", "composition": [{"formula": "Ce(NO3)3", "amount": "1", "elements": {"N": "3", "O": "9", "Ce": "1"}, "species": {"NO3": "3", "Ce": "1"}}, {"formula": "H2O", "amount": "6", "elements": {"H": "2", "O": "1"}, "species": {"H2O": "1"}}], "additives": [], "is_mixture": true, "phase": "", "oxygen_deficiency": "no", "oxidation_states": {"Ce": [3], "N": [5], "O": [-2]}}, {"material_string": "ZrOCl2·8H2O", "material_form": "", "material_formula": "ZrOCl2·8H2O", "composition": [{"formula": "ZrOCl2", "amount": "1", "elements": {"Zr": "1", "O": "1", "Cl": "2"}, "species": {"ZrO": "1", "Cl": "2"}}, {"formula": "H2O", "amount": "8", "elements": {"H": "2", "O": "1"}, "species": {"H2O": "1"}}], "additives": [], "is_mixture": true, "phase": "", "oxygen_deficiency": "no", "oxidation_states": {"Zr": [4], "O": [-2], "Cl": [-1]}}], "reagents": [{"reagent_string": "urea", "reagent_role": "catalyst", "pubchem_CID": 1176, "iupac_name": "urea", "reagent_formula": "CH4N2O", "smiles": "C(=O)(N)N"}, {"reagent_string": "ethanol", "reagent_role": "washing", "pubchem_CID": 702, "iupac_name": "ethanol", "reagent_formula": "C2H6O", "smiles": "CCO"}, {"reagent_string": "water", "reagent_role": "solvent", "pubchem_CID": 962, "iupac_name": "oxidane", "reagent_formula": "H2O", "smiles": "O"}]}, "operations": [{"operation_type": "mixing", "operation_details": "0.1 M metal salt solutions mixed with 0.4 M urea solution at 2:1 volumetric ratio", "time": {"raw_string": "", "unit": "", "max_value": null, "min_value": null}, "temperature": {"raw_string": "", "unit": "", "max_value": null, "min_value": null}, "pH": {"raw_string": "", "max_value": null, "min_value": null}, "ratios": [{"type": "volumetric ratio", "description": "metal salt solution to urea solution", "value": "2:1"}], "atmosphere": {"raw_string": "", "atmosphere_normalized": ""}}, {"operation_type": "heating", "operation_details": "solution kept at 100°C for 50 h (reflux)", "time": {"raw_string": "50 h", "unit": "h", "max_value": 50.0, "min_value": 50.0}, "temperature": {"raw_string": "100°C", "unit": "°C", "max_value": 100.0, "min_value": 100.0}, "pH": {"raw_string": "", "max_value": null, "min_value": null}, "ratios": [], "atmosphere": {"raw_string": "", "atmosphere_normalized": ""}}, {"operation_type": "other", "operation_details": "centrifuged to separate solid product, washed with ethanol", "time": {"raw_string": "", "unit": "", "max_value": null, "min_value": null}, "temperature": {"raw_string": "room temperature", "unit": "", "max_value": null, "min_value": null}, "pH": {"raw_string": "", "max_value": null, "min_value": null}, "ratios": [], "atmosphere": {"raw_string": "", "atmosphere_normalized": ""}}, {"operation_type": "heating", "operation_details": "dried overnight in an oven at 110°C", "time": {"raw_string": "12 h", "unit": "h", "max_value": 12.0, "min_value": 12.0}, "temperature": {"raw_string": "110°C", "unit": "°C", "max_value": 110.0, "min_value": 110.0}, "pH": {"raw_string": "", "max_value": null, "min_value": null}, "ratios": [], "atmosphere": {"raw_string": "", "atmosphere_normalized": ""}}, {"operation_type": "heating", "operation_details": "calcination at 500°C for 4 h in air", "time": {"raw_string": "4 h", "unit": "h", "max_value": 4.0, "min_value": 4.0}, "temperature": {"raw_string": "500°C", "unit": "°C", "max_value": 500.0, "min_value": 500.0}, "pH": {"raw_string": "", "max_value": null, "min_value": null}, "ratios": [], "atmosphere": {"raw_string": "air", "atmosphere_normalized": "Air"}}], "phase_purity": {"impurity_phase": [], "phase_purity_details": "cubic, fluorite structure; Ce and Zr are highly homogeneously distributed", "classification": "Pure", "characterization_methods": {"characterization_string": ["BET", "SEM", "TEM", "XRD", "FT-Raman", "TPR"], "characterization_normalized": ["N2 Physisorption (BET/BJH)", "Scanning Electron Microscopy (SEM)", "Transmission Electron Microscopy (TEM)", "X-ray Diffraction (XRD)", "Raman Spectroscopy", "Temperature Programmed Techniques (TPR/TPD/TPO)"]}}}
