Repository: hackingmaterials/sol-gel-data

# scripts/

Regenerates every numbered table and figure in the manuscript and the Supplementary
Information.

## Contents

- `figures_tables.ipynb` — one section per manuscript item. Table 2, Figure 2 and Figure 3
  are built from `sol_gel_dataset.jsonl`; Tables 3–5, Tables S2–S6 and Figures S1–S4 from
  the validation labels below.
- `validation/` — the human and LLM annotations for the 200-paper validation set:
  paper-level classification labels (`classification_human.jsonl`,
  `classification_LLM.jsonl`), the 286 records extracted by Gemini 3.0 Flash
  (`validation_LLM.jsonl`) and the 279 ground-truth records they are matched against

File: scripts/validation/validation_human.jsonl (part 14 of 33)
{"protocol": {"doi": "10.1016/S1387-7003(03)00019-4", "target": {"material_string": "Ni:SiO2", "material_form": "other", "material_formula": "SiO2", "composition": [{"formula": "SiO2", "amount": "1", "elements": {"Si": "1", "O": "2"}, "species": {"Si": "1", "O": "2"}}], "additives": ["Ni"], "is_mixture": false, "phase": "", "oxygen_deficiency": "no", "oxidation_states": {"Si": [4], "O": [-2]}}, "metal_precursors": [{"material_string": "Ni(NO3)2", "material_form": "", "material_formula": "Ni(NO3)2", "composition": [{"formula": "Ni(NO3)2", "amount": "1", "elements": {"N": "2", "O": "6", "Ni": "1"}, "species": {"NO3": "2", "Ni": "1"}}], "additives": [], "is_mixture": false, "phase": "", "oxygen_deficiency": "no", "oxidation_states": {"Ni": [2], "N": [5], "O": [-2]}}, {"material_string": "tetraethylorthosilicate", "material_form": "", "material_formula": "Si(OC2H5)4", "composition": [{"formula": "Si(OC2H5)4", "amount": "1", "elements": {"O": "4", "C": "8", "H": "20", "Si": "1"}, "species": {"O": "4", "C": "8", "H": "20", "Si": "1"}}], "additives": [], "is_mixture": false, "phase": "", "oxygen_deficiency": "no", "oxidation_states": {"Si": [4], "O": [-2], "C": [-2], "H": [1]}}], "reagents": [{"reagent_string": "water", "reagent_role": "", "pubchem_CID": 962, "iupac_name": "oxidane", "reagent_formula": "H2O", "smiles": "O"}, {"reagent_string": "ethanol", "reagent_role": "", "pubchem_CID": 702, "iupac_name": "ethanol", "reagent_formula": "C2H6O", "smiles": "CCO"}, {"reagent_string": "nitric acid", "reagent_role": "", "pubchem_CID": 944, "iupac_name": "nitric acid", "reagent_formula": "HNO3", "smiles": "[N+](=O)(O)[O-]"}]}, "operations": [{"operation_type": "", "operation_details": "prehydrolyze TEOS with water under magnetic stirring at room temperature", "time": {"raw_string": "1 h", "unit": "h", "max_value": 1.0, "min_value": 1.0}, "temperature": {"raw_string": "", "unit": "", "max_value": null, "min_value": null}, "pH": {"raw_string": "", "max_value": null, "min_value": null}, "ratios": [{"type": "molar ratio", "description": "TEOS:H2O", "value": "1:12"}, {"type": "molar ratio", "description": "TEOS:C2H5OH:HNO3", "value": "1:4:0.0007"}], "atmosphere": {"raw_string": "", "atmosphere_normalized": ""}}, {"operation_type": "", "operation_details": "add dilute Ni(NO3)2 solution to the silica sol and stir", "time": {"raw_string": "30 min", "unit": "min", "max_value": 30.0, "min_value": 30.0}, "temperature": {"raw_string": "", "unit": "", "max_value": null, "min_value": null}, "pH": {"raw_string": "", "max_value": null, "min_value": null}, "ratios": [], "atmosphere": {"raw_string": "", "atmosphere_normalized": ""}}, {"operation_type": "", "operation_details": "let the sols convert to gels over several days at room temperature", "time": {"raw_string": "", "unit": "", "max_value": null, "min_value": null}, "temperature": {"raw_string": "", "unit": "", "max_value": null, "min_value": null}, "pH": {"raw_string": "", "max_value": null, "min_value": null}, "ratios": [], "atmosphere": {"raw_string": "", "atmosphere_normalized": ""}}, {"operation_type": "", "operation_details": "dry the gels in air over about a week", "time": {"raw_string": "1 week", "unit": "week", "max_value": 1.0, "min_value": 1.0}, "temperature": {"raw_string": "40 °C", "unit": "°C", "max_value": 40.0, "min_value": 40.0}, "pH": {"raw_string": "", "max_value": null, "min_value": null}, "ratios": [], "atmosphere": {"raw_string": "air", "atmosphere_normalized": "Air"}}, {"operation_type": "", "operation_details": "heat-treat in air at a controlled ramp and hold", "time": {"raw_string": "10 h", "unit": "h", "max_value": 10.0, "min_value": 10.0}, "temperature": {"raw_string": "850 °C", "unit": "°C", "max_value": 850.0, "min_value": 850.0}, "pH": {"raw_string": "", "max_value": null, "min_value": null}, "ratios": [], "atmosphere": {"raw_string": "air", "atmosphere_normalized": "Air"}}], "phase_purity": {"impurity_phase": [], "phase_purity_details": "", "classification": "Pure", "characterization_methods": {"characterization_string": [], "characterization_normalized": []}}}
{"protocol": {"doi": "10.1016/S1387-7003(03)00019-4", "target": {"material_string": "Ni:Al2O3-99SiO2", "material_form": "other", "material_formula": "Al2O3-99SiO2", "composition": [{"formula": "Al2O3", "amount": "1", "elements": {"Al": "2", "O": "3"}, "species": {"Al": "2", "O": "3"}}, {"formula": "SiO2", "amount": "99", "elements": {"Si": "1", "O": "2"}, "species": {"Si": "1", "O": "2"}}], "additives": ["Ni"], "is_mixture": true, "phase": "", "oxygen_deficiency": "no", "oxidation_states": {}}, "metal_precursors": [{"material_string": "Ni(NO3)2", "material_form": "", "material_formula": "Ni(NO3)2", "composition": [{"formula": "Ni(NO3)2", "amount": "1", "elements": {"N": "2", "O": "6", "Ni": "1"}, "species": {"NO3": "2", "Ni": "1"}}], "additives": [], "is_mixture": false, "phase": "", "oxygen_deficiency": "no", "oxidation_states": {"Ni": [2], "N": [5], "O": [-2]}}, {"material_string": "Al(OC3H7 i)3", "material_form": "", "material_formula": "", "composition": [], "additives": [], "is_mixture": false, "phase": "", "oxygen_deficiency": "no", "oxidation_states": {}}, {"material_string": "tetraethylorthosilicate", "material_form": "", "material_formula": "Si(OC2H5)4", "composition": [{"formula": "Si(OC2H5)4", "amount": "1", "elements": {"O": "4", "C": "8", "H": "20", "Si": "1"}, "species": {"O": "4", "C": "8", "H": "20", "Si": "1"}}], "additives": [], "is_mixture": false, "phase": "", "oxygen_deficiency": "no", "oxidation_states": {"Si": [4], "O": [-2], "C": [-2], "H": [1]}}], "reagents": [{"reagent_string": "water", "reagent_role": "", "pubchem_CID": 962, "iupac_name": "oxidane", "reagent_formula": "H2O", "smiles": "O"}, {"reagent_string": "ethanol", "reagent_role": "", "pubchem_CID": 702, "iupac_name": "ethanol", "reagent_formula": "C2H6O", "smiles": "CCO"}, {"reagent_string": "nitric acid", "reagent_role": "", "pubchem_CID": 944, "iupac_name": "nitric acid", "reagent_formula": "HNO3", "smiles": "[N+](=O)(O)[O-]"}]}, "operations": [{"operation_type": "", "operation_details": "hydrolyze aluminum isopropoxide in hot water under magnetic stirring", "time": {"raw_string": "1 h", "unit": "h", "max_value": 1.0, "min_value": 1.0}, "temperature": {"raw_string": "80 °C", "unit": "°C", "max_value": 80.0, "min_value": 80.0}, "pH": {"raw_string": "", "max_value": null, "min_value": null}, "ratios": [{"type": "molar ratio", "description": "Al(OC3H7 i)3:H2O", "value": "1:100"}], "atmosphere": {"raw_string": "", "atmosphere_normalized": ""}}, {"operation_type": "", "operation_details": "peptize with nitric acid and stir to a clear alumina sol", "time": {"raw_string": "30 min", "unit": "min", "max_value": 30.0, "min_value": 30.0}, "temperature": {"raw_string": "", "unit": "", "max_value": null, "min_value": null}, "pH": {"raw_string": "", "max_value": null, "min_value": null}, "ratios": [], "atmosphere": {"raw_string": "", "atmosphere_normalized": ""}}, {"operation_type": "", "operation_details": "prehydrolyze TEOS with water under stirring at room temperature", "time": {"raw_string": "1 h", "unit": "h", "max_value": 1.0, "min_value": 1.0}, "temperature": {"raw_string": "", "unit": "", "max_value": null, "min_value": null}, "pH": {"raw_string": "", "max_value": null, "min_value": null}, "ratios": [{"type": "molar ratio", "description": "TEOS:H2O:C2H5OH:HNO3", "value": "1:1:4:0.0007"}], "atmosphere": {"raw_string": "", "atmosphere_normalized": ""}}, {"operation_type": "", "operation_details": "blend the alumina sol into the silica sol", "time": {"raw_string": "", "unit": "", "max_value": null, "min_value": null}, "temperature": {"raw_string": "", "unit": "", "max_value": null, "min_value": null}, "pH": {"raw_string": "", "max_value": null, "min_value": null}, "ratios": [{"type": "molar ratio", "description": "Al2O3:SiO2", "value": "1:99"}], "atmosphere": {"raw_string": "", "atmosphere_normalized": ""}}, {"operation_type": "", "operation_details": "add dilute Ni(NO3)2 solution to the alumina-silica sol and stir", "time": {"raw_string": "30 min", "unit": "min", "max_value": 30.0, "min_value": 30.0}, "temperature": {"raw_string": "", "unit": "", "max_value": null, "min_value": null}, "pH": {"raw_string": "", "max_value": null, "min_value": null}, "ratios": [{"type": "molar ratio", "description": "Ni2+:Al2O3-99SiO2", "value": "0.01%-0.5%"}], "atmosphere": {"raw_string": "", "atmosphere_normalized": ""}}, {"operation_type": "", "operation_details": "allow the sols to gel over several days at room temperature", "time": {"raw_string": "", "unit": "", "max_value": null, "min_value": null}, "temperature": {"raw_string": "", "unit": "", "max_value": null, "min_value": null}, "pH": {"raw_string": "", "max_value": null, "min_value": null}, "ratios": [], "atmosphere": {"raw_string": "", "atmosphere_normalized": ""}}, {"operation_type": "", "operation_details": "dry the gels in air for about a week", "time": {"raw_string": "1 week", "unit": "week", "max_value": 1.0, "min_value": 1.0}, "temperature": {"raw_string": "40 °C", "unit": "°C", "max_value": 40.0, "min_value": 40.0}, "pH": {"raw_string": "", "max_value": null, "min_value": null}, "ratios": [], "atmosphere": {"raw_string": "air", "atmosphere_normalized": "Air"}}, {"operation_type": "", "operation_details": "heat-treat in air with a slow ramp and hold", "time": {"raw_string": "10 h", "unit": "h", "max_value": 10.0, "min_value": 10.0}, "temperature": {"raw_string": "850 °C", "unit": "°C", "max_value": 850.0, "min_value": 850.0}, "pH": {"raw_string": "", "max_value": null, "min_value": null}, "ratios": [], "atmosphere": {"raw_string": "air", "atmosphere_normalized": "Air"}}], "phase_purity": {"impurity_phase": [], "phase_purity_details": "", "classification": "Pure", "characterization_methods": {"characterization_string": [], "characterization_normalized": []}}}
{"protocol": {"doi": "10.1016/j.electacta.2010.08.039", "target": {"material_string": "NiO", "material_form": "powder", "material_formula": "NiO", "composition": [{"formula": "NiO", "amount": "1", "elements": {"Ni": "1", "O": "1"}, "species": {"Ni": "1", "O": "1"}}], "additives": [], "is_mixture": false, "phase": "", "oxygen_deficiency": "no", "oxidation_states": {"Ni": [2], "O": [-2]}}, "metal_precursors": [{"material_string": "NiCl2·6H2O", "material_form": "", "material_formula": "NiCl2·6H2O", "composition": [{"formula": "NiCl2", "amount": "1", "elements": {"Ni": "1", "Cl": "2"}, "species": {"Ni": "1", "Cl": "2"}}, {"formula": "H2O", "amount": "6", "elements": {"H": "2", "O": "1"}, "species": {"H2O": "1"}}], "additives": [], "is_mixture": true, "phase": "", "oxygen_deficiency": "no", "oxidation_states": {"Ni": [2], "Cl": [-1]}}], "reagents": [{"reagent_string": "resorcinol", "reagent_role": "", "pubchem_CID": 5054, "iupac_name": "benzene-1,3-diol", "reagent_formula": "C6H6O2", "smiles": "C1=CC(=CC(=C1)O)O"}, {"reagent_string": "formaldehyde", "reagent_role": "", "pubchem_CID": 712, "iupac_name": "formaldehyde", "reagent_formula": "CH2O", "smiles": "C=O"}, {"reagent_string": "deionized water", "reagent_role": "", "pubchem_CID": 962, "iupac_name": "oxidane", "reagent_formula": "H2O", "smiles": "O"}, {"reagent_string": "hydrochloric acid", "reagent_role": "", "pubchem_CID": 313, "iupac_name": "chlorane", "reagent_formula": "ClH", "smiles": "Cl"}]}, "operations": [{"operation_type": "", "operation_details": "dissolve nickel chloride, resorcinol and formaldehyde in deionized water", "time": {"raw_string": "", "unit": "", "max_value": null, "min_value": null}, "temperature": {"raw_string": "", "unit": "", "max_value": null, "min_value": null}, "pH": {"raw_string": "", "max_value": null, "min_value": null}, "ratios": [], "atmosphere": {"raw_string": "", "atmosphere_normalized": ""}}, {"operation_type": "", "operation_details": "adjust the pH with concentrated hydrochloric acid", "time": {"raw_string": "", "unit": "", "max_value": null, "min_value": null}, "temperature": {"raw_string": "", "unit": "", "max_value": null, "min_value": null}, "pH": {"raw_string": "1.0", "max_value": 1.0, "min_value": 1.0}, "ratios": [], "atmosphere": {"raw_string": "", "atmosphere_normalized": ""}}, {"operation_type": "", "operation_details": "seal with PE film and hold in a water bath to form the NiCl2/resorcinol-formaldehyde gel", "time": {"raw_string": "3 h", "unit": "h", "max_value": 3.0, "min_value": 3.0}, "temperature": {"raw_string": "85 °C", "unit": "°C", "max_value": 85.0, "min_value": 85.0}, "pH": {"raw_string": "", "max_value": null, "min_value": null}, "ratios": [], "atmosphere": {"raw_string": "", "atmosphere_normalized": ""}}, {"operation_type": "", "operation_details": "dry the gel in an oven", "time": {"raw_string": "24 h", "unit": "h", "max_value": 24.0, "min_value": 24.0}, "temperature": {"raw_string": "85 °C", "unit": "°C", "max_value": 85.0, "min_value": 85.0}, "pH": {"raw_string": "", "max_value": null, "min_value": null}, "ratios": [], "atmosphere": {"raw_string": "", "atmosphere_normalized": ""}}, {"operation_type": "", "operation_details": "calcine under flowing argon to give Ni/carbon composite microspheres", "time": {"raw_string": "2 h", "unit": "h", "max_value": 2.0, "min_value": 2.0}, "temperature": {"raw_string": "700 °C", "unit": "°C", "max_value": 700.0, "min_value": 700.0}, "pH": {"raw_string": "", "max_value": null, "min_value": null}, "ratios": [], "atmosphere": {"raw_string": "argon", "atmosphere_normalized": "Argon (Ar)"}}, {"operation_type": "", "operation_details": "heat under oxygen to burn out the carbon template", "time": {"raw_string": "2 h", "unit": "h", "max_value": 2.0, "min_value": 2.0}, "temperature": {"raw_string": "700 °C", "unit": "°C", "max_value": 700.0, "min_value": 700.0}, "pH": {"raw_string": "", "max_value": null, "min_value": null}, "ratios": [], "atmosphere": {"raw_string": "oxygen", "atmosphere_normalized": "Oxygen (O2)"}}], "phase_purity": {"impurity_phase": [], "phase_purity_details": "", "classification": "Pure", "characterization_methods": {"characterization_string": [], "characterization_normalized": []}}}
{"protocol": {"doi": "10.1149/2754-2734/ac6618", "target": {"material_string": "La0.9Sr0.2FeO3", "material_form": "powder", "material_formula": "La0.9Sr0.2FeO3", "composition": [{"formula": "La0.9Sr0.2FeO3", "amount": "1", "elements": {"La": "0.9", "Sr": "0.2", "Fe": "1", "O": "3"}, "species": {"La": "0.9", "Sr": "0.2", "FeO3": "1"}}], "additives": [], "is_mixture": false, "phase": "", "oxygen_deficiency": "no", "oxidation_states": {}}, "metal_precursors": [{"material_string": "La(NO3)3·6H2O", "material_form": "", "material_formula": "La(NO3)3·6H2O", "composition": [{"formula": "La(NO3)3", "amount": "1", "elements": {"N": "3", "O": "9", "La": "1"}, "species": {"NO3": "3", "La": "1"}}, {"formula": "H2O", "amount": "6", "elements": {"H": "2", "O": "1"}, "species": {"H2O": "1"}}], "additives": [], "is_mixture": true, "phase": "", "oxygen_deficiency": "no", "oxidation_states": {"La": [3], "N": [5], "O": [-2]}}, {"material_string": "Sr(NO3)2", "material_form": "", "material_formula": "Sr(NO3)2", "composition": [{"formula": "Sr(NO3)2", "amount": "1", "elements": {"N": "2", "O": "6", "Sr": "1"}, "species": {"NO3": "2", "Sr": "1"}}], "additives": [], "is_mixture": false, "phase": "", "oxygen_deficiency": "no", "oxidation_states": {"Sr": [2], "N": [5], "O": [-2]}}, {"material_string": "Fe(NO3)3·9H2O", "material_form": "", "material_formula": "Fe(NO3)3·9H2O", "composition": [{"formula": "Fe(NO3)3", "amount": "1", "elements": {"N": "3", "O": "9", "Fe": "1"}, "species": {"NO3": "3", "Fe": "1"}}, {"formula": "H2O", "amount": "9", "elements": {"H": "2", "O": "1"}, "species": {"H2O": "1"}}], "additives": [], "is_mixture": true, "phase": "", "oxygen_deficiency": "no", "oxidation_states": {"Fe": [3], "N": [5], "O": [-2]}}], "reagents": [{"reagent_string": "deionized water", "reagent_role": "", "pubchem_CID": 962, "iupac_name": "oxidane", "reagent_formula": "H2O", "smiles": "O"}, {"reagent_string": "EDTA", "reagent_role": "", "pubchem_CID": 6049, "iupac_name": "2-[2-[bis(carboxymethyl)amino]ethyl-(carboxymethyl)amino]acetic acid", "reagent_formula": "C10H16N2O8", "smiles": "C(CN(CC(=O)O)CC(=O)O)N(CC(=O)O)CC(=O)O"}, {"reagent_string": "citric acid", "reagent_role": "", "pubchem_CID": 311, "iupac_name": "2-hydroxypropane-1,2,3-tricarboxylic acid", "reagent_formula": "C6H8O7", "smiles": "C(C(=O)O)C(CC(=O)O)(C(=O)O)O"}, {"reagent_string": "NH4OH", "reagent_role": "", "pubchem_CID": 14923, "iupac_name": "azanium hydroxide", "reagent_formula": "H5NO", "smiles": "[NH4+].[OH-]"}, {"reagent_string": "ethylene glycol", "reagent_role": "", "pubchem_CID": 174, "iupac_name": "ethane-1,2-diol", "reagent_formula": "C2H6O2", "smiles": "C(CO)O"}]}, "operations": [{"operation_type": "", "operation_details": "dissolve stoichiometric metal nitrates in deionized water", "time": {"raw_string": "", "unit": "", "max_value": null, "min_value": null}, "temperature": {"raw_string": "", "unit": "", "max_value": null, "min_value": null}, "pH": {"raw_string": "", "max_value": null, "min_value": null}, "ratios": [], "atmosphere": {"raw_string": "", "atmosphere_normalized": ""}}, {"operation_type": "", "operation_details": "add EDTA in excess of the metal ions with stirring and heating", "time": {"raw_string": "", "unit": "", "max_value": null, "min_value": null}, "temperature": {"raw_string": "", "unit": "", "max_value": null, "min_value": null}, "pH": {"raw_string": "", "max_value": null, "min_value": null}, "ratios": [{"type": "molar ratio", "description": "EDTA:metal ions", "value": "1.5:1"}], "atmosphere": {"raw_string": "", "atmosphere_normalized": ""}}, {"operation_type": "", "operation_details": "add citric acid at equimolar ratio to the total metal ions", "time": {"raw_string": "", "unit": "", "max_value": null, "min_value": null}, "temperature": {"raw_string": "", "unit": "", "max_value": null, "min_value": null}, "pH": {"raw_string": "", "max_value": null, "min_value": null}, "ratios": [{"type": "molar ratio", "description": "citric acid:metal ions", "value": "1:1"}], "atmosphere": {"raw_string": "", "atmosphere_normalized": ""}}, {"operation_type": "", "operation_details": "adjust the pH with dropwise ammonium hydroxide and add ethylene glycol", "time": {"raw_string": "", "unit": "", "max_value": null, "min_value": null}, "temperature": {"raw_string": "", "unit": "", "max_value": null, "min_value": null}, "pH": {"raw_string": "6", "max_value": 6.0, "min_value": 6.0}, "ratios": [], "atmosphere": {"raw_string": "", "atmosphere_normalized": ""}}, {"operation_type": "", "operation_details": "hold at temperature with constant stirring until gelation", "time": {"raw_string": "", "unit": "", "max_value": null, "min_value": null}, "temperature": {"raw_string": "90 °C", "unit": "°C", "max_value": 90.0, "min_value": 90.0}, "pH": {"raw_string": "", "max_value": null, "min_value": null}, "ratios": [], "atmosphere": {"raw_string": "", "atmosphere_normalized": ""}}, {"operation_type": "", "operation_details": "dry to an amorphous material", "time": {"raw_string": "12 h", "unit": "h", "max_value": 12.0, "min_value": 12.0}, "temperature": {"raw_string": "150 °C", "unit": "°C", "max_value": 150.0, "min_value": 150.0}, "pH": {"raw_string": "", "max_value": null, "min_value": null}, "ratios": [], "atmosphere": {"raw_string": "", "atmosphere_normalized": ""}}, {"operation_type": "", "operation_details": "grind the dried amorphous material", "time": {"raw_string": "", "unit": "", "max_value": null, "min_value": null}, "temperature": {"raw_string": "", "unit": "", "max_value": null, "min_value": null}, "pH": {"raw_string": "", "max_value": null, "min_value": null}, "ratios": [], "atmosphere": {"raw_string": "", "atmosphere_normalized": ""}}, {"operation_type": "", "operation_details": "calcine the ground powder to perovskite", "time": {"raw_string": "5 h", "unit": "h", "max_value": 5.0, "min_value": 5.0}, "temperature": {"raw_string": "1000 °C", "unit": "°C", "max_value": 1000.0, "min_value": 1000.0}, "pH": {"raw_string": "", "max_value": null, "min_value": null}, "ratios": [], "atmosphere": {"raw_string": "", "atmosphere_normalized": ""}}], "phase_purity": {"impurity_phase": [], "phase_purity_details": "", "classification": "Pure", "characterization_methods": {"characterization_string": [], "characterization_normalized": []}}}
{"protocol": {"doi": "10.1149/2754-2734/ac6618", "target": {"material_string": "La0.8Sr0.2FeO3", "material_form": "powder", "material_formula": "La0.8Sr0.2FeO3", "composition": [{"formula": "La0.8Sr0.2FeO3", "amount": "1", "elements": {"La": "0.8", "Sr": "0.2", "Fe": "1", "O": "3"}, "species": {"La": "0.8", "Sr": "0.2", "FeO3": "1"}}], "additives": [], "is_mixture": false, "phase": "", "oxygen_deficiency": "no", "oxidation_states": {}}, "metal_precursors": [{"material_string": "La(NO3)3·6H2O", "material_form": "", "material_formula": "La(NO3)3·6H2O", "composition": [{"formula": "La(NO3)3", "amount": "1", "elements": {"N": "3", "O": "9", "La": "1"}, "species": {"NO3": "3", "La": "1"}}, {"formula": "H2O", "amount": "6", "elements": {"H": "2", "O": "1"}, "species": {"H2O": "1"}}], "additives": [], "is_mixture": true, "phase": "", "oxygen_deficiency": "no", "oxidation_states": {"La": [3], "N": [5], "O": [-2]}}, {"material_string": "Sr(NO3)2", "material_form": "", "material_formula": "Sr(NO3)2", "composition": [{"formula": "Sr(NO3)2", "amount": "1", "elements": {"N": "2", "O": "6", "Sr": "1"}, "species": {"NO3": "2", "Sr": "1"}}], "additives": [], "is_mixture": false, "phase": "", "oxygen_deficiency": "no", "oxidation_states": {"Sr": [2], "N": [5], "O": [-2]}}, {"material_string": "Fe(NO3)3·9H2O", "material_form": "", "material_formula": "Fe(NO3)3·9H2O", "composition": [{"formula": "Fe(NO3)3", "amount": "1", "elements": {"N": "3", "O": "9", "Fe": "1"}, "species": {"NO3": "3", "Fe": "1"}}, {"formula": "H2O", "amount": "9", "elements": {"H": "2", "O": "1"}, "species": {"H2O": "1"}}], "additives": [], "is_mixture": true, "phase": "", "oxygen_deficiency": "no", "oxidation_states": {"Fe": [3], "N": [5], "O": [-2]}}], "reagents": [{"reagent_string": "deionized water", "reagent_role": "", "pubchem_CID": 962, "iupac_name": "oxidane", "reagent_formula": "H2O", "smiles": "O"}, {"reagent_string": "EDTA", "reagent_role": "", "pubchem_CID": 6049, "iupac_name": "2-[2-[bis(carboxymethyl)amino]ethyl-(carboxymethyl)amino]acetic acid", "reagent_formula": "C10H16N2O8", "smiles": "C(CN(CC(=O)O)CC(=O)O)N(CC(=O)O)CC(=O)O"}, {"reagent_string": "citric acid", "reagent_role": "", "pubchem_CID": 311, "iupac_name": "2-hydroxypropane-1,2,3-tricarboxylic acid", "reagent_formula": "C6H8O7", "smiles": "C(C(=O)O)C(CC(=O)O)(C(=O)O)O"}, {"reagent_string": "NH4OH", "reagent_role": "", "pubchem_CID": 14923, "iupac_name": "azanium hydroxide", "reagent_formula": "H5NO", "smiles": "[NH4+].[OH-]"}, {"reagent_string": "ethylene glycol", "reagent_role": "", "pubchem_CID": 174, "iupac_name": "ethane-1,2-diol", "reagent_formula": "C2H6O2", "smiles": "C(CO)O"}]}, "operations": [{"operation_type": "", "operation_details": "dissolve stoichiometric metal nitrates in deionized water", "time": {"raw_string": "", "unit": "", "max_value": null, "min_value": null}, "temperature": {"raw_string": "", "unit": "", "max_value": null, "min_value": null}, "pH": {"raw_string": "", "max_value": null, "min_value": null}, "ratios": [], "atmosphere": {"raw_string": "", "atmosphere_normalized": ""}}, {"operation_type": "", "operation_details": "add EDTA in excess of the metal ions while stirring and heating", "time": {"raw_string": "", "unit": "", "max_value": null, "min_value": null}, "temperature": {"raw_string": "", "unit": "", "max_value": null, "min_value": null}, "pH": {"raw_string": "", "max_value": null, "min_value": null}, "ratios": [{"type": "molar ratio", "description": "EDTA:metal ions", "value": "1.5:1"}], "atmosphere": {"raw_string": "", "atmosphere_normalized": ""}}, {"operation_type": "", "operation_details": "add citric acid in equimolar amount to the metal ions", "time": {"raw_string": "", "unit": "", "max_value": null, "min_value": null}, "temperature": {"raw_string": "", "unit": "", "max_value": null, "min_value": null}, "pH": {"raw_string": "", "max_value": null, "min_value": null}, "ratios": [{"type": "molar ratio", "description": "citric acid:metal ions", "value": "1:1"}], "atmosphere": {"raw_string": "", "atmosphere_normalized": ""}}, {"operation_type": "", "operation_details": "adjust the pH with dropwise ammonium hydroxide, then add ethylene glycol", "time": {"raw_string": "", "unit": "", "max_value": null, "min_value": null}, "temperature": {"raw_string": "", "unit": "", "max_value": null, "min_value": null}, "pH": {"raw_string": "6", "max_value": 6.0, "min_value": 6.0}, "ratios": [], "atmosphere": {"raw_string": "", "atmosphere_normalized": ""}}, {"operation_type": "", "operation_details": "maintain with constant stirring until a gel forms", "time": {"raw_string": "", "unit": "", "max_value": null, "min_value": null}, "temperature": {"raw_string": "90 °C", "unit": "°C", "max_value": 90.0, "min_value": 90.0}, "pH": {"raw_string": "", "max_value": null, "min_value": null}, "ratios": [], "atmosphere": {"raw_string": "", "atmosphere_normalized": ""}}, {"operation_type": "", "operation_details": "dry to give an amorphous solid", "time": {"raw_string": "12 h", "unit": "h", "max_value": 12.0, "min_value": 12.0}, "temperature": {"raw_string": "150 °C", "unit": "°C", "max_value": 150.0, "min_value": 150.0}, "pH": {"raw_string": "", "max_value": null, "min_value": null}, "ratios": [], "atmosphere": {"raw_string": "", "atmosphere_normalized": ""}}, {"operation_type": "", "operation_details": "grind the amorphous dried material", "time": {"raw_string": "", "unit": "", "max_value": null, "min_value": null}, "temperature": {"raw_string": "", "unit": "", "max_value": null, "min_value": null}, "pH": {"raw_string": "", "max_value": null, "min_value": null}, "ratios": [], "atmosphere": {"raw_string": "", "atmosphere_normalized": ""}}, {"operation_type": "", "operation_details": "calcine the ground powder to perovskite", "time": {"raw_string": "5 h", "unit": "h", "max_value": 5.0, "min_value": 5.0}, "temperature": {"raw_string": "1000 °C", "unit": "°C", "max_value": 1000.0, "min_value": 1000.0}, "pH": {"raw_string": "", "max_value": null, "min_value": null}, "ratios": [], "atmosphere": {"raw_string": "", "atmosphere_normalized": ""}}], "phase_purity": {"impurity_phase": [], "phase_purity_details": "", "classification": "Pure", "characterization_methods": {"characterization_string": [], "characterization_normalized": []}}}
{"protocol": {"doi": "10.1149/2754-2734/ac6618", "target": {"material_string": "La0.7Sr0.2FeO3", "material_form": "powder", "material_formula": "La0.7Sr0.2FeO3", "composition": [{"formula": "La0.7Sr0.2FeO3", "amount": "1", "elements": {"La": "0.7", "Sr": "0.2", "Fe": "1", "O": "3"}, "species": {"La": "0.7", "Sr": "0.2", "FeO3": "1"}}], "additives": [], "is_mixture": false, "phase": "", "oxygen_deficiency": "no", "oxidation_states": {}}, "metal_precursors": [{"material_string": "La(NO3)3·6H2O", "material_form": "", "material_formula": "La(NO3)3·6H2O", "composition": [{"formula": "La(NO3)3", "amount": "1", "elements": {"N": "3", "O": "9", "La": "1"}, "species": {"NO3": "3", "La": "1"}}, {"formula": "H2O", "amount": "6", "elements": {"H": "2", "O": "1"}, "species": {"H2O": "1"}}], "additives": [], "is_mixture": true, "phase": "", "oxygen_deficiency": "no", "oxidation_states": {"La": [3], "N": [5], "O": [-2]}}, {"material_string": "Sr(NO3)2", "material_form": "", "material_formula": "Sr(NO3)2", "composition": [{"formula": "Sr(NO3)2", "amount": "1", "elements": {"N": "2", "O": "6", "Sr": "1"}, "species": {"NO3": "2", "Sr": "1"}}], "additives": [], "is_mixture": false, "phase": "", "oxygen_deficiency": "no", "oxidation_states": {"Sr": [2], "N": [5], "O": [-2]}}, {"material_string": "Fe(NO3)3·9H2O", "material_form": "", "material_formula": "Fe(NO3)3·9H2O", "composition": [{"formula": "Fe(NO3)3", "amount": "1", "elements": {"N": "3", "O": "9", "Fe": "1"}, "species": {"NO3": "3", "Fe": "1"}}, {"formula": "H2O", "amount": "9", "elements": {"H": "2", "O": "1"}, "species": {"H2O": "1"}}], "additives": [], "is_mixture": true, "phase": "", "oxygen_deficiency": "no", "oxidation_states": {"Fe": [3], "N": [5], "O": [-2]}}], "reagents": [{"reagent_string": "deionized water", "reagent_role": "", "pubchem_CID": 962, "iupac_name": "oxidane", "reagent_formula": "H2O", "smiles": "O"}, {"reagent_string": "EDTA", "reagent_role": "", "pubchem_CID": 6049, "iupac_name": "2-[2-[bis(carboxymethyl)amino]ethyl-(carboxymethyl)amino]acetic acid", "reagent_formula": "C10H16N2O8", "smiles": "C(CN(CC(=O)O)CC(=O)O)N(CC(=O)O)CC(=O)O"}, {"reagent_string": "citric acid", "reagent_role": "", "pubchem_CID": 311, "iupac_name": "2-hydroxypropane-1,2,3-tricarboxylic acid", "reagent_formula": "C6H8O7", "smiles": "C(C(=O)O)C(CC(=O)O)(C(=O)O)O"}, {"reagent_string": "NH4OH", "reagent_role": "", "pubchem_CID": 14923, "iupac_name": "azanium hydroxide", "reagent_formula": "H5NO", "smiles": "[NH4+].[OH-]"}, {"reagent_string": "ethylene glycol", "reagent_role": "", "pubchem_CID": 174, "iupac_name": "ethane-1,2-diol", "reagent_formula": "C2H6O2", "smiles": "C(CO)O"}]}, "operations": [{"operation_type": "", "operation_details": "dissolve the metal nitrates stoichiometrically in deionized water", "time": {"raw_string": "", "unit": "", "max_value": null, "min_value": null}, "temperature": {"raw_string": "", "unit": "", "max_value": null, "min_value": null}, "pH": {"raw_string": "", "max_value": null, "min_value": null}, "ratios": [], "atmosphere": {"raw_string": "", "atmosphere_normalized": ""}}, {"operation_type": "", "operation_details": "add EDTA in excess relative to the metal ions under stirring and heat", "time": {"raw_string": "", "unit": "", "max_value": null, "min_value": null}, "temperature": {"raw_string": "", "unit": "", "max_value": null, "min_value": null}, "pH": {"raw_string": "", "max_value": null, "min_value": null}, "ratios": [{"type": "molar ratio", "description": "EDTA:metal ions", "value": "1.5:1"}], "atmosphere": {"raw_string": "", "atmosphere_normalized": ""}}, {"operation_type": "", "operation_details": "add citric acid equimolar with the total metal ions", "time": {"raw_string": "", "unit": "", "max_value": null, "min_value": null}, "temperature": {"raw_string": "", "unit": "", "max_value": null, "min_value": null}, "pH": {"raw_string": "", "max_value": null, "min_value": null}, "ratios": [{"type": "molar ratio", "description": "citric acid:metal ions", "value": "1:1"}], "atmosphere": {"raw_string": "", "atmosphere_normalized": ""}}, {"operation_type": "", "operation_details": "bring the pH down with dropwise NH4OH and add ethylene glycol", "time": {"raw_string": "", "unit": "", "max_value": null, "min_value": null}, "temperature": {"raw_string": "", "unit": "", "max_value": null, "min_value": null}, "pH": {"raw_string": "6", "max_value": 6.0, "min_value": 6.0}, "ratios": [], "atmosphere": {"raw_string": "", "atmosphere_normalized": ""}}, {"operation_type": "", "operation_details": "keep under constant stirring until gelation", "time": {"raw_string": "", "unit": "", "max_value": null, "min_value": null}, "temperature": {"raw_string": "90 °C", "unit": "°C", "max_value": 90.0, "min_value": 90.0}, "pH": {"raw_string": "", "max_value": null, "min_value": null}, "ratios": [], "atmosphere": {"raw_string": "", "atmosphere_normalized": ""}}, {"operation_type": "", "operation_details": "dry to an amorphous product", "time": {"raw_string": "12 h", "unit": "h", "max_value": 12.0, "min_value": 12.0}, "temperature": {"raw_string": "150 °C", "unit": "°C", "max_value": 150.0, "min_value": 150.0}, "pH": {"raw_string": "", "max_value": null, "min_value": null}, "ratios": [], "atmosphere": {"raw_string": "", "atmosphere_normalized": ""}}, {"operation_type": "", "operation_details": "grind the dried amorphous solid", "time": {"raw_string": "", "unit": "", "max_value": null, "min_value": null}, "temperature": {"raw_string": "", "unit": "", "max_value": null, "min_value": null}, "pH": {"raw_string": "", "max_value": null, "min_value": null}, "ratios": [], "atmosphere": {"raw_string": "", "atmosphere_normalized": ""}}, {"operation_type": "", "operation_details": "calcine the ground precursor powder", "time": {"raw_string": "5 h", "unit": "h", "max_value": 5.0, "min_value": 5.0}, "temperature": {"raw_string": "1000 °C", "unit": "°C", "max_value": 1000.0, "min_value": 1000.0}, "pH": {"raw_string": "", "max_value": null, "min_value": null}, "ratios": [], "atmosphere": {"raw_string": "", "atmosphere_normalized": ""}}], "phase_purity": {"impurity_phase": [], "phase_purity_details": "", "classification": "Pure", "characterization_methods": {"characterization_string": [], "characterization_normalized": []}}}
{"protocol": {"doi": "10.1149/2754-2734/ac6618", "target": {"material_string": "La0.7Sr0.2Ni0.2Fe0.8O3", "material_form": "powder", "material_formula": "La0.7Sr0.2Ni0.2Fe0.8O3", "composition": [{"formula": "La0.7Sr0.2Ni0.2Fe0.8O3", "amount": "1", "elements": {"La": "0.7", "Sr": "0.2", "Ni": "0.2", "Fe": "0.8", "O": "3"}, "species": {"La": "0.7", "Sr": "0.2", "Ni": "0.2", "Fe": "0.8", "O": "3"}}], "additives": [], "is_mixture": false, "phase": "", "oxygen_deficiency": "no", "oxidation_states": {}}, "metal_precursors": [{"material_string": "La(NO3)3·6H2O", "material_form": "", "material_formula": "La(NO3)3·6H2O", "composition": [{"formula": "La(NO3)3", "amount": "1", "elements": {"N": "3", "O": "9", "La": "1"}, "species": {"NO3": "3", "La": "1"}}, {"formula": "H2O", "amount": "6", "elements": {"H": "2", "O": "1"}, "species": {"H2O": "1"}}], "additives": [], "is_mixture": true, "phase": "", "oxygen_deficiency": "no", "oxidation_states": {"La": [3], "N": [5], "O": [-2]}}, {"material_string": "Sr(NO3)2", "material_form": "", "material_formula": "Sr(NO3)2", "composition": [{"formula": "Sr(NO3)2", "amount": "1", "elements": {"N": "2", "O": "6", "Sr": "1"}, "species": {"NO3": "2", "Sr": "1"}}], "additives": [], "is_mixture": false, "phase": "", "oxygen_deficiency": "no", "oxidation_states": {"Sr": [2], "N": [5], "O": [-2]}}, {"material_string": "Ni(NO3)2·6H2O", "material_form": "", "material_formula": "Ni(NO3)2·6H2O", "composition": [{"formula": "Ni(NO3)2", "amount": "1", "elements": {"N": "2", "O": "6", "Ni": "1"}, "species": {"NO3": "2", "Ni": "1"}}, {"formula": "H2O", "amount": "6", "elements": {"H": "2", "O": "1"}, "species": {"H2O": "1"}}], "additives": [], "is_mixture": true, "phase": "", "oxygen_deficiency": "no", "oxidation_states": {"Ni": [2], "N": [5], "O": [-2]}}, {"material_string": "Fe(NO3)3·9H2O", "material_form": "", "material_formula": "Fe(NO3)3·9H2O", "composition": [{"formula": "Fe(NO3)3", "amount": "1", "elements": {"N": "3", "O": "9", "Fe": "1"}, "species": {"NO3": "3", "Fe": "1"}}, {"formula": "H2O", "amount": "9", "elements": {"H": "2", "O": "1"}, "species": {"H2O": "1"}}], "additives": [], "is_mixture": true, "phase": "", "oxygen_deficiency": "no", "oxidation_states": {"Fe": [3], "N": [5], "O": [-2]}}], "reagents": [{"reagent_string": "deionized water", "reagent_role": "", "pubchem_CID": 962, "iupac_name": "oxidane", "reagent_formula": "H2O", "smiles": "O"}, {"reagent_string": "EDTA", "reagent_role": "", "pubchem_CID": 6049, "iupac_name": "2-[2-[bis(carboxymethyl)amino]ethyl-(carboxymethyl)amino]acetic acid", "reagent_formula": "C10H16N2O8", "smiles": "C(CN(CC(=O)O)CC(=O)O)N(CC(=O)O)CC(=O)O"}, {"reagent_string": "citric acid", "reagent_role": "", "pubchem_CID": 311, "iupac_name": "2-hydroxypropane-1,2,3-tricarboxylic acid", "reagent_formula": "C6H8O7", "smiles": "C(C(=O)O)C(CC(=O)O)(C(=O)O)O"}, {"reagent_string": "NH4OH", "reagent_role": "", "pubchem_CID": 14923, "iupac_name": "azanium hydroxide", "reagent_formula": "H5NO", "smiles": "[NH4+].[OH-]"}, {"reagent_string": "ethylene glycol", "reagent_role": "", "pubchem_CID": 174, "iupac_name": "ethane-1,2-diol", "reagent_formula": "C2H6O2", "smiles": "C(CO)O"}]}, "operations": [{"operation_type": "", "operation_details": "dissolve stoichiometric amounts of the metal nitrates in deionized water", "time": {"raw_string": "", "unit": "", "max_value": null, "min_value": null}, "temperature": {"raw_string": "", "unit": "", "max_value": null, "min_value": null}, "pH": {"raw_string": "", "max_value": null, "min_value": null}, "ratios": [], "atmosphere": {"raw_string": "", "atmosphere_normalized": ""}}, {"operation_type": "", "operation_details": "add excess EDTA relative to the metal ions with uniform stirring and heating", "time": {"raw_string": "", "unit": "", "max_value": null, "min_value": null}, "temperature": {"raw_string": "", "unit": "", "max_value": null, "min_value": null}, "pH": {"raw_string": "", "max_value": null, "min_value": null}, "ratios": [{"type": "molar ratio", "description": "EDTA:metal ions", "value": "1.5:1"}], "atmosphere": {"raw_string": "", "atmosphere_normalized": ""}}, {"operation_type": "", "operation_details": "add citric acid at a one-to-one molar ratio with the metal ions", "time": {"raw_string": "", "unit": "", "max_value": null, "min_value": null}, "temperature": {"raw_string": "", "unit": "", "max_value": null, "min_value": null}, "pH": {"raw_string": "", "max_value": null, "min_value": null}, "ratios": [{"type": "molar ratio", "description": "citric acid:metal ions", "value": "1:1"}], "atmosphere": {"raw_string": "", "atmosphere_normalized": ""}}, {"operation_type": "", "operation_details": "adjust the pH by adding NH4OH dropwise, then ethylene glycol", "time": {"raw_string": "", "unit": "", "max_value": null, "min_value": null}, "temperature": {"raw_string": "", "unit": "", "max_value": null, "min_value": null}, "pH": {"raw_string": "6", "max_value": 6.0, "min_value": 6.0}, "ratios": [], "atmosphere": {"raw_string": "", "atmosphere_normalized": ""}}, {"operation_type": "", "operation_details": "hold under constant stirring to gel", "time": {"raw_string": "", "unit": "", "max_value": null, "min_value": null}, "temperature": {"raw_string": "90 °C", "unit": "°C", "max_value": 90.0, "min_value": 90.0}, "pH": {"raw_string": "", "max_value": null, "min_value": null}, "ratios": [], "atmosphere": {"raw_string": "", "atmosphere_normalized": ""}}, {"operation_type": "", "operation_details": "dry to obtain an amorphous material", "time": {"raw_string": "12 h", "unit": "h", "max_value": 12.0, "min_value": 12.0}, "temperature": {"raw_string": "150 °C", "unit": "°C", "max_value": 150.0, "min_value": 150.0}, "pH": {"raw_string": "", "max_value": null, "min_value": null}, "ratios": [], "atmosphere": {"raw_string": "", "atmosphere_normalized": ""}}, {"operation_type": "", "operation_details": "grind the amorphous dried powder", "time": {"raw_string": "", "unit": "", "max_value": null, "min_value": null}, "temperature": {"raw_string": "", "unit": "", "max_value": null, "min_value": null}, "pH": {"raw_string": "", "max_value": null, "min_value": null}, "ratios": [], "atmosphere": {"raw_string": "", "atmosphere_normalized": ""}}, {"operation_type": "", "operation_details": "calcine the ground powder to perovskite", "time": {"raw_string": "5 h", "unit": "h", "max_value": 5.0, "min_value": 5.0}, "temperature": {"raw_string": "1000 °C", "unit": "°C", "max_value": 1000.0, "min_value": 1000.0}, "pH": {"raw_string": "", "max_value": null, "min_value": null}, "ratios": [], "atmosphere": {"raw_string": "", "atmosphere_normalized": ""}}], "phase_purity": {"impurity_phase": [], "phase_purity_details": "", "classification": "Pure", "characterization_methods": {"characterization_string": [], "characterization_normalized": []}}}
