Repository: hackingmaterials/sol-gel-data

# scripts/

Regenerates every numbered table and figure in the manuscript and the Supplementary
Information.

## Contents

- `figures_tables.ipynb` — one section per manuscript item. Table 2, Figure 2 and Figure 3
  are built from `sol_gel_dataset.jsonl`; Tables 3–5, Tables S2–S6 and Figures S1–S4 from
  the validation labels below.
- `validation/` — the human and LLM annotations for the 200-paper validation set:
  paper-level classification labels (`classification_human.jsonl`,
  `classification_LLM.jsonl`), the 286 records extracted by Gemini 3.0 Flash
  (`validation_LLM.jsonl`) and the 279 ground-truth records they are matched against

File: scripts/validation/validation_LLM.jsonl (part 15 of 37)
{"protocol": {"doi": "10.1016/S0920-5861(01)00322-4", "target": {"material_string": "Ce0.25Zr0.75O2", "material_form": "powder", "material_formula": "Ce0.25Zr0.75O2", "composition": [{"formula": "Ce0.25Zr0.75O2", "amount": "1", "elements": {"Ce": "0.25", "Zr": "0.75", "O": "2"}, "species": {"Ce": "0.25", "Zr": "0.75", "O": "2"}}], "additives": [], "is_mixture": false, "phase": "", "oxygen_deficiency": "no", "oxidation_states": {}}, "metal_precursors": [{"material_string": "Ce(NO3)3·6H2O", "material_form": "", "material_formula": "Ce(NO3)3·6H2O", "composition": [{"formula": "Ce(NO3)3", "amount": "1", "elements": {"N": "3", "O": "9", "Ce": "1"}, "species": {"NO3": "3", "Ce": "1"}}, {"formula": "H2O", "amount": "6", "elements": {"H": "2", "O": "1"}, "species": {"H2O": "1"}}], "additives": [], "is_mixture": true, "phase": "", "oxygen_deficiency": "no", "oxidation_states": {"Ce": [3], "N": [5], "O": [-2]}}, {"material_string": "ZrOCl2·8H2O", "material_form": "", "material_formula": "ZrOCl2·8H2O", "composition": [{"formula": "ZrOCl2", "amount": "1", "elements": {"Zr": "1", "O": "1", "Cl": "2"}, "species": {"ZrO": "1", "Cl": "2"}}, {"formula": "H2O", "amount": "8", "elements": {"H": "2", "O": "1"}, "species": {"H2O": "1"}}], "additives": [], "is_mixture": true, "phase": "", "oxygen_deficiency": "no", "oxidation_states": {"Zr": [4], "O": [-2], "Cl": [-1]}}], "reagents": [{"reagent_string": "urea", "reagent_role": "catalyst", "pubchem_CID": 1176, "iupac_name": "urea", "reagent_formula": "CH4N2O", "smiles": "C(=O)(N)N"}, {"reagent_string": "ethanol", "reagent_role": "washing", "pubchem_CID": 702, "iupac_name": "ethanol", "reagent_formula": "C2H6O", "smiles": "CCO"}, {"reagent_string": "water", "reagent_role": "solvent", "pubchem_CID": 962, "iupac_name": "oxidane", "reagent_formula": "H2O", "smiles": "O"}]}, "operations": [{"operation_type": "mixing", "operation_details": "0.1 M metal salt solutions mixed with 0.4 M urea solution at 2:1 volumetric ratio", "time": {"raw_string": "", "unit": "", "max_value": null, "min_value": null}, "temperature": {"raw_string": "", "unit": "", "max_value": null, "min_value": null}, "pH": {"raw_string": "", "max_value": null, "min_value": null}, "ratios": [{"type": "volumetric ratio", "description": "metal salt solution to urea solution", "value": "2:1"}], "atmosphere": {"raw_string": "", "atmosphere_normalized": ""}}, {"operation_type": "heating", "operation_details": "solution kept at 100°C for 50 h (reflux)", "time": {"raw_string": "50 h", "unit": "h", "max_value": 50.0, "min_value": 50.0}, "temperature": {"raw_string": "100°C", "unit": "°C", "max_value": 100.0, "min_value": 100.0}, "pH": {"raw_string": "", "max_value": null, "min_value": null}, "ratios": [], "atmosphere": {"raw_string": "", "atmosphere_normalized": ""}}, {"operation_type": "other", "operation_details": "centrifuged to separate solid product, washed with ethanol", "time": {"raw_string": "", "unit": "", "max_value": null, "min_value": null}, "temperature": {"raw_string": "room temperature", "unit": "", "max_value": null, "min_value": null}, "pH": {"raw_string": "", "max_value": null, "min_value": null}, "ratios": [], "atmosphere": {"raw_string": "", "atmosphere_normalized": ""}}, {"operation_type": "heating", "operation_details": "dried overnight in an oven at 110°C", "time": {"raw_string": "12 h", "unit": "h", "max_value": 12.0, "min_value": 12.0}, "temperature": {"raw_string": "110°C", "unit": "°C", "max_value": 110.0, "min_value": 110.0}, "pH": {"raw_string": "", "max_value": null, "min_value": null}, "ratios": [], "atmosphere": {"raw_string": "", "atmosphere_normalized": ""}}, {"operation_type": "heating", "operation_details": "calcination at 500°C for 4 h in air", "time": {"raw_string": "4 h", "unit": "h", "max_value": 4.0, "min_value": 4.0}, "temperature": {"raw_string": "500°C", "unit": "°C", "max_value": 500.0, "min_value": 500.0}, "pH": {"raw_string": "", "max_value": null, "min_value": null}, "ratios": [], "atmosphere": {"raw_string": "air", "atmosphere_normalized": "Air"}}], "phase_purity": {"impurity_phase": [{"material_string": "monoclinic phase", "material_form": "", "material_formula": "", "composition": [], "additives": [], "is_mixture": false, "phase": "", "oxygen_deficiency": "no", "oxidation_states": {}}], "phase_purity_details": "dominated by tetragonal phase; presence of monoclinic phase observed", "classification": "Impure", "characterization_methods": {"characterization_string": ["BET", "SEM", "TEM", "XRD", "FT-Raman", "TPR"], "characterization_normalized": ["N2 Physisorption (BET/BJH)", "Scanning Electron Microscopy (SEM)", "Transmission Electron Microscopy (TEM)", "X-ray Diffraction (XRD)", "Raman Spectroscopy", "Temperature Programmed Techniques (TPR/TPD/TPO)"]}}}
{"protocol": {"doi": "10.1016/S0920-5861(01)00322-4", "target": {"material_string": "Ce0.75Zr0.25O2", "material_form": "powder", "material_formula": "Ce0.75Zr0.25O2", "composition": [{"formula": "Ce0.75Zr0.25O2", "amount": "1", "elements": {"Ce": "0.75", "Zr": "0.25", "O": "2"}, "species": {"Ce": "0.75", "Zr": "0.25", "O": "2"}}], "additives": [], "is_mixture": false, "phase": "", "oxygen_deficiency": "no", "oxidation_states": {}}, "metal_precursors": [{"material_string": "Ce(NO3)3·6H2O", "material_form": "", "material_formula": "Ce(NO3)3·6H2O", "composition": [{"formula": "Ce(NO3)3", "amount": "1", "elements": {"N": "3", "O": "9", "Ce": "1"}, "species": {"NO3": "3", "Ce": "1"}}, {"formula": "H2O", "amount": "6", "elements": {"H": "2", "O": "1"}, "species": {"H2O": "1"}}], "additives": [], "is_mixture": true, "phase": "", "oxygen_deficiency": "no", "oxidation_states": {"Ce": [3], "N": [5], "O": [-2]}}, {"material_string": "ZrOCl2·8H2O", "material_form": "", "material_formula": "ZrOCl2·8H2O", "composition": [{"formula": "ZrOCl2", "amount": "1", "elements": {"Zr": "1", "O": "1", "Cl": "2"}, "species": {"ZrO": "1", "Cl": "2"}}, {"formula": "H2O", "amount": "8", "elements": {"H": "2", "O": "1"}, "species": {"H2O": "1"}}], "additives": [], "is_mixture": true, "phase": "", "oxygen_deficiency": "no", "oxidation_states": {"Zr": [4], "O": [-2], "Cl": [-1]}}], "reagents": [{"reagent_string": "urea", "reagent_role": "catalyst", "pubchem_CID": 1176, "iupac_name": "urea", "reagent_formula": "CH4N2O", "smiles": "C(=O)(N)N"}, {"reagent_string": "ethanol", "reagent_role": "washing", "pubchem_CID": 702, "iupac_name": "ethanol", "reagent_formula": "C2H6O", "smiles": "CCO"}, {"reagent_string": "water", "reagent_role": "solvent", "pubchem_CID": 962, "iupac_name": "oxidane", "reagent_formula": "H2O", "smiles": "O"}]}, "operations": [{"operation_type": "mixing", "operation_details": "0.1 M metal salt solutions mixed with 0.4 M urea solution at 2:1 volumetric ratio", "time": {"raw_string": "", "unit": "", "max_value": null, "min_value": null}, "temperature": {"raw_string": "", "unit": "", "max_value": null, "min_value": null}, "pH": {"raw_string": "", "max_value": null, "min_value": null}, "ratios": [{"type": "volumetric ratio", "description": "metal salt solution to urea solution", "value": "2:1"}], "atmosphere": {"raw_string": "", "atmosphere_normalized": ""}}, {"operation_type": "heating", "operation_details": "solution kept at 100°C for 50 h (reflux)", "time": {"raw_string": "50 h", "unit": "h", "max_value": 50.0, "min_value": 50.0}, "temperature": {"raw_string": "100°C", "unit": "°C", "max_value": 100.0, "min_value": 100.0}, "pH": {"raw_string": "", "max_value": null, "min_value": null}, "ratios": [], "atmosphere": {"raw_string": "", "atmosphere_normalized": ""}}, {"operation_type": "other", "operation_details": "centrifuged to separate solid product, washed with ethanol", "time": {"raw_string": "", "unit": "", "max_value": null, "min_value": null}, "temperature": {"raw_string": "room temperature", "unit": "", "max_value": null, "min_value": null}, "pH": {"raw_string": "", "max_value": null, "min_value": null}, "ratios": [], "atmosphere": {"raw_string": "", "atmosphere_normalized": ""}}, {"operation_type": "heating", "operation_details": "dried overnight in an oven at 110°C", "time": {"raw_string": "12 h", "unit": "h", "max_value": 12.0, "min_value": 12.0}, "temperature": {"raw_string": "110°C", "unit": "°C", "max_value": 110.0, "min_value": 110.0}, "pH": {"raw_string": "", "max_value": null, "min_value": null}, "ratios": [], "atmosphere": {"raw_string": "", "atmosphere_normalized": ""}}, {"operation_type": "heating", "operation_details": "calcination at 900°C for 4 h in air", "time": {"raw_string": "4 h", "unit": "h", "max_value": 4.0, "min_value": 4.0}, "temperature": {"raw_string": "900°C", "unit": "°C", "max_value": 900.0, "min_value": 900.0}, "pH": {"raw_string": "", "max_value": null, "min_value": null}, "ratios": [], "atmosphere": {"raw_string": "air", "atmosphere_normalized": "Air"}}], "phase_purity": {"impurity_phase": [{"material_string": "monoclinic phase", "material_form": "", "material_formula": "", "composition": [], "additives": [], "is_mixture": false, "phase": "", "oxygen_deficiency": "no", "oxidation_states": {}}], "phase_purity_details": "monoclinic phase is preferable at high temperatures (900°C)", "classification": "Impure", "characterization_methods": {"characterization_string": ["BET", "SEM", "TEM", "XRD", "FT-Raman", "TPR"], "characterization_normalized": ["N2 Physisorption (BET/BJH)", "Scanning Electron Microscopy (SEM)", "Transmission Electron Microscopy (TEM)", "X-ray Diffraction (XRD)", "Raman Spectroscopy", "Temperature Programmed Techniques (TPR/TPD/TPO)"]}}}
{"protocol": {"doi": "10.1016/S1387-7003(03)00019-4", "target": {"material_string": "Ni:SiO2", "material_form": "other", "material_formula": "SiO2", "composition": [{"formula": "SiO2", "amount": "1", "elements": {"Si": "1", "O": "2"}, "species": {"Si": "1", "O": "2"}}], "additives": ["Ni"], "is_mixture": false, "phase": "", "oxygen_deficiency": "no", "oxidation_states": {"Si": [4], "O": [-2]}}, "metal_precursors": [{"material_string": "Ni(NO3)2", "material_form": "", "material_formula": "Ni(NO3)2", "composition": [{"formula": "Ni(NO3)2", "amount": "1", "elements": {"N": "2", "O": "6", "Ni": "1"}, "species": {"NO3": "2", "Ni": "1"}}], "additives": [], "is_mixture": false, "phase": "", "oxygen_deficiency": "no", "oxidation_states": {"Ni": [2], "N": [5], "O": [-2]}}], "reagents": [{"reagent_string": "tetraethylorthosilicate", "reagent_role": "unspecified", "pubchem_CID": 6517, "iupac_name": "tetraethyl silicate", "reagent_formula": "C8H20O4Si", "smiles": "CCO[Si](OCC)(OCC)OCC"}, {"reagent_string": "water", "reagent_role": "hydrolysis", "pubchem_CID": 962, "iupac_name": "oxidane", "reagent_formula": "H2O", "smiles": "O"}, {"reagent_string": "ethanol", "reagent_role": "solvent", "pubchem_CID": 702, "iupac_name": "ethanol", "reagent_formula": "C2H6O", "smiles": "CCO"}, {"reagent_string": "nitric acid", "reagent_role": "catalyst", "pubchem_CID": 944, "iupac_name": "nitric acid", "reagent_formula": "HNO3", "smiles": "[N+](=O)(O)[O-]"}]}, "operations": [{"operation_type": "mixing", "operation_details": "TEOS prehydrolyzed by water under magnetic stirring for 1 h at room temperature", "time": {"raw_string": "1 h", "unit": "h", "max_value": 1.0, "min_value": 1.0}, "temperature": {"raw_string": "room temperature", "unit": "", "max_value": null, "min_value": null}, "pH": {"raw_string": "", "max_value": null, "min_value": null}, "ratios": [{"type": "molar ratio", "description": "TEOS:H2O", "value": "1:12"}, {"type": "molar ratio", "description": "TEOS:C2H5OH:HNO3", "value": "1:4:0.0007"}], "atmosphere": {"raw_string": "", "atmosphere_normalized": ""}}, {"operation_type": "mixing", "operation_details": "0.02 M Ni(NO3)2 solution added to the SiO2 sol and stirred for 30 min", "time": {"raw_string": "30 min", "unit": "min", "max_value": 30.0, "min_value": 30.0}, "temperature": {"raw_string": "", "unit": "", "max_value": null, "min_value": null}, "pH": {"raw_string": "", "max_value": null, "min_value": null}, "ratios": [], "atmosphere": {"raw_string": "", "atmosphere_normalized": ""}}, {"operation_type": "mixing", "operation_details": "sols transformed into gels after several days at room temperature", "time": {"raw_string": "several days", "unit": "", "max_value": null, "min_value": null}, "temperature": {"raw_string": "room temperature", "unit": "", "max_value": null, "min_value": null}, "pH": {"raw_string": "", "max_value": null, "min_value": null}, "ratios": [], "atmosphere": {"raw_string": "", "atmosphere_normalized": ""}}, {"operation_type": "heating", "operation_details": "gels dried at 40 °C in air for 1 week", "time": {"raw_string": "1 week", "unit": "week", "max_value": 1.0, "min_value": 1.0}, "temperature": {"raw_string": "40 °C", "unit": "°C", "max_value": 40.0, "min_value": 40.0}, "pH": {"raw_string": "", "max_value": null, "min_value": null}, "ratios": [], "atmosphere": {"raw_string": "air", "atmosphere_normalized": "Air"}}, {"operation_type": "heating", "operation_details": "heat-treated in air to 850 °C at a rate of 50 °C/h and held for 10 h", "time": {"raw_string": "10 h", "unit": "h", "max_value": 10.0, "min_value": 10.0}, "temperature": {"raw_string": "850 °C", "unit": "°C", "max_value": 850.0, "min_value": 850.0}, "pH": {"raw_string": "", "max_value": null, "min_value": null}, "ratios": [], "atmosphere": {"raw_string": "air", "atmosphere_normalized": "Air"}}], "phase_purity": {"impurity_phase": [], "phase_purity_details": "completely condensed network not achieved as indicated by Si-OH presence in FT-IR", "classification": "Pure", "characterization_methods": {"characterization_string": ["FT-IR", "UV-Vis absorption spectra", "Excitation spectra", "Emission spectra"], "characterization_normalized": ["Fourier Transform Infrared Spectroscopy (FTIR)", "UV-Vis Spectroscopy"]}}}
{"protocol": {"doi": "10.1016/S1387-7003(03)00019-4", "target": {"material_string": "Ni:Al2O3-99SiO2", "material_form": "other", "material_formula": "Al2O3-99SiO2", "composition": [{"formula": "Al2O3", "amount": "1", "elements": {"Al": "2", "O": "3"}, "species": {"Al": "2", "O": "3"}}, {"formula": "SiO2", "amount": "99", "elements": {"Si": "1", "O": "2"}, "species": {"Si": "1", "O": "2"}}], "additives": ["Ni"], "is_mixture": true, "phase": "", "oxygen_deficiency": "no", "oxidation_states": {}}, "metal_precursors": [{"material_string": "Ni(NO3)2", "material_form": "", "material_formula": "Ni(NO3)2", "composition": [{"formula": "Ni(NO3)2", "amount": "1", "elements": {"N": "2", "O": "6", "Ni": "1"}, "species": {"NO3": "2", "Ni": "1"}}], "additives": [], "is_mixture": false, "phase": "", "oxygen_deficiency": "no", "oxidation_states": {"Ni": [2], "N": [5], "O": [-2]}}, {"material_string": "Al(OC3H7 i)3", "material_form": "", "material_formula": "", "composition": [], "additives": [], "is_mixture": false, "phase": "", "oxygen_deficiency": "no", "oxidation_states": {}}], "reagents": [{"reagent_string": "tetraethylorthosilicate", "reagent_role": "unspecified", "pubchem_CID": 6517, "iupac_name": "tetraethyl silicate", "reagent_formula": "C8H20O4Si", "smiles": "CCO[Si](OCC)(OCC)OCC"}, {"reagent_string": "water", "reagent_role": "hydrolysis", "pubchem_CID": 962, "iupac_name": "oxidane", "reagent_formula": "H2O", "smiles": "O"}, {"reagent_string": "ethanol", "reagent_role": "solvent", "pubchem_CID": 702, "iupac_name": "ethanol", "reagent_formula": "C2H6O", "smiles": "CCO"}, {"reagent_string": "nitric acid", "reagent_role": "catalyst", "pubchem_CID": 944, "iupac_name": "nitric acid", "reagent_formula": "HNO3", "smiles": "[N+](=O)(O)[O-]"}]}, "operations": [{"operation_type": "mixing", "operation_details": "aluminum iso-propoxide hydrolyzed by hot water (80 °C) under magnetic stirring for 1 h", "time": {"raw_string": "1 h", "unit": "h", "max_value": 1.0, "min_value": 1.0}, "temperature": {"raw_string": "80 °C", "unit": "°C", "max_value": 80.0, "min_value": 80.0}, "pH": {"raw_string": "", "max_value": null, "min_value": null}, "ratios": [{"type": "molar ratio", "description": "Al(OC3H7 i)3:H2O", "value": "1:100"}], "atmosphere": {"raw_string": "", "atmosphere_normalized": ""}}, {"operation_type": "mixing", "operation_details": "peptized with nitric acid and stirred for 30 min to obtain clear Al2O3 sol", "time": {"raw_string": "30 min", "unit": "min", "max_value": 30.0, "min_value": 30.0}, "temperature": {"raw_string": "", "unit": "", "max_value": null, "min_value": null}, "pH": {"raw_string": "", "max_value": null, "min_value": null}, "ratios": [], "atmosphere": {"raw_string": "", "atmosphere_normalized": ""}}, {"operation_type": "mixing", "operation_details": "TEOS prehydrolyzed by water under magnetic stirring for 1 h at room temperature", "time": {"raw_string": "1 h", "unit": "h", "max_value": 1.0, "min_value": 1.0}, "temperature": {"raw_string": "room temperature", "unit": "", "max_value": null, "min_value": null}, "pH": {"raw_string": "", "max_value": null, "min_value": null}, "ratios": [{"type": "molar ratio", "description": "TEOS:H2O:C2H5OH:HNO3", "value": "1:1:4:0.0007"}], "atmosphere": {"raw_string": "", "atmosphere_normalized": ""}}, {"operation_type": "mixing", "operation_details": "Al2O3 sol mixed into SiO2 sol to obtain Al2O3–99SiO2 sol", "time": {"raw_string": "", "unit": "", "max_value": null, "min_value": null}, "temperature": {"raw_string": "", "unit": "", "max_value": null, "min_value": null}, "pH": {"raw_string": "", "max_value": null, "min_value": null}, "ratios": [{"type": "molar ratio", "description": "Al2O3:SiO2", "value": "1:99"}], "atmosphere": {"raw_string": "", "atmosphere_normalized": ""}}, {"operation_type": "mixing", "operation_details": "0.02 M Ni(NO3)2 solution added to the Al2O3–99SiO2 sol and stirred for 30 min", "time": {"raw_string": "30 min", "unit": "min", "max_value": 30.0, "min_value": 30.0}, "temperature": {"raw_string": "", "unit": "", "max_value": null, "min_value": null}, "pH": {"raw_string": "", "max_value": null, "min_value": null}, "ratios": [{"type": "molar ratio", "description": "Ni2+", "value": "0.01%-0.5%"}], "atmosphere": {"raw_string": "", "atmosphere_normalized": ""}}, {"operation_type": "mixing", "operation_details": "sols transformed into gels after several days at room temperature", "time": {"raw_string": "several days", "unit": "", "max_value": null, "min_value": null}, "temperature": {"raw_string": "room temperature", "unit": "", "max_value": null, "min_value": null}, "pH": {"raw_string": "", "max_value": null, "min_value": null}, "ratios": [], "atmosphere": {"raw_string": "", "atmosphere_normalized": ""}}, {"operation_type": "heating", "operation_details": "gels dried at 40 °C in air for 1 week", "time": {"raw_string": "1 week", "unit": "week", "max_value": 1.0, "min_value": 1.0}, "temperature": {"raw_string": "40 °C", "unit": "°C", "max_value": 40.0, "min_value": 40.0}, "pH": {"raw_string": "", "max_value": null, "min_value": null}, "ratios": [], "atmosphere": {"raw_string": "air", "atmosphere_normalized": "Air"}}, {"operation_type": "heating", "operation_details": "heat-treated in air to 850 °C at a rate of 50 °C/h and held for 10 h", "time": {"raw_string": "10 h", "unit": "h", "max_value": 10.0, "min_value": 10.0}, "temperature": {"raw_string": "850 °C", "unit": "°C", "max_value": 850.0, "min_value": 850.0}, "pH": {"raw_string": "", "max_value": null, "min_value": null}, "ratios": [], "atmosphere": {"raw_string": "air", "atmosphere_normalized": "Air"}}], "phase_purity": {"impurity_phase": [], "phase_purity_details": "more condensation of glass network compared to Ni:SiO2", "classification": "Pure", "characterization_methods": {"characterization_string": ["FT-IR", "UV-Vis absorption spectra", "Excitation spectra", "Emission spectra"], "characterization_normalized": ["Fourier Transform Infrared Spectroscopy (FTIR)", "UV-Vis Spectroscopy"]}}}
{"protocol": {"doi": "10.1016/j.electacta.2010.08.039", "target": {"material_string": "NiO", "material_form": "powder", "material_formula": "NiO", "composition": [{"formula": "NiO", "amount": "1", "elements": {"Ni": "1", "O": "1"}, "species": {"Ni": "1", "O": "1"}}], "additives": [], "is_mixture": false, "phase": "", "oxygen_deficiency": "no", "oxidation_states": {"Ni": [2], "O": [-2]}}, "metal_precursors": [{"material_string": "NiCl2·6H2O", "material_form": "", "material_formula": "NiCl2·6H2O", "composition": [{"formula": "NiCl2", "amount": "1", "elements": {"Ni": "1", "Cl": "2"}, "species": {"Ni": "1", "Cl": "2"}}, {"formula": "H2O", "amount": "6", "elements": {"H": "2", "O": "1"}, "species": {"H2O": "1"}}], "additives": [], "is_mixture": true, "phase": "", "oxygen_deficiency": "no", "oxidation_states": {"Ni": [2], "Cl": [-1]}}], "reagents": [{"reagent_string": "resorcinol", "reagent_role": "unspecified", "pubchem_CID": 5054, "iupac_name": "benzene-1,3-diol", "reagent_formula": "C6H6O2", "smiles": "C1=CC(=CC(=C1)O)O"}, {"reagent_string": "formaldehyde", "reagent_role": "unspecified", "pubchem_CID": 712, "iupac_name": "formaldehyde", "reagent_formula": "CH2O", "smiles": "C=O"}, {"reagent_string": "deionized water", "reagent_role": "solvent", "pubchem_CID": 962, "iupac_name": "oxidane", "reagent_formula": "H2O", "smiles": "O"}, {"reagent_string": "hydrochloric acid", "reagent_role": "unspecified", "pubchem_CID": 313, "iupac_name": "chlorane", "reagent_formula": "ClH", "smiles": "Cl"}]}, "operations": [{"operation_type": "mixing", "operation_details": "10 g NiCl2·6H2O, 6.5 g resorcinol, and 9 mL 37% formaldehyde dissolved in 100 mL deionized water", "time": {"raw_string": "", "unit": "", "max_value": null, "min_value": null}, "temperature": {"raw_string": "", "unit": "", "max_value": null, "min_value": null}, "pH": {"raw_string": "", "max_value": null, "min_value": null}, "ratios": [], "atmosphere": {"raw_string": "", "atmosphere_normalized": ""}}, {"operation_type": "mixing", "operation_details": "Adjust pH with concentrated hydrochloric acid until it reached 1.0", "time": {"raw_string": "", "unit": "", "max_value": null, "min_value": null}, "temperature": {"raw_string": "", "unit": "", "max_value": null, "min_value": null}, "pH": {"raw_string": "1.0", "max_value": 1.0, "min_value": 1.0}, "ratios": [], "atmosphere": {"raw_string": "", "atmosphere_normalized": ""}}, {"operation_type": "mixing", "operation_details": "sealed with a layer of PE film and placed in a water bath at 85 °C for 3 h to produce a NiCl2/resorcinol-formaldehyde (RF) gel", "time": {"raw_string": "3 h", "unit": "h", "max_value": 3.0, "min_value": 3.0}, "temperature": {"raw_string": "85 °C", "unit": "°C", "max_value": 85.0, "min_value": 85.0}, "pH": {"raw_string": "", "max_value": null, "min_value": null}, "ratios": [], "atmosphere": {"raw_string": "", "atmosphere_normalized": ""}}, {"operation_type": "heating", "operation_details": "gel was dried in an oven at 85 °C for 24 h", "time": {"raw_string": "24 h", "unit": "h", "max_value": 24.0, "min_value": 24.0}, "temperature": {"raw_string": "85 °C", "unit": "°C", "max_value": 85.0, "min_value": 85.0}, "pH": {"raw_string": "", "max_value": null, "min_value": null}, "ratios": [], "atmosphere": {"raw_string": "", "atmosphere_normalized": ""}}, {"operation_type": "heating", "operation_details": "calcined at 700 °C for 2 h under flowing argon to produce Ni/carbon composite microspheres", "time": {"raw_string": "2 h", "unit": "h", "max_value": 2.0, "min_value": 2.0}, "temperature": {"raw_string": "700 °C", "unit": "°C", "max_value": 700.0, "min_value": 700.0}, "pH": {"raw_string": "", "max_value": null, "min_value": null}, "ratios": [], "atmosphere": {"raw_string": "argon", "atmosphere_normalized": "Argon (Ar)"}}, {"operation_type": "heating", "operation_details": "heated to 700 °C and maintained for 2 h under oxygen atmosphere to burn out carbon template", "time": {"raw_string": "2 h", "unit": "h", "max_value": 2.0, "min_value": 2.0}, "temperature": {"raw_string": "700 °C", "unit": "°C", "max_value": 700.0, "min_value": 700.0}, "pH": {"raw_string": "", "max_value": null, "min_value": null}, "ratios": [], "atmosphere": {"raw_string": "oxygen", "atmosphere_normalized": "Oxygen (O2)"}}], "phase_purity": {"impurity_phase": [], "phase_purity_details": "peaks at 37.2°, 43.3°, 62.8°, 75.5°, and 79.4° can be assigned to the (1 1 1), (2 0 0), (2 2 0), (3 1 1), and (2 2 2) reflections of cubic NiO", "classification": "Pure", "characterization_methods": {"characterization_string": ["XRD", "SEM", "TEM", "CV"], "characterization_normalized": ["X-ray Diffraction (XRD)", "Scanning Electron Microscopy (SEM)", "Transmission Electron Microscopy (TEM)", "Cyclic Voltammetry (CV)"]}}}
{"protocol": {"doi": "10.1149/2754-2734/ac6618", "target": {"material_string": "La0.9Sr0.2FeO3", "material_form": "powder", "material_formula": "La0.9Sr0.2FeO3", "composition": [{"formula": "La0.9Sr0.2FeO3", "amount": "1", "elements": {"La": "0.9", "Sr": "0.2", "Fe": "1", "O": "3"}, "species": {"La": "0.9", "Sr": "0.2", "FeO3": "1"}}], "additives": [], "is_mixture": false, "phase": "", "oxygen_deficiency": "no", "oxidation_states": {}}, "metal_precursors": [{"material_string": "La(NO3)3·6H2O", "material_form": "", "material_formula": "La(NO3)3·6H2O", "composition": [{"formula": "La(NO3)3", "amount": "1", "elements": {"N": "3", "O": "9", "La": "1"}, "species": {"NO3": "3", "La": "1"}}, {"formula": "H2O", "amount": "6", "elements": {"H": "2", "O": "1"}, "species": {"H2O": "1"}}], "additives": [], "is_mixture": true, "phase": "", "oxygen_deficiency": "no", "oxidation_states": {"La": [3], "N": [5], "O": [-2]}}, {"material_string": "Sr(NO3)2", "material_form": "", "material_formula": "Sr(NO3)2", "composition": [{"formula": "Sr(NO3)2", "amount": "1", "elements": {"N": "2", "O": "6", "Sr": "1"}, "species": {"NO3": "2", "Sr": "1"}}], "additives": [], "is_mixture": false, "phase": "", "oxygen_deficiency": "no", "oxidation_states": {"Sr": [2], "N": [5], "O": [-2]}}, {"material_string": "Fe(NO3)3·9H2O", "material_form": "", "material_formula": "Fe(NO3)3·9H2O", "composition": [{"formula": "Fe(NO3)3", "amount": "1", "elements": {"N": "3", "O": "9", "Fe": "1"}, "species": {"NO3": "3", "Fe": "1"}}, {"formula": "H2O", "amount": "9", "elements": {"H": "2", "O": "1"}, "species": {"H2O": "1"}}], "additives": [], "is_mixture": true, "phase": "", "oxygen_deficiency": "no", "oxidation_states": {"Fe": [3], "N": [5], "O": [-2]}}], "reagents": [{"reagent_string": "deionized water", "reagent_role": "solvent", "pubchem_CID": 962, "iupac_name": "oxidane", "reagent_formula": "H2O", "smiles": "O"}, {"reagent_string": "EDTA", "reagent_role": "chelating agent", "pubchem_CID": 6049, "iupac_name": "2-[2-[bis(carboxymethyl)amino]ethyl-(carboxymethyl)amino]acetic acid", "reagent_formula": "C10H16N2O8", "smiles": "C(CN(CC(=O)O)CC(=O)O)N(CC(=O)O)CC(=O)O"}, {"reagent_string": "citric acid", "reagent_role": "chelating agent", "pubchem_CID": 311, "iupac_name": "2-hydroxypropane-1,2,3-tricarboxylic acid", "reagent_formula": "C6H8O7", "smiles": "C(C(=O)O)C(CC(=O)O)(C(=O)O)O"}, {"reagent_string": "NH4OH", "reagent_role": "unspecified", "pubchem_CID": 14923, "iupac_name": "azanium hydroxide", "reagent_formula": "H5NO", "smiles": "[NH4+].[OH-]"}, {"reagent_string": "ethylene glycol", "reagent_role": "unspecified", "pubchem_CID": 174, "iupac_name": "ethane-1,2-diol", "reagent_formula": "C2H6O2", "smiles": "C(CO)O"}]}, "operations": [{"operation_type": "mixing", "operation_details": "Stoichiometric amounts of metal nitrates dissolved in deionized water", "time": {"raw_string": "", "unit": "", "max_value": null, "min_value": null}, "temperature": {"raw_string": "", "unit": "", "max_value": null, "min_value": null}, "pH": {"raw_string": "", "max_value": null, "min_value": null}, "ratios": [], "atmosphere": {"raw_string": "", "atmosphere_normalized": ""}}, {"operation_type": "mixing", "operation_details": "EDTA added in a stoichiometric ratio of 1.5:1 with respect to metal ions under uniform stirring and heating", "time": {"raw_string": "", "unit": "", "max_value": null, "min_value": null}, "temperature": {"raw_string": "", "unit": "", "max_value": null, "min_value": null}, "pH": {"raw_string": "", "max_value": null, "min_value": null}, "ratios": [{"type": "molar ratio", "description": "EDTA:metal ions", "value": "1.5:1"}], "atmosphere": {"raw_string": "", "atmosphere_normalized": ""}}, {"operation_type": "mixing", "operation_details": "Citric acid added with a molar ratio of 1:1 with total metal ions", "time": {"raw_string": "", "unit": "", "max_value": null, "min_value": null}, "temperature": {"raw_string": "", "unit": "", "max_value": null, "min_value": null}, "pH": {"raw_string": "", "max_value": null, "min_value": null}, "ratios": [{"type": "molar ratio", "description": "citric acid:metal ions", "value": "1:1"}], "atmosphere": {"raw_string": "", "atmosphere_normalized": ""}}, {"operation_type": "mixing", "operation_details": "pH adjusted to 6 by dropwise addition of NH4OH; ethylene glycol added", "time": {"raw_string": "", "unit": "", "max_value": null, "min_value": null}, "temperature": {"raw_string": "", "unit": "", "max_value": null, "min_value": null}, "pH": {"raw_string": "6", "max_value": 6.0, "min_value": 6.0}, "ratios": [], "atmosphere": {"raw_string": "", "atmosphere_normalized": ""}}, {"operation_type": "mixing", "operation_details": "kept at 90 °C under constant stirring for gelation", "time": {"raw_string": "", "unit": "", "max_value": null, "min_value": null}, "temperature": {"raw_string": "90 °C", "unit": "°C", "max_value": 90.0, "min_value": 90.0}, "pH": {"raw_string": "", "max_value": null, "min_value": null}, "ratios": [], "atmosphere": {"raw_string": "", "atmosphere_normalized": ""}}, {"operation_type": "heating", "operation_details": "dried at 150 °C for 12 h to obtain amorphous material", "time": {"raw_string": "12 h", "unit": "h", "max_value": 12.0, "min_value": 12.0}, "temperature": {"raw_string": "150 °C", "unit": "°C", "max_value": 150.0, "min_value": 150.0}, "pH": {"raw_string": "", "max_value": null, "min_value": null}, "ratios": [], "atmosphere": {"raw_string": "", "atmosphere_normalized": ""}}, {"operation_type": "grinding", "operation_details": "powder ground", "time": {"raw_string": "", "unit": "", "max_value": null, "min_value": null}, "temperature": {"raw_string": "", "unit": "", "max_value": null, "min_value": null}, "pH": {"raw_string": "", "max_value": null, "min_value": null}, "ratios": [], "atmosphere": {"raw_string": "", "atmosphere_normalized": ""}}, {"operation_type": "heating", "operation_details": "calcined at 1000 °C for 5 h", "time": {"raw_string": "5 h", "unit": "h", "max_value": 5.0, "min_value": 5.0}, "temperature": {"raw_string": "1000 °C", "unit": "°C", "max_value": 1000.0, "min_value": 1000.0}, "pH": {"raw_string": "", "max_value": null, "min_value": null}, "ratios": [], "atmosphere": {"raw_string": "", "atmosphere_normalized": ""}}], "phase_purity": {"impurity_phase": [], "phase_purity_details": "perovskite oxide structure with orthorhombic symmetry without exhibiting any secondary phases", "classification": "Pure", "characterization_methods": {"characterization_string": ["XRD", "XPS", "Mössbauer spectroscopy", "TPD", "TPRxn", "4-probe electrical conductivity", "RAMAN spectroscopy"], "characterization_normalized": ["X-ray Diffraction (XRD)", "X-ray Photoelectron Spectroscopy (XPS)", "Mössbauer Spectroscopy", "Temperature Programmed Techniques (TPR/TPD/TPO)", "Raman Spectroscopy"]}}}
{"protocol": {"doi": "10.1149/2754-2734/ac6618", "target": {"material_string": "La0.8Sr0.2FeO3", "material_form": "powder", "material_formula": "La0.8Sr0.2FeO3", "composition": [{"formula": "La0.8Sr0.2FeO3", "amount": "1", "elements": {"La": "0.8", "Sr": "0.2", "Fe": "1", "O": "3"}, "species": {"La": "0.8", "Sr": "0.2", "FeO3": "1"}}], "additives": [], "is_mixture": false, "phase": "", "oxygen_deficiency": "no", "oxidation_states": {}}, "metal_precursors": [{"material_string": "La(NO3)3·6H2O", "material_form": "", "material_formula": "La(NO3)3·6H2O", "composition": [{"formula": "La(NO3)3", "amount": "1", "elements": {"N": "3", "O": "9", "La": "1"}, "species": {"NO3": "3", "La": "1"}}, {"formula": "H2O", "amount": "6", "elements": {"H": "2", "O": "1"}, "species": {"H2O": "1"}}], "additives": [], "is_mixture": true, "phase": "", "oxygen_deficiency": "no", "oxidation_states": {"La": [3], "N": [5], "O": [-2]}}, {"material_string": "Sr(NO3)2", "material_form": "", "material_formula": "Sr(NO3)2", "composition": [{"formula": "Sr(NO3)2", "amount": "1", "elements": {"N": "2", "O": "6", "Sr": "1"}, "species": {"NO3": "2", "Sr": "1"}}], "additives": [], "is_mixture": false, "phase": "", "oxygen_deficiency": "no", "oxidation_states": {"Sr": [2], "N": [5], "O": [-2]}}, {"material_string": "Fe(NO3)3·9H2O", "material_form": "", "material_formula": "Fe(NO3)3·9H2O", "composition": [{"formula": "Fe(NO3)3", "amount": "1", "elements": {"N": "3", "O": "9", "Fe": "1"}, "species": {"NO3": "3", "Fe": "1"}}, {"formula": "H2O", "amount": "9", "elements": {"H": "2", "O": "1"}, "species": {"H2O": "1"}}], "additives": [], "is_mixture": true, "phase": "", "oxygen_deficiency": "no", "oxidation_states": {"Fe": [3], "N": [5], "O": [-2]}}], "reagents": [{"reagent_string": "deionized water", "reagent_role": "solvent", "pubchem_CID": 962, "iupac_name": "oxidane", "reagent_formula": "H2O", "smiles": "O"}, {"reagent_string": "EDTA", "reagent_role": "chelating agent", "pubchem_CID": 6049, "iupac_name": "2-[2-[bis(carboxymethyl)amino]ethyl-(carboxymethyl)amino]acetic acid", "reagent_formula": "C10H16N2O8", "smiles": "C(CN(CC(=O)O)CC(=O)O)N(CC(=O)O)CC(=O)O"}, {"reagent_string": "citric acid", "reagent_role": "chelating agent", "pubchem_CID": 311, "iupac_name": "2-hydroxypropane-1,2,3-tricarboxylic acid", "reagent_formula": "C6H8O7", "smiles": "C(C(=O)O)C(CC(=O)O)(C(=O)O)O"}, {"reagent_string": "NH4OH", "reagent_role": "unspecified", "pubchem_CID": 14923, "iupac_name": "azanium hydroxide", "reagent_formula": "H5NO", "smiles": "[NH4+].[OH-]"}, {"reagent_string": "ethylene glycol", "reagent_role": "unspecified", "pubchem_CID": 174, "iupac_name": "ethane-1,2-diol", "reagent_formula": "C2H6O2", "smiles": "C(CO)O"}]}, "operations": [{"operation_type": "mixing", "operation_details": "Stoichiometric amounts of metal nitrates dissolved in deionized water", "time": {"raw_string": "", "unit": "", "max_value": null, "min_value": null}, "temperature": {"raw_string": "", "unit": "", "max_value": null, "min_value": null}, "pH": {"raw_string": "", "max_value": null, "min_value": null}, "ratios": [], "atmosphere": {"raw_string": "", "atmosphere_normalized": ""}}, {"operation_type": "mixing", "operation_details": "EDTA added in a stoichiometric ratio of 1.5:1 with respect to metal ions under uniform stirring and heating", "time": {"raw_string": "", "unit": "", "max_value": null, "min_value": null}, "temperature": {"raw_string": "", "unit": "", "max_value": null, "min_value": null}, "pH": {"raw_string": "", "max_value": null, "min_value": null}, "ratios": [{"type": "molar ratio", "description": "EDTA:metal ions", "value": "1.5:1"}], "atmosphere": {"raw_string": "", "atmosphere_normalized": ""}}, {"operation_type": "mixing", "operation_details": "Citric acid added with a molar ratio of 1:1 with total metal ions", "time": {"raw_string": "", "unit": "", "max_value": null, "min_value": null}, "temperature": {"raw_string": "", "unit": "", "max_value": null, "min_value": null}, "pH": {"raw_string": "", "max_value": null, "min_value": null}, "ratios": [{"type": "molar ratio", "description": "citric acid:metal ions", "value": "1:1"}], "atmosphere": {"raw_string": "", "atmosphere_normalized": ""}}, {"operation_type": "mixing", "operation_details": "pH adjusted to 6 by dropwise addition of NH4OH; ethylene glycol added", "time": {"raw_string": "", "unit": "", "max_value": null, "min_value": null}, "temperature": {"raw_string": "", "unit": "", "max_value": null, "min_value": null}, "pH": {"raw_string": "6", "max_value": 6.0, "min_value": 6.0}, "ratios": [], "atmosphere": {"raw_string": "", "atmosphere_normalized": ""}}, {"operation_type": "mixing", "operation_details": "kept at 90 °C under constant stirring for gelation", "time": {"raw_string": "", "unit": "", "max_value": null, "min_value": null}, "temperature": {"raw_string": "90 °C", "unit": "°C", "max_value": 90.0, "min_value": 90.0}, "pH": {"raw_string": "", "max_value": null, "min_value": null}, "ratios": [], "atmosphere": {"raw_string": "", "atmosphere_normalized": ""}}, {"operation_type": "heating", "operation_details": "dried at 150 °C for 12 h to obtain amorphous material", "time": {"raw_string": "12 h", "unit": "h", "max_value": 12.0, "min_value": 12.0}, "temperature": {"raw_string": "150 °C", "unit": "°C", "max_value": 150.0, "min_value": 150.0}, "pH": {"raw_string": "", "max_value": null, "min_value": null}, "ratios": [], "atmosphere": {"raw_string": "", "atmosphere_normalized": ""}}, {"operation_type": "grinding", "operation_details": "powder ground", "time": {"raw_string": "", "unit": "", "max_value": null, "min_value": null}, "temperature": {"raw_string": "", "unit": "", "max_value": null, "min_value": null}, "pH": {"raw_string": "", "max_value": null, "min_value": null}, "ratios": [], "atmosphere": {"raw_string": "", "atmosphere_normalized": ""}}, {"operation_type": "heating", "operation_details": "calcined at 1000 °C for 5 h", "time": {"raw_string": "5 h", "unit": "h", "max_value": 5.0, "min_value": 5.0}, "temperature": {"raw_string": "1000 °C", "unit": "°C", "max_value": 1000.0, "min_value": 1000.0}, "pH": {"raw_string": "", "max_value": null, "min_value": null}, "ratios": [], "atmosphere": {"raw_string": "", "atmosphere_normalized": ""}}], "phase_purity": {"impurity_phase": [], "phase_purity_details": "perovskite oxide structure with orthorhombic symmetry without exhibiting any secondary phases", "classification": "Pure", "characterization_methods": {"characterization_string": ["XRD", "XPS", "Mössbauer spectroscopy", "TPD", "TPRxn", "4-probe electrical conductivity", "RAMAN spectroscopy"], "characterization_normalized": ["X-ray Diffraction (XRD)", "X-ray Photoelectron Spectroscopy (XPS)", "Mössbauer Spectroscopy", "Temperature Programmed Techniques (TPR/TPD/TPO)", "Raman Spectroscopy"]}}}
