Repository: hackingmaterials/sol-gel-data

# scripts/

Regenerates every numbered table and figure in the manuscript and the Supplementary
Information.

## Contents

- `figures_tables.ipynb` — one section per manuscript item. Table 2, Figure 2 and Figure 3
  are built from `sol_gel_dataset.jsonl`; Tables 3–5, Tables S2–S6 and Figures S1–S4 from
  the validation labels below.
- `validation/` — the human and LLM annotations for the 200-paper validation set:
  paper-level classification labels (`classification_human.jsonl`,
  `classification_LLM.jsonl`), the 286 records extracted by Gemini 3.0 Flash
  (`validation_LLM.jsonl`) and the 279 ground-truth records they are matched against

File: scripts/validation/validation_human.jsonl (part 15 of 33)
{"protocol": {"doi": "10.1149/2754-2734/ac6618", "target": {"material_string": "La0.7Sr0.2Co0.2Fe0.8O3", "material_form": "powder", "material_formula": "La0.7Sr0.2Co0.2Fe0.8O3", "composition": [{"formula": "La0.7Sr0.2Co0.2Fe0.8O3", "amount": "1", "elements": {"La": "0.7", "Sr": "0.2", "Co": "0.2", "Fe": "0.8", "O": "3"}, "species": {"La": "0.7", "Sr": "0.2", "Co": "0.2", "Fe": "0.8", "O": "3"}}], "additives": [], "is_mixture": false, "phase": "", "oxygen_deficiency": "no", "oxidation_states": {}}, "metal_precursors": [{"material_string": "La(NO3)3·6H2O", "material_form": "", "material_formula": "La(NO3)3·6H2O", "composition": [{"formula": "La(NO3)3", "amount": "1", "elements": {"N": "3", "O": "9", "La": "1"}, "species": {"NO3": "3", "La": "1"}}, {"formula": "H2O", "amount": "6", "elements": {"H": "2", "O": "1"}, "species": {"H2O": "1"}}], "additives": [], "is_mixture": true, "phase": "", "oxygen_deficiency": "no", "oxidation_states": {"La": [3], "N": [5], "O": [-2]}}, {"material_string": "Sr(NO3)2", "material_form": "", "material_formula": "Sr(NO3)2", "composition": [{"formula": "Sr(NO3)2", "amount": "1", "elements": {"N": "2", "O": "6", "Sr": "1"}, "species": {"NO3": "2", "Sr": "1"}}], "additives": [], "is_mixture": false, "phase": "", "oxygen_deficiency": "no", "oxidation_states": {"Sr": [2], "N": [5], "O": [-2]}}, {"material_string": "Co(NO3)2·6H2O", "material_form": "", "material_formula": "Co(NO3)2·6H2O", "composition": [{"formula": "Co(NO3)2", "amount": "1", "elements": {"N": "2", "O": "6", "Co": "1"}, "species": {"NO3": "2", "Co": "1"}}, {"formula": "H2O", "amount": "6", "elements": {"H": "2", "O": "1"}, "species": {"H2O": "1"}}], "additives": [], "is_mixture": true, "phase": "", "oxygen_deficiency": "no", "oxidation_states": {"Co": [2], "N": [5], "O": [-2]}}, {"material_string": "Fe(NO3)3·9H2O", "material_form": "", "material_formula": "Fe(NO3)3·9H2O", "composition": [{"formula": "Fe(NO3)3", "amount": "1", "elements": {"N": "3", "O": "9", "Fe": "1"}, "species": {"NO3": "3", "Fe": "1"}}, {"formula": "H2O", "amount": "9", "elements": {"H": "2", "O": "1"}, "species": {"H2O": "1"}}], "additives": [], "is_mixture": true, "phase": "", "oxygen_deficiency": "no", "oxidation_states": {"Fe": [3], "N": [5], "O": [-2]}}], "reagents": [{"reagent_string": "deionized water", "reagent_role": "", "pubchem_CID": 962, "iupac_name": "oxidane", "reagent_formula": "H2O", "smiles": "O"}, {"reagent_string": "EDTA", "reagent_role": "", "pubchem_CID": 6049, "iupac_name": "2-[2-[bis(carboxymethyl)amino]ethyl-(carboxymethyl)amino]acetic acid", "reagent_formula": "C10H16N2O8", "smiles": "C(CN(CC(=O)O)CC(=O)O)N(CC(=O)O)CC(=O)O"}, {"reagent_string": "citric acid", "reagent_role": "", "pubchem_CID": 311, "iupac_name": "2-hydroxypropane-1,2,3-tricarboxylic acid", "reagent_formula": "C6H8O7", "smiles": "C(C(=O)O)C(CC(=O)O)(C(=O)O)O"}, {"reagent_string": "NH4OH", "reagent_role": "", "pubchem_CID": 14923, "iupac_name": "azanium hydroxide", "reagent_formula": "H5NO", "smiles": "[NH4+].[OH-]"}, {"reagent_string": "ethylene glycol", "reagent_role": "", "pubchem_CID": 174, "iupac_name": "ethane-1,2-diol", "reagent_formula": "C2H6O2", "smiles": "C(CO)O"}]}, "operations": [{"operation_type": "", "operation_details": "dissolve the stoichiometric metal nitrates in deionized water", "time": {"raw_string": "", "unit": "", "max_value": null, "min_value": null}, "temperature": {"raw_string": "", "unit": "", "max_value": null, "min_value": null}, "pH": {"raw_string": "", "max_value": null, "min_value": null}, "ratios": [], "atmosphere": {"raw_string": "", "atmosphere_normalized": ""}}, {"operation_type": "", "operation_details": "add EDTA in stoichiometric excess with steady stirring and heating", "time": {"raw_string": "", "unit": "", "max_value": null, "min_value": null}, "temperature": {"raw_string": "", "unit": "", "max_value": null, "min_value": null}, "pH": {"raw_string": "", "max_value": null, "min_value": null}, "ratios": [{"type": "molar ratio", "description": "EDTA:metal ions", "value": "1.5:1"}], "atmosphere": {"raw_string": "", "atmosphere_normalized": ""}}, {"operation_type": "", "operation_details": "add citric acid in equal molar ratio to the metal ions", "time": {"raw_string": "", "unit": "", "max_value": null, "min_value": null}, "temperature": {"raw_string": "", "unit": "", "max_value": null, "min_value": null}, "pH": {"raw_string": "", "max_value": null, "min_value": null}, "ratios": [{"type": "molar ratio", "description": "citric acid:metal ions", "value": "1:1"}], "atmosphere": {"raw_string": "", "atmosphere_normalized": ""}}, {"operation_type": "", "operation_details": "set the pH with dropwise ammonium hydroxide and add ethylene glycol", "time": {"raw_string": "", "unit": "", "max_value": null, "min_value": null}, "temperature": {"raw_string": "", "unit": "", "max_value": null, "min_value": null}, "pH": {"raw_string": "6", "max_value": 6.0, "min_value": 6.0}, "ratios": [], "atmosphere": {"raw_string": "", "atmosphere_normalized": ""}}, {"operation_type": "", "operation_details": "keep stirring constantly until a gel forms", "time": {"raw_string": "", "unit": "", "max_value": null, "min_value": null}, "temperature": {"raw_string": "90 °C", "unit": "°C", "max_value": 90.0, "min_value": 90.0}, "pH": {"raw_string": "", "max_value": null, "min_value": null}, "ratios": [], "atmosphere": {"raw_string": "", "atmosphere_normalized": ""}}, {"operation_type": "", "operation_details": "dry to an amorphous solid", "time": {"raw_string": "12 h", "unit": "h", "max_value": 12.0, "min_value": 12.0}, "temperature": {"raw_string": "150 °C", "unit": "°C", "max_value": 150.0, "min_value": 150.0}, "pH": {"raw_string": "", "max_value": null, "min_value": null}, "ratios": [], "atmosphere": {"raw_string": "", "atmosphere_normalized": ""}}, {"operation_type": "", "operation_details": "grind the dried amorphous product", "time": {"raw_string": "", "unit": "", "max_value": null, "min_value": null}, "temperature": {"raw_string": "", "unit": "", "max_value": null, "min_value": null}, "pH": {"raw_string": "", "max_value": null, "min_value": null}, "ratios": [], "atmosphere": {"raw_string": "", "atmosphere_normalized": ""}}, {"operation_type": "", "operation_details": "calcine the ground powder to perovskite", "time": {"raw_string": "5 h", "unit": "h", "max_value": 5.0, "min_value": 5.0}, "temperature": {"raw_string": "1000 °C", "unit": "°C", "max_value": 1000.0, "min_value": 1000.0}, "pH": {"raw_string": "", "max_value": null, "min_value": null}, "ratios": [], "atmosphere": {"raw_string": "", "atmosphere_normalized": ""}}], "phase_purity": {"impurity_phase": [{"material_string": "rhombohedral phase", "material_form": "", "material_formula": "", "composition": [], "additives": [], "is_mixture": false, "phase": "", "oxygen_deficiency": "no", "oxidation_states": {}}], "phase_purity_details": "", "classification": "Impure", "characterization_methods": {"characterization_string": [], "characterization_normalized": []}}}
{"protocol": {"doi": "10.1016/j.est.2023.106695", "target": {"material_string": "BaCoO3-δ", "material_form": "powder", "material_formula": "BaCoO3", "composition": [{"formula": "BaCoO3", "amount": "1", "elements": {"Ba": "1", "Co": "1", "O": "3"}, "species": {"Ba": "1", "Co": "1", "O": "3"}}], "additives": [], "is_mixture": false, "phase": "", "oxygen_deficiency": "yes", "oxidation_states": {"Ba": [2], "Co": [4], "O": [-2]}}, "metal_precursors": [{"material_string": "Ba(NO3)2", "material_form": "", "material_formula": "Ba(NO3)2", "composition": [{"formula": "Ba(NO3)2", "amount": "1", "elements": {"N": "2", "O": "6", "Ba": "1"}, "species": {"NO3": "2", "Ba": "1"}}], "additives": [], "is_mixture": false, "phase": "", "oxygen_deficiency": "no", "oxidation_states": {"Ba": [2], "N": [5], "O": [-2]}}, {"material_string": "Co(NO3)2·6H2O", "material_form": "", "material_formula": "Co(NO3)2·6H2O", "composition": [{"formula": "Co(NO3)2", "amount": "1", "elements": {"N": "2", "O": "6", "Co": "1"}, "species": {"NO3": "2", "Co": "1"}}, {"formula": "H2O", "amount": "6", "elements": {"H": "2", "O": "1"}, "species": {"H2O": "1"}}], "additives": [], "is_mixture": true, "phase": "", "oxygen_deficiency": "no", "oxidation_states": {"Co": [2], "N": [5], "O": [-2]}}], "reagents": [{"reagent_string": "citric acid", "reagent_role": "", "pubchem_CID": 311, "iupac_name": "2-hydroxypropane-1,2,3-tricarboxylic acid", "reagent_formula": "C6H8O7", "smiles": "C(C(=O)O)C(CC(=O)O)(C(=O)O)O"}, {"reagent_string": "EDTA", "reagent_role": "", "pubchem_CID": 6049, "iupac_name": "2-[2-[bis(carboxymethyl)amino]ethyl-(carboxymethyl)amino]acetic acid", "reagent_formula": "C10H16N2O8", "smiles": "C(CN(CC(=O)O)CC(=O)O)N(CC(=O)O)CC(=O)O"}, {"reagent_string": "de-ionized water", "reagent_role": "", "pubchem_CID": 962, "iupac_name": "oxidane", "reagent_formula": "H2O", "smiles": "O"}, {"reagent_string": "ethylene glycol", "reagent_role": "", "pubchem_CID": 174, "iupac_name": "ethane-1,2-diol", "reagent_formula": "C2H6O2", "smiles": "C(CO)O"}, {"reagent_string": "ammonia solution", "reagent_role": "", "pubchem_CID": null, "iupac_name": "", "reagent_formula": "", "smiles": ""}]}, "operations": [{"operation_type": "", "operation_details": "dissolve stoichiometric metal nitrates, citric acid and EDTA in deionized water", "time": {"raw_string": "", "unit": "", "max_value": null, "min_value": null}, "temperature": {"raw_string": "", "unit": "", "max_value": null, "min_value": null}, "pH": {"raw_string": "", "max_value": null, "min_value": null}, "ratios": [{"type": "mole ratio", "description": "citric acid:EDTA:total metal ions", "value": "1.2:0.6:1"}], "atmosphere": {"raw_string": "", "atmosphere_normalized": ""}}, {"operation_type": "", "operation_details": "add ethylene glycol and ammonia to adjust the pH", "time": {"raw_string": "", "unit": "", "max_value": null, "min_value": null}, "temperature": {"raw_string": "", "unit": "", "max_value": null, "min_value": null}, "pH": {"raw_string": "8", "max_value": 8.0, "min_value": 8.0}, "ratios": [], "atmosphere": {"raw_string": "", "atmosphere_normalized": ""}}, {"operation_type": "", "operation_details": "stir in a thermostatted water bath until a resin forms", "time": {"raw_string": "5 h", "unit": "h", "max_value": 5.0, "min_value": 5.0}, "temperature": {"raw_string": "80 °C", "unit": "°C", "max_value": 80.0, "min_value": 80.0}, "pH": {"raw_string": "", "max_value": null, "min_value": null}, "ratios": [], "atmosphere": {"raw_string": "", "atmosphere_normalized": ""}}, {"operation_type": "", "operation_details": "dry the resin in an electrothermal drier", "time": {"raw_string": "3 h", "unit": "h", "max_value": 3.0, "min_value": 3.0}, "temperature": {"raw_string": "200 °C", "unit": "°C", "max_value": 200.0, "min_value": 200.0}, "pH": {"raw_string": "", "max_value": null, "min_value": null}, "ratios": [], "atmosphere": {"raw_string": "", "atmosphere_normalized": ""}}, {"operation_type": "", "operation_details": "pre-calcine in a muffle furnace to remove organics", "time": {"raw_string": "3 h", "unit": "h", "max_value": 3.0, "min_value": 3.0}, "temperature": {"raw_string": "300 °C", "unit": "°C", "max_value": 300.0, "min_value": 300.0}, "pH": {"raw_string": "", "max_value": null, "min_value": null}, "ratios": [], "atmosphere": {"raw_string": "", "atmosphere_normalized": ""}}, {"operation_type": "", "operation_details": "calcine the pre-calcined precursor", "time": {"raw_string": "5 h", "unit": "h", "max_value": 5.0, "min_value": 5.0}, "temperature": {"raw_string": "1000 °C", "unit": "°C", "max_value": 1000.0, "min_value": 1000.0}, "pH": {"raw_string": "", "max_value": null, "min_value": null}, "ratios": [], "atmosphere": {"raw_string": "", "atmosphere_normalized": ""}}, {"operation_type": "", "operation_details": "grind to powder in a ball crusher", "time": {"raw_string": "", "unit": "", "max_value": null, "min_value": null}, "temperature": {"raw_string": "", "unit": "", "max_value": null, "min_value": null}, "pH": {"raw_string": "", "max_value": null, "min_value": null}, "ratios": [], "atmosphere": {"raw_string": "", "atmosphere_normalized": ""}}], "phase_purity": {"impurity_phase": [], "phase_purity_details": "", "classification": "Pure", "characterization_methods": {"characterization_string": [], "characterization_normalized": []}}}
{"protocol": {"doi": "10.1016/j.est.2023.106695", "target": {"material_string": "SrCoO3-δ", "material_form": "powder", "material_formula": "SrCoO3", "composition": [{"formula": "SrCoO3", "amount": "1", "elements": {"Sr": "1", "Co": "1", "O": "3"}, "species": {"Sr": "1", "Co": "1", "O": "3"}}], "additives": [], "is_mixture": false, "phase": "", "oxygen_deficiency": "yes", "oxidation_states": {"Sr": [2], "Co": [4], "O": [-2]}}, "metal_precursors": [{"material_string": "Sr(NO3)2", "material_form": "", "material_formula": "Sr(NO3)2", "composition": [{"formula": "Sr(NO3)2", "amount": "1", "elements": {"N": "2", "O": "6", "Sr": "1"}, "species": {"NO3": "2", "Sr": "1"}}], "additives": [], "is_mixture": false, "phase": "", "oxygen_deficiency": "no", "oxidation_states": {"Sr": [2], "N": [5], "O": [-2]}}, {"material_string": "Co(NO3)2·6H2O", "material_form": "", "material_formula": "Co(NO3)2·6H2O", "composition": [{"formula": "Co(NO3)2", "amount": "1", "elements": {"N": "2", "O": "6", "Co": "1"}, "species": {"NO3": "2", "Co": "1"}}, {"formula": "H2O", "amount": "6", "elements": {"H": "2", "O": "1"}, "species": {"H2O": "1"}}], "additives": [], "is_mixture": true, "phase": "", "oxygen_deficiency": "no", "oxidation_states": {"Co": [2], "N": [5], "O": [-2]}}], "reagents": [{"reagent_string": "citric acid", "reagent_role": "", "pubchem_CID": 311, "iupac_name": "2-hydroxypropane-1,2,3-tricarboxylic acid", "reagent_formula": "C6H8O7", "smiles": "C(C(=O)O)C(CC(=O)O)(C(=O)O)O"}, {"reagent_string": "EDTA", "reagent_role": "", "pubchem_CID": 6049, "iupac_name": "2-[2-[bis(carboxymethyl)amino]ethyl-(carboxymethyl)amino]acetic acid", "reagent_formula": "C10H16N2O8", "smiles": "C(CN(CC(=O)O)CC(=O)O)N(CC(=O)O)CC(=O)O"}, {"reagent_string": "de-ionized water", "reagent_role": "", "pubchem_CID": 962, "iupac_name": "oxidane", "reagent_formula": "H2O", "smiles": "O"}, {"reagent_string": "ethylene glycol", "reagent_role": "", "pubchem_CID": 174, "iupac_name": "ethane-1,2-diol", "reagent_formula": "C2H6O2", "smiles": "C(CO)O"}, {"reagent_string": "ammonia solution", "reagent_role": "", "pubchem_CID": null, "iupac_name": "", "reagent_formula": "", "smiles": ""}]}, "operations": [{"operation_type": "", "operation_details": "dissolve the metal nitrates, citric acid and EDTA in de-ionized water", "time": {"raw_string": "", "unit": "", "max_value": null, "min_value": null}, "temperature": {"raw_string": "", "unit": "", "max_value": null, "min_value": null}, "pH": {"raw_string": "", "max_value": null, "min_value": null}, "ratios": [{"type": "mole ratio", "description": "citric acid:EDTA:total metal ions", "value": "1.2:0.6:1"}], "atmosphere": {"raw_string": "", "atmosphere_normalized": ""}}, {"operation_type": "", "operation_details": "add ethylene glycol and ammonia solution to set the pH", "time": {"raw_string": "", "unit": "", "max_value": null, "min_value": null}, "temperature": {"raw_string": "", "unit": "", "max_value": null, "min_value": null}, "pH": {"raw_string": "8", "max_value": 8.0, "min_value": 8.0}, "ratios": [], "atmosphere": {"raw_string": "", "atmosphere_normalized": ""}}, {"operation_type": "", "operation_details": "stir in a thermostatted water bath to obtain a resin", "time": {"raw_string": "5 h", "unit": "h", "max_value": 5.0, "min_value": 5.0}, "temperature": {"raw_string": "80 °C", "unit": "°C", "max_value": 80.0, "min_value": 80.0}, "pH": {"raw_string": "", "max_value": null, "min_value": null}, "ratios": [], "atmosphere": {"raw_string": "", "atmosphere_normalized": ""}}, {"operation_type": "", "operation_details": "dry the resin in an electrothermal drier", "time": {"raw_string": "3 h", "unit": "h", "max_value": 3.0, "min_value": 3.0}, "temperature": {"raw_string": "200 °C", "unit": "°C", "max_value": 200.0, "min_value": 200.0}, "pH": {"raw_string": "", "max_value": null, "min_value": null}, "ratios": [], "atmosphere": {"raw_string": "", "atmosphere_normalized": ""}}, {"operation_type": "", "operation_details": "pre-calcine in a muffle furnace to burn off organic components", "time": {"raw_string": "3 h", "unit": "h", "max_value": 3.0, "min_value": 3.0}, "temperature": {"raw_string": "300 °C", "unit": "°C", "max_value": 300.0, "min_value": 300.0}, "pH": {"raw_string": "", "max_value": null, "min_value": null}, "ratios": [], "atmosphere": {"raw_string": "", "atmosphere_normalized": ""}}, {"operation_type": "", "operation_details": "calcine the pre-calcined powder", "time": {"raw_string": "5 h", "unit": "h", "max_value": 5.0, "min_value": 5.0}, "temperature": {"raw_string": "1000 °C", "unit": "°C", "max_value": 1000.0, "min_value": 1000.0}, "pH": {"raw_string": "", "max_value": null, "min_value": null}, "ratios": [], "atmosphere": {"raw_string": "", "atmosphere_normalized": ""}}, {"operation_type": "", "operation_details": "grind into powder using a ball crusher", "time": {"raw_string": "", "unit": "", "max_value": null, "min_value": null}, "temperature": {"raw_string": "", "unit": "", "max_value": null, "min_value": null}, "pH": {"raw_string": "", "max_value": null, "min_value": null}, "ratios": [], "atmosphere": {"raw_string": "", "atmosphere_normalized": ""}}], "phase_purity": {"impurity_phase": [], "phase_purity_details": "", "classification": "Pure", "characterization_methods": {"characterization_string": [], "characterization_normalized": []}}}
{"protocol": {"doi": "10.1016/j.est.2023.106695", "target": {"material_string": "Ba0.5Sr0.5CoO3-δ", "material_form": "powder", "material_formula": "Ba0.5Sr0.5CoO3", "composition": [{"formula": "Ba0.5Sr0.5CoO3", "amount": "1", "elements": {"Ba": "0.5", "Sr": "0.5", "Co": "1", "O": "3"}, "species": {"Ba": "0.5", "Sr": "0.5", "Co": "1", "O": "3"}}], "additives": [], "is_mixture": false, "phase": "", "oxygen_deficiency": "yes", "oxidation_states": {}}, "metal_precursors": [{"material_string": "Ba(NO3)2", "material_form": "", "material_formula": "Ba(NO3)2", "composition": [{"formula": "Ba(NO3)2", "amount": "1", "elements": {"N": "2", "O": "6", "Ba": "1"}, "species": {"NO3": "2", "Ba": "1"}}], "additives": [], "is_mixture": false, "phase": "", "oxygen_deficiency": "no", "oxidation_states": {"Ba": [2], "N": [5], "O": [-2]}}, {"material_string": "Sr(NO3)2", "material_form": "", "material_formula": "Sr(NO3)2", "composition": [{"formula": "Sr(NO3)2", "amount": "1", "elements": {"N": "2", "O": "6", "Sr": "1"}, "species": {"NO3": "2", "Sr": "1"}}], "additives": [], "is_mixture": false, "phase": "", "oxygen_deficiency": "no", "oxidation_states": {"Sr": [2], "N": [5], "O": [-2]}}, {"material_string": "Co(NO3)2·6H2O", "material_form": "", "material_formula": "Co(NO3)2·6H2O", "composition": [{"formula": "Co(NO3)2", "amount": "1", "elements": {"N": "2", "O": "6", "Co": "1"}, "species": {"NO3": "2", "Co": "1"}}, {"formula": "H2O", "amount": "6", "elements": {"H": "2", "O": "1"}, "species": {"H2O": "1"}}], "additives": [], "is_mixture": true, "phase": "", "oxygen_deficiency": "no", "oxidation_states": {"Co": [2], "N": [5], "O": [-2]}}], "reagents": [{"reagent_string": "citric acid", "reagent_role": "", "pubchem_CID": 311, "iupac_name": "2-hydroxypropane-1,2,3-tricarboxylic acid", "reagent_formula": "C6H8O7", "smiles": "C(C(=O)O)C(CC(=O)O)(C(=O)O)O"}, {"reagent_string": "EDTA", "reagent_role": "", "pubchem_CID": 6049, "iupac_name": "2-[2-[bis(carboxymethyl)amino]ethyl-(carboxymethyl)amino]acetic acid", "reagent_formula": "C10H16N2O8", "smiles": "C(CN(CC(=O)O)CC(=O)O)N(CC(=O)O)CC(=O)O"}, {"reagent_string": "de-ionized water", "reagent_role": "", "pubchem_CID": 962, "iupac_name": "oxidane", "reagent_formula": "H2O", "smiles": "O"}, {"reagent_string": "ethylene glycol", "reagent_role": "", "pubchem_CID": 174, "iupac_name": "ethane-1,2-diol", "reagent_formula": "C2H6O2", "smiles": "C(CO)O"}, {"reagent_string": "ammonia solution", "reagent_role": "", "pubchem_CID": null, "iupac_name": "", "reagent_formula": "", "smiles": ""}]}, "operations": [{"operation_type": "", "operation_details": "dissolve stoichiometric nitrates with citric acid and EDTA in deionized water", "time": {"raw_string": "", "unit": "", "max_value": null, "min_value": null}, "temperature": {"raw_string": "", "unit": "", "max_value": null, "min_value": null}, "pH": {"raw_string": "", "max_value": null, "min_value": null}, "ratios": [{"type": "mole ratio", "description": "citric acid:EDTA:total metal ions", "value": "1.2:0.6:1"}], "atmosphere": {"raw_string": "", "atmosphere_normalized": ""}}, {"operation_type": "", "operation_details": "add ethylene glycol and ammonia to bring the pH up", "time": {"raw_string": "", "unit": "", "max_value": null, "min_value": null}, "temperature": {"raw_string": "", "unit": "", "max_value": null, "min_value": null}, "pH": {"raw_string": "8", "max_value": 8.0, "min_value": 8.0}, "ratios": [], "atmosphere": {"raw_string": "", "atmosphere_normalized": ""}}, {"operation_type": "", "operation_details": "stir in a constant-temperature water bath until a resin forms", "time": {"raw_string": "5 h", "unit": "h", "max_value": 5.0, "min_value": 5.0}, "temperature": {"raw_string": "80 °C", "unit": "°C", "max_value": 80.0, "min_value": 80.0}, "pH": {"raw_string": "", "max_value": null, "min_value": null}, "ratios": [], "atmosphere": {"raw_string": "", "atmosphere_normalized": ""}}, {"operation_type": "", "operation_details": "dry the resin in an electrothermal drier", "time": {"raw_string": "3 h", "unit": "h", "max_value": 3.0, "min_value": 3.0}, "temperature": {"raw_string": "200 °C", "unit": "°C", "max_value": 200.0, "min_value": 200.0}, "pH": {"raw_string": "", "max_value": null, "min_value": null}, "ratios": [], "atmosphere": {"raw_string": "", "atmosphere_normalized": ""}}, {"operation_type": "", "operation_details": "pre-calcine in a muffle furnace to remove organic content", "time": {"raw_string": "3 h", "unit": "h", "max_value": 3.0, "min_value": 3.0}, "temperature": {"raw_string": "300 °C", "unit": "°C", "max_value": 300.0, "min_value": 300.0}, "pH": {"raw_string": "", "max_value": null, "min_value": null}, "ratios": [], "atmosphere": {"raw_string": "", "atmosphere_normalized": ""}}, {"operation_type": "", "operation_details": "calcine the pre-calcined precursor powder", "time": {"raw_string": "5 h", "unit": "h", "max_value": 5.0, "min_value": 5.0}, "temperature": {"raw_string": "1000 °C", "unit": "°C", "max_value": 1000.0, "min_value": 1000.0}, "pH": {"raw_string": "", "max_value": null, "min_value": null}, "ratios": [], "atmosphere": {"raw_string": "", "atmosphere_normalized": ""}}, {"operation_type": "", "operation_details": "ball-crush the product into powder", "time": {"raw_string": "", "unit": "", "max_value": null, "min_value": null}, "temperature": {"raw_string": "", "unit": "", "max_value": null, "min_value": null}, "pH": {"raw_string": "", "max_value": null, "min_value": null}, "ratios": [], "atmosphere": {"raw_string": "", "atmosphere_normalized": ""}}], "phase_purity": {"impurity_phase": [], "phase_purity_details": "", "classification": "Pure", "characterization_methods": {"characterization_string": [], "characterization_normalized": []}}}

{"protocol": {"doi": "10.1016/j.jmrt.2022.11.026", "target": {"material_string": "NiFe2O4", "material_form": "powder", "material_formula": "NiFe2O4", "composition": [{"formula": "NiFe2O4", "amount": "1", "elements": {"Ni": "1", "Fe": "2", "O": "4"}, "species": {"Ni": "1", "Fe": "2", "O": "4"}}], "additives": [], "is_mixture": false, "phase": "", "oxygen_deficiency": "no", "oxidation_states": {"Ni": [2], "Fe": [3], "O": [-2]}}, "metal_precursors": [{"material_string": "Ni(NO3)2·6H2O", "material_form": "", "material_formula": "Ni(NO3)2·6H2O", "composition": [{"formula": "Ni(NO3)2", "amount": "1", "elements": {"N": "2", "O": "6", "Ni": "1"}, "species": {"NO3": "2", "Ni": "1"}}, {"formula": "H2O", "amount": "6", "elements": {"H": "2", "O": "1"}, "species": {"H2O": "1"}}], "additives": [], "is_mixture": true, "phase": "", "oxygen_deficiency": "no", "oxidation_states": {"Ni": [2], "N": [5], "O": [-2]}}, {"material_string": "Fe(NO3)3·9H2O", "material_form": "", "material_formula": "Fe(NO3)3·9H2O", "composition": [{"formula": "Fe(NO3)3", "amount": "1", "elements": {"N": "3", "O": "9", "Fe": "1"}, "species": {"NO3": "3", "Fe": "1"}}, {"formula": "H2O", "amount": "9", "elements": {"H": "2", "O": "1"}, "species": {"H2O": "1"}}], "additives": [], "is_mixture": true, "phase": "", "oxygen_deficiency": "no", "oxidation_states": {"Fe": [3], "N": [5], "O": [-2]}}], "reagents": [{"reagent_string": "citric acid", "reagent_role": "", "pubchem_CID": 311, "iupac_name": "2-hydroxypropane-1,2,3-tricarboxylic acid", "reagent_formula": "C6H8O7", "smiles": "C(C(=O)O)C(CC(=O)O)(C(=O)O)O"}, {"reagent_string": "ethylene glycol", "reagent_role": "", "pubchem_CID": 174, "iupac_name": "ethane-1,2-diol", "reagent_formula": "C2H6O2", "smiles": "C(CO)O"}, {"reagent_string": "water", "reagent_role": "", "pubchem_CID": 962, "iupac_name": "oxidane", "reagent_formula": "H2O", "smiles": "O"}]}, "operations": [{"operation_type": "", "operation_details": "mix nickel and iron nitrates stoichiometrically with citric acid and ethylene glycol", "time": {"raw_string": "", "unit": "", "max_value": null, "min_value": null}, "temperature": {"raw_string": "", "unit": "", "max_value": null, "min_value": null}, "pH": {"raw_string": "", "max_value": null, "min_value": null}, "ratios": [{"type": "molar ratio", "description": "citric acid:ethylene glycol", "value": "1:1"}, {"type": "molar ratio", "description": "citric acid:Ni2+", "value": "1:2"}, {"type": "molar ratio", "description": "citric acid:Fe3+", "value": "1:3"}], "atmosphere": {"raw_string": "", "atmosphere_normalized": ""}}, {"operation_type": "", "operation_details": "stir at constant temperature to evaporate water and form a xerogel", "time": {"raw_string": "", "unit": "", "max_value": null, "min_value": null}, "temperature": {"raw_string": "80 °C", "unit": "°C", "max_value": 80.0, "min_value": 80.0}, "pH": {"raw_string": "", "max_value": null, "min_value": null}, "ratios": [], "atmosphere": {"raw_string": "", "atmosphere_normalized": ""}}, {"operation_type": "", "operation_details": "calcine the polymeric resin", "time": {"raw_string": "4 h", "unit": "h", "max_value": 4.0, "min_value": 4.0}, "temperature": {"raw_string": "450 °C", "unit": "°C", "max_value": 450.0, "min_value": 450.0}, "pH": {"raw_string": "", "max_value": null, "min_value": null}, "ratios": [], "atmosphere": {"raw_string": "", "atmosphere_normalized": ""}}], "phase_purity": {"impurity_phase": [], "phase_purity_details": "", "classification": "Pure", "characterization_methods": {"characterization_string": [], "characterization_normalized": []}}}
{"protocol": {"doi": "10.1007/s11051-023-05731-4", "target": {"material_string": "sTiO2", "material_form": "powder", "material_formula": "TiO2", "composition": [{"formula": "TiO2", "amount": "1", "elements": {"Ti": "1", "O": "2"}, "species": {"Ti": "1", "O": "2"}}], "additives": [], "is_mixture": false, "phase": "", "oxygen_deficiency": "no", "oxidation_states": {"Ti": [4], "O": [-2]}}, "metal_precursors": [{"material_string": "titanium tetraisopropoxide", "material_form": "", "material_formula": "Ti(OCH(CH3)2)4", "composition": [{"formula": "Ti(OCH(CH3)2)4", "amount": "1", "elements": {"C": "12", "H": "28", "O": "4", "Ti": "1"}, "species": {"OCH(CH3)2": "4", "Ti": "1"}}], "additives": [], "is_mixture": false, "phase": "", "oxygen_deficiency": "no", "oxidation_states": {"Ti": [4], "O": [-2], "C": [-2], "H": [1]}}], "reagents": [{"reagent_string": "ethanol", "reagent_role": "", "pubchem_CID": 702, "iupac_name": "ethanol", "reagent_formula": "C2H6O", "smiles": "CCO"}]}, "operations": [{"operation_type": "", "operation_details": "stir titanium isopropoxide in ethanol continuously", "time": {"raw_string": "1 h", "unit": "h", "max_value": 1.0, "min_value": 1.0}, "temperature": {"raw_string": "", "unit": "", "max_value": null, "min_value": null}, "pH": {"raw_string": "", "max_value": null, "min_value": null}, "ratios": [], "atmosphere": {"raw_string": "", "atmosphere_normalized": ""}}, {"operation_type": "", "operation_details": "age the TTIP-ethanol sol", "time": {"raw_string": "20 h", "unit": "h", "max_value": 20.0, "min_value": 20.0}, "temperature": {"raw_string": "", "unit": "", "max_value": null, "min_value": null}, "pH": {"raw_string": "", "max_value": null, "min_value": null}, "ratios": [], "atmosphere": {"raw_string": "", "atmosphere_normalized": ""}}, {"operation_type": "", "operation_details": "heat-treat to yield sTiO2", "time": {"raw_string": "", "unit": "", "max_value": null, "min_value": null}, "temperature": {"raw_string": "", "unit": "", "max_value": null, "min_value": null}, "pH": {"raw_string": "", "max_value": null, "min_value": null}, "ratios": [], "atmosphere": {"raw_string": "", "atmosphere_normalized": ""}}], "phase_purity": {"impurity_phase": [], "phase_purity_details": "", "classification": "Pure", "characterization_methods": {"characterization_string": [], "characterization_normalized": []}}}
{"protocol": {"doi": "10.1007/s11051-023-05731-4", "target": {"material_string": "CdSe:sTiO2", "material_form": "powder", "material_formula": "TiO2", "composition": [{"formula": "TiO2", "amount": "1", "elements": {"Ti": "1", "O": "2"}, "species": {"Ti": "1", "O": "2"}}], "additives": [], "is_mixture": false, "phase": "", "oxygen_deficiency": "no", "oxidation_states": {"Ti": [4], "O": [-2]}}, "metal_precursors": [{"material_string": "titanium tetraisopropoxide", "material_form": "", "material_formula": "Ti(OCH(CH3)2)4", "composition": [{"formula": "Ti(OCH(CH3)2)4", "amount": "1", "elements": {"C": "12", "H": "28", "O": "4", "Ti": "1"}, "species": {"OCH(CH3)2": "4", "Ti": "1"}}], "additives": [], "is_mixture": false, "phase": "", "oxygen_deficiency": "no", "oxidation_states": {"Ti": [4], "O": [-2], "C": [-2], "H": [1]}}, {"material_string": "cadmium acetate", "material_form": "", "material_formula": "Cd(CH3COO)2", "composition": [{"formula": "Cd(CH3COO)2", "amount": "1", "elements": {"C": "4", "H": "6", "O": "4", "Cd": "1"}, "species": {"CH3COO": "2", "Cd": "1"}}], "additives": [], "is_mixture": false, "phase": "", "oxygen_deficiency": "no", "oxidation_states": {"Cd": [2], "C": [0], "H": [1], "O": [-2]}}], "reagents": [{"reagent_string": "ethanol", "reagent_role": "", "pubchem_CID": 702, "iupac_name": "ethanol", "reagent_formula": "C2H6O", "smiles": "CCO"}, {"reagent_string": "sodium selenosulphate", "reagent_role": "", "pubchem_CID": null, "iupac_name": "", "reagent_formula": "", "smiles": ""}]}, "operations": [{"operation_type": "", "operation_details": "add cadmium acetate and sodium selenosulphate to the TTIP-ethanol solution with stirring", "time": {"raw_string": "1 h", "unit": "h", "max_value": 1.0, "min_value": 1.0}, "temperature": {"raw_string": "", "unit": "", "max_value": null, "min_value": null}, "pH": {"raw_string": "", "max_value": null, "min_value": null}, "ratios": [{"type": "molar ratio", "description": "Cd:Se", "value": "3:1"}], "atmosphere": {"raw_string": "", "atmosphere_normalized": ""}}, {"operation_type": "", "operation_details": "age the CdSe-containing sol", "time": {"raw_string": "20 h", "unit": "h", "max_value": 20.0, "min_value": 20.0}, "temperature": {"raw_string": "", "unit": "", "max_value": null, "min_value": null}, "pH": {"raw_string": "", "max_value": null, "min_value": null}, "ratios": [], "atmosphere": {"raw_string": "", "atmosphere_normalized": ""}}, {"operation_type": "", "operation_details": "heat-treat to yield CdSe@sTiO2", "time": {"raw_string": "", "unit": "", "max_value": null, "min_value": null}, "temperature": {"raw_string": "", "unit": "", "max_value": null, "min_value": null}, "pH": {"raw_string": "", "max_value": null, "min_value": null}, "ratios": [], "atmosphere": {"raw_string": "", "atmosphere_normalized": ""}}], "phase_purity": {"impurity_phase": [], "phase_purity_details": "", "classification": "Pure", "characterization_methods": {"characterization_string": [], "characterization_normalized": []}}}
{"protocol": {"doi": "10.1007/s11051-023-05731-4", "target": {"material_string": "CdSe:TiO2", "material_form": "other", "material_formula": "TiO2", "composition": [{"formula": "TiO2", "amount": "1", "elements": {"Ti": "1", "O": "2"}, "species": {"Ti": "1", "O": "2"}}], "additives": [], "is_mixture": false, "phase": "", "oxygen_deficiency": "no", "oxidation_states": {"Ti": [4], "O": [-2]}}, "metal_precursors": [{"material_string": "titanium tetraisopropoxide", "material_form": "", "material_formula": "Ti(OCH(CH3)2)4", "composition": [{"formula": "Ti(OCH(CH3)2)4", "amount": "1", "elements": {"C": "12", "H": "28", "O": "4", "Ti": "1"}, "species": {"OCH(CH3)2": "4", "Ti": "1"}}], "additives": [], "is_mixture": false, "phase": "", "oxygen_deficiency": "no", "oxidation_states": {"Ti": [4], "O": [-2], "C": [-2], "H": [1]}}, {"material_string": "cadmium acetate", "material_form": "", "material_formula": "Cd(CH3COO)2", "composition": [{"formula": "Cd(CH3COO)2", "amount": "1", "elements": {"C": "4", "H": "6", "O": "4", "Cd": "1"}, "species": {"CH3COO": "2", "Cd": "1"}}], "additives": [], "is_mixture": false, "phase": "", "oxygen_deficiency": "no", "oxidation_states": {"Cd": [2], "C": [0], "H": [1], "O": [-2]}}], "reagents": [{"reagent_string": "ethanol", "reagent_role": "", "pubchem_CID": 702, "iupac_name": "ethanol", "reagent_formula": "C2H6O", "smiles": "CCO"}, {"reagent_string": "sodium selenosulphate", "reagent_role": "", "pubchem_CID": null, "iupac_name": "", "reagent_formula": "", "smiles": ""}, {"reagent_string": "NaOH", "reagent_role": "", "pubchem_CID": 14798, "iupac_name": "sodium hydroxide", "reagent_formula": "HNaO", "smiles": "[OH-].[Na+]"}]}, "operations": [{"operation_type": "", "operation_details": "add the cadmium acetate and sodium selenosulphate to the TTIP-ethanol sol under stirring", "time": {"raw_string": "1 h", "unit": "h", "max_value": 1.0, "min_value": 1.0}, "temperature": {"raw_string": "", "unit": "", "max_value": null, "min_value": null}, "pH": {"raw_string": "", "max_value": null, "min_value": null}, "ratios": [{"type": "molar ratio", "description": "Cd:Se", "value": "3:1"}], "atmosphere": {"raw_string": "", "atmosphere_normalized": ""}}, {"operation_type": "", "operation_details": "age the sol before heat treatment", "time": {"raw_string": "20 h", "unit": "h", "max_value": 20.0, "min_value": 20.0}, "temperature": {"raw_string": "", "unit": "", "max_value": null, "min_value": null}, "pH": {"raw_string": "", "max_value": null, "min_value": null}, "ratios": [], "atmosphere": {"raw_string": "", "atmosphere_normalized": ""}}, {"operation_type": "", "operation_details": "heat-treat to give CdSe@sTiO2", "time": {"raw_string": "", "unit": "", "max_value": null, "min_value": null}, "temperature": {"raw_string": "", "unit": "", "max_value": null, "min_value": null}, "pH": {"raw_string": "", "max_value": null, "min_value": null}, "ratios": [], "atmosphere": {"raw_string": "", "atmosphere_normalized": ""}}, {"operation_type": "", "operation_details": "treat hydrothermally in dilute NaOH", "time": {"raw_string": "72 h", "unit": "h", "max_value": 72.0, "min_value": 72.0}, "temperature": {"raw_string": "403 K", "unit": "K", "max_value": 403.0, "min_value": 403.0}, "pH": {"raw_string": "", "max_value": null, "min_value": null}, "ratios": [], "atmosphere": {"raw_string": "", "atmosphere_normalized": ""}}, {"operation_type": "", "operation_details": "calcine the hydrothermally treated product", "time": {"raw_string": "4 h", "unit": "h", "max_value": 4.0, "min_value": 4.0}, "temperature": {"raw_string": "823 K", "unit": "K", "max_value": 823.0, "min_value": 823.0}, "pH": {"raw_string": "", "max_value": null, "min_value": null}, "ratios": [], "atmosphere": {"raw_string": "", "atmosphere_normalized": ""}}], "phase_purity": {"impurity_phase": [], "phase_purity_details": "", "classification": "Pure", "characterization_methods": {"characterization_string": [], "characterization_normalized": []}}}
