Repository: hackingmaterials/sol-gel-data

# scripts/

Regenerates every numbered table and figure in the manuscript and the Supplementary
Information.

## Contents

- `figures_tables.ipynb` — one section per manuscript item. Table 2, Figure 2 and Figure 3
  are built from `sol_gel_dataset.jsonl`; Tables 3–5, Tables S2–S6 and Figures S1–S4 from
  the validation labels below.
- `validation/` — the human and LLM annotations for the 200-paper validation set:
  paper-level classification labels (`classification_human.jsonl`,
  `classification_LLM.jsonl`), the 286 records extracted by Gemini 3.0 Flash
  (`validation_LLM.jsonl`) and the 279 ground-truth records they are matched against

File: scripts/validation/validation_LLM.jsonl (part 16 of 37)
{"protocol": {"doi": "10.1149/2754-2734/ac6618", "target": {"material_string": "La0.7Sr0.2FeO3", "material_form": "powder", "material_formula": "La0.7Sr0.2FeO3", "composition": [{"formula": "La0.7Sr0.2FeO3", "amount": "1", "elements": {"La": "0.7", "Sr": "0.2", "Fe": "1", "O": "3"}, "species": {"La": "0.7", "Sr": "0.2", "FeO3": "1"}}], "additives": [], "is_mixture": false, "phase": "", "oxygen_deficiency": "no", "oxidation_states": {}}, "metal_precursors": [{"material_string": "La(NO3)3·6H2O", "material_form": "", "material_formula": "La(NO3)3·6H2O", "composition": [{"formula": "La(NO3)3", "amount": "1", "elements": {"N": "3", "O": "9", "La": "1"}, "species": {"NO3": "3", "La": "1"}}, {"formula": "H2O", "amount": "6", "elements": {"H": "2", "O": "1"}, "species": {"H2O": "1"}}], "additives": [], "is_mixture": true, "phase": "", "oxygen_deficiency": "no", "oxidation_states": {"La": [3], "N": [5], "O": [-2]}}, {"material_string": "Sr(NO3)2", "material_form": "", "material_formula": "Sr(NO3)2", "composition": [{"formula": "Sr(NO3)2", "amount": "1", "elements": {"N": "2", "O": "6", "Sr": "1"}, "species": {"NO3": "2", "Sr": "1"}}], "additives": [], "is_mixture": false, "phase": "", "oxygen_deficiency": "no", "oxidation_states": {"Sr": [2], "N": [5], "O": [-2]}}, {"material_string": "Fe(NO3)3·9H2O", "material_form": "", "material_formula": "Fe(NO3)3·9H2O", "composition": [{"formula": "Fe(NO3)3", "amount": "1", "elements": {"N": "3", "O": "9", "Fe": "1"}, "species": {"NO3": "3", "Fe": "1"}}, {"formula": "H2O", "amount": "9", "elements": {"H": "2", "O": "1"}, "species": {"H2O": "1"}}], "additives": [], "is_mixture": true, "phase": "", "oxygen_deficiency": "no", "oxidation_states": {"Fe": [3], "N": [5], "O": [-2]}}], "reagents": [{"reagent_string": "deionized water", "reagent_role": "solvent", "pubchem_CID": 962, "iupac_name": "oxidane", "reagent_formula": "H2O", "smiles": "O"}, {"reagent_string": "EDTA", "reagent_role": "chelating agent", "pubchem_CID": 6049, "iupac_name": "2-[2-[bis(carboxymethyl)amino]ethyl-(carboxymethyl)amino]acetic acid", "reagent_formula": "C10H16N2O8", "smiles": "C(CN(CC(=O)O)CC(=O)O)N(CC(=O)O)CC(=O)O"}, {"reagent_string": "citric acid", "reagent_role": "chelating agent", "pubchem_CID": 311, "iupac_name": "2-hydroxypropane-1,2,3-tricarboxylic acid", "reagent_formula": "C6H8O7", "smiles": "C(C(=O)O)C(CC(=O)O)(C(=O)O)O"}, {"reagent_string": "NH4OH", "reagent_role": "unspecified", "pubchem_CID": 14923, "iupac_name": "azanium hydroxide", "reagent_formula": "H5NO", "smiles": "[NH4+].[OH-]"}, {"reagent_string": "ethylene glycol", "reagent_role": "unspecified", "pubchem_CID": 174, "iupac_name": "ethane-1,2-diol", "reagent_formula": "C2H6O2", "smiles": "C(CO)O"}]}, "operations": [{"operation_type": "mixing", "operation_details": "Stoichiometric amounts of metal nitrates dissolved in deionized water", "time": {"raw_string": "", "unit": "", "max_value": null, "min_value": null}, "temperature": {"raw_string": "", "unit": "", "max_value": null, "min_value": null}, "pH": {"raw_string": "", "max_value": null, "min_value": null}, "ratios": [], "atmosphere": {"raw_string": "", "atmosphere_normalized": ""}}, {"operation_type": "mixing", "operation_details": "EDTA added in a stoichiometric ratio of 1.5:1 with respect to metal ions under uniform stirring and heating", "time": {"raw_string": "", "unit": "", "max_value": null, "min_value": null}, "temperature": {"raw_string": "", "unit": "", "max_value": null, "min_value": null}, "pH": {"raw_string": "", "max_value": null, "min_value": null}, "ratios": [{"type": "molar ratio", "description": "EDTA:metal ions", "value": "1.5:1"}], "atmosphere": {"raw_string": "", "atmosphere_normalized": ""}}, {"operation_type": "mixing", "operation_details": "Citric acid added with a molar ratio of 1:1 with total metal ions", "time": {"raw_string": "", "unit": "", "max_value": null, "min_value": null}, "temperature": {"raw_string": "", "unit": "", "max_value": null, "min_value": null}, "pH": {"raw_string": "", "max_value": null, "min_value": null}, "ratios": [{"type": "molar ratio", "description": "citric acid:metal ions", "value": "1:1"}], "atmosphere": {"raw_string": "", "atmosphere_normalized": ""}}, {"operation_type": "mixing", "operation_details": "pH adjusted to 6 by dropwise addition of NH4OH; ethylene glycol added", "time": {"raw_string": "", "unit": "", "max_value": null, "min_value": null}, "temperature": {"raw_string": "", "unit": "", "max_value": null, "min_value": null}, "pH": {"raw_string": "6", "max_value": 6.0, "min_value": 6.0}, "ratios": [], "atmosphere": {"raw_string": "", "atmosphere_normalized": ""}}, {"operation_type": "mixing", "operation_details": "kept at 90 °C under constant stirring for gelation", "time": {"raw_string": "", "unit": "", "max_value": null, "min_value": null}, "temperature": {"raw_string": "90 °C", "unit": "°C", "max_value": 90.0, "min_value": 90.0}, "pH": {"raw_string": "", "max_value": null, "min_value": null}, "ratios": [], "atmosphere": {"raw_string": "", "atmosphere_normalized": ""}}, {"operation_type": "heating", "operation_details": "dried at 150 °C for 12 h to obtain amorphous material", "time": {"raw_string": "12 h", "unit": "h", "max_value": 12.0, "min_value": 12.0}, "temperature": {"raw_string": "150 °C", "unit": "°C", "max_value": 150.0, "min_value": 150.0}, "pH": {"raw_string": "", "max_value": null, "min_value": null}, "ratios": [], "atmosphere": {"raw_string": "", "atmosphere_normalized": ""}}, {"operation_type": "grinding", "operation_details": "powder ground", "time": {"raw_string": "", "unit": "", "max_value": null, "min_value": null}, "temperature": {"raw_string": "", "unit": "", "max_value": null, "min_value": null}, "pH": {"raw_string": "", "max_value": null, "min_value": null}, "ratios": [], "atmosphere": {"raw_string": "", "atmosphere_normalized": ""}}, {"operation_type": "heating", "operation_details": "calcined at 1000 °C for 5 h", "time": {"raw_string": "5 h", "unit": "h", "max_value": 5.0, "min_value": 5.0}, "temperature": {"raw_string": "1000 °C", "unit": "°C", "max_value": 1000.0, "min_value": 1000.0}, "pH": {"raw_string": "", "max_value": null, "min_value": null}, "ratios": [], "atmosphere": {"raw_string": "", "atmosphere_normalized": ""}}], "phase_purity": {"impurity_phase": [], "phase_purity_details": "perovskite oxide structure with orthorhombic symmetry without exhibiting any secondary phases", "classification": "Pure", "characterization_methods": {"characterization_string": ["XRD", "XPS", "Mössbauer spectroscopy", "TPD", "TPRxn", "4-probe electrical conductivity", "RAMAN spectroscopy"], "characterization_normalized": ["X-ray Diffraction (XRD)", "X-ray Photoelectron Spectroscopy (XPS)", "Mössbauer Spectroscopy", "Temperature Programmed Techniques (TPR/TPD/TPO)", "Raman Spectroscopy"]}}}
{"protocol": {"doi": "10.1149/2754-2734/ac6618", "target": {"material_string": "La0.7Sr0.2Ni0.2Fe0.8O3", "material_form": "powder", "material_formula": "La0.7Sr0.2Ni0.2Fe0.8O3", "composition": [{"formula": "La0.7Sr0.2Ni0.2Fe0.8O3", "amount": "1", "elements": {"La": "0.7", "Sr": "0.2", "Ni": "0.2", "Fe": "0.8", "O": "3"}, "species": {"La": "0.7", "Sr": "0.2", "Ni": "0.2", "Fe": "0.8", "O": "3"}}], "additives": [], "is_mixture": false, "phase": "", "oxygen_deficiency": "no", "oxidation_states": {}}, "metal_precursors": [{"material_string": "La(NO3)3·6H2O", "material_form": "", "material_formula": "La(NO3)3·6H2O", "composition": [{"formula": "La(NO3)3", "amount": "1", "elements": {"N": "3", "O": "9", "La": "1"}, "species": {"NO3": "3", "La": "1"}}, {"formula": "H2O", "amount": "6", "elements": {"H": "2", "O": "1"}, "species": {"H2O": "1"}}], "additives": [], "is_mixture": true, "phase": "", "oxygen_deficiency": "no", "oxidation_states": {"La": [3], "N": [5], "O": [-2]}}, {"material_string": "Sr(NO3)2", "material_form": "", "material_formula": "Sr(NO3)2", "composition": [{"formula": "Sr(NO3)2", "amount": "1", "elements": {"N": "2", "O": "6", "Sr": "1"}, "species": {"NO3": "2", "Sr": "1"}}], "additives": [], "is_mixture": false, "phase": "", "oxygen_deficiency": "no", "oxidation_states": {"Sr": [2], "N": [5], "O": [-2]}}, {"material_string": "Ni(NO3)2·6H2O", "material_form": "", "material_formula": "Ni(NO3)2·6H2O", "composition": [{"formula": "Ni(NO3)2", "amount": "1", "elements": {"N": "2", "O": "6", "Ni": "1"}, "species": {"NO3": "2", "Ni": "1"}}, {"formula": "H2O", "amount": "6", "elements": {"H": "2", "O": "1"}, "species": {"H2O": "1"}}], "additives": [], "is_mixture": true, "phase": "", "oxygen_deficiency": "no", "oxidation_states": {"Ni": [2], "N": [5], "O": [-2]}}, {"material_string": "Fe(NO3)3·9H2O", "material_form": "", "material_formula": "Fe(NO3)3·9H2O", "composition": [{"formula": "Fe(NO3)3", "amount": "1", "elements": {"N": "3", "O": "9", "Fe": "1"}, "species": {"NO3": "3", "Fe": "1"}}, {"formula": "H2O", "amount": "9", "elements": {"H": "2", "O": "1"}, "species": {"H2O": "1"}}], "additives": [], "is_mixture": true, "phase": "", "oxygen_deficiency": "no", "oxidation_states": {"Fe": [3], "N": [5], "O": [-2]}}], "reagents": [{"reagent_string": "deionized water", "reagent_role": "solvent", "pubchem_CID": 962, "iupac_name": "oxidane", "reagent_formula": "H2O", "smiles": "O"}, {"reagent_string": "EDTA", "reagent_role": "chelating agent", "pubchem_CID": 6049, "iupac_name": "2-[2-[bis(carboxymethyl)amino]ethyl-(carboxymethyl)amino]acetic acid", "reagent_formula": "C10H16N2O8", "smiles": "C(CN(CC(=O)O)CC(=O)O)N(CC(=O)O)CC(=O)O"}, {"reagent_string": "citric acid", "reagent_role": "chelating agent", "pubchem_CID": 311, "iupac_name": "2-hydroxypropane-1,2,3-tricarboxylic acid", "reagent_formula": "C6H8O7", "smiles": "C(C(=O)O)C(CC(=O)O)(C(=O)O)O"}, {"reagent_string": "NH4OH", "reagent_role": "unspecified", "pubchem_CID": 14923, "iupac_name": "azanium hydroxide", "reagent_formula": "H5NO", "smiles": "[NH4+].[OH-]"}, {"reagent_string": "ethylene glycol", "reagent_role": "unspecified", "pubchem_CID": 174, "iupac_name": "ethane-1,2-diol", "reagent_formula": "C2H6O2", "smiles": "C(CO)O"}]}, "operations": [{"operation_type": "mixing", "operation_details": "Stoichiometric amounts of metal nitrates dissolved in deionized water", "time": {"raw_string": "", "unit": "", "max_value": null, "min_value": null}, "temperature": {"raw_string": "", "unit": "", "max_value": null, "min_value": null}, "pH": {"raw_string": "", "max_value": null, "min_value": null}, "ratios": [], "atmosphere": {"raw_string": "", "atmosphere_normalized": ""}}, {"operation_type": "mixing", "operation_details": "EDTA added in a stoichiometric ratio of 1.5:1 with respect to metal ions under uniform stirring and heating", "time": {"raw_string": "", "unit": "", "max_value": null, "min_value": null}, "temperature": {"raw_string": "", "unit": "", "max_value": null, "min_value": null}, "pH": {"raw_string": "", "max_value": null, "min_value": null}, "ratios": [{"type": "molar ratio", "description": "EDTA:metal ions", "value": "1.5:1"}], "atmosphere": {"raw_string": "", "atmosphere_normalized": ""}}, {"operation_type": "mixing", "operation_details": "Citric acid added with a molar ratio of 1:1 with total metal ions", "time": {"raw_string": "", "unit": "", "max_value": null, "min_value": null}, "temperature": {"raw_string": "", "unit": "", "max_value": null, "min_value": null}, "pH": {"raw_string": "", "max_value": null, "min_value": null}, "ratios": [{"type": "molar ratio", "description": "citric acid:metal ions", "value": "1:1"}], "atmosphere": {"raw_string": "", "atmosphere_normalized": ""}}, {"operation_type": "mixing", "operation_details": "pH adjusted to 6 by dropwise addition of NH4OH; ethylene glycol added", "time": {"raw_string": "", "unit": "", "max_value": null, "min_value": null}, "temperature": {"raw_string": "", "unit": "", "max_value": null, "min_value": null}, "pH": {"raw_string": "6", "max_value": 6.0, "min_value": 6.0}, "ratios": [], "atmosphere": {"raw_string": "", "atmosphere_normalized": ""}}, {"operation_type": "mixing", "operation_details": "kept at 90 °C under constant stirring for gelation", "time": {"raw_string": "", "unit": "", "max_value": null, "min_value": null}, "temperature": {"raw_string": "90 °C", "unit": "°C", "max_value": 90.0, "min_value": 90.0}, "pH": {"raw_string": "", "max_value": null, "min_value": null}, "ratios": [], "atmosphere": {"raw_string": "", "atmosphere_normalized": ""}}, {"operation_type": "heating", "operation_details": "dried at 150 °C for 12 h to obtain amorphous material", "time": {"raw_string": "12 h", "unit": "h", "max_value": 12.0, "min_value": 12.0}, "temperature": {"raw_string": "150 °C", "unit": "°C", "max_value": 150.0, "min_value": 150.0}, "pH": {"raw_string": "", "max_value": null, "min_value": null}, "ratios": [], "atmosphere": {"raw_string": "", "atmosphere_normalized": ""}}, {"operation_type": "grinding", "operation_details": "powder ground", "time": {"raw_string": "", "unit": "", "max_value": null, "min_value": null}, "temperature": {"raw_string": "", "unit": "", "max_value": null, "min_value": null}, "pH": {"raw_string": "", "max_value": null, "min_value": null}, "ratios": [], "atmosphere": {"raw_string": "", "atmosphere_normalized": ""}}, {"operation_type": "heating", "operation_details": "calcined at 1000 °C for 5 h", "time": {"raw_string": "5 h", "unit": "h", "max_value": 5.0, "min_value": 5.0}, "temperature": {"raw_string": "1000 °C", "unit": "°C", "max_value": 1000.0, "min_value": 1000.0}, "pH": {"raw_string": "", "max_value": null, "min_value": null}, "ratios": [], "atmosphere": {"raw_string": "", "atmosphere_normalized": ""}}], "phase_purity": {"impurity_phase": [], "phase_purity_details": "orthorhombic perovskite structure", "classification": "Pure", "characterization_methods": {"characterization_string": ["XRD", "XPS", "Mössbauer spectroscopy", "TPD", "TPRxn", "4-probe electrical conductivity", "RAMAN spectroscopy"], "characterization_normalized": ["X-ray Diffraction (XRD)", "X-ray Photoelectron Spectroscopy (XPS)", "Mössbauer Spectroscopy", "Temperature Programmed Techniques (TPR/TPD/TPO)", "Raman Spectroscopy"]}}}
{"protocol": {"doi": "10.1149/2754-2734/ac6618", "target": {"material_string": "La0.7Sr0.2Co0.2Fe0.8O3", "material_form": "powder", "material_formula": "La0.7Sr0.2Co0.2Fe0.8O3", "composition": [{"formula": "La0.7Sr0.2Co0.2Fe0.8O3", "amount": "1", "elements": {"La": "0.7", "Sr": "0.2", "Co": "0.2", "Fe": "0.8", "O": "3"}, "species": {"La": "0.7", "Sr": "0.2", "Co": "0.2", "Fe": "0.8", "O": "3"}}], "additives": [], "is_mixture": false, "phase": "", "oxygen_deficiency": "no", "oxidation_states": {}}, "metal_precursors": [{"material_string": "La(NO3)3·6H2O", "material_form": "", "material_formula": "La(NO3)3·6H2O", "composition": [{"formula": "La(NO3)3", "amount": "1", "elements": {"N": "3", "O": "9", "La": "1"}, "species": {"NO3": "3", "La": "1"}}, {"formula": "H2O", "amount": "6", "elements": {"H": "2", "O": "1"}, "species": {"H2O": "1"}}], "additives": [], "is_mixture": true, "phase": "", "oxygen_deficiency": "no", "oxidation_states": {"La": [3], "N": [5], "O": [-2]}}, {"material_string": "Sr(NO3)2", "material_form": "", "material_formula": "Sr(NO3)2", "composition": [{"formula": "Sr(NO3)2", "amount": "1", "elements": {"N": "2", "O": "6", "Sr": "1"}, "species": {"NO3": "2", "Sr": "1"}}], "additives": [], "is_mixture": false, "phase": "", "oxygen_deficiency": "no", "oxidation_states": {"Sr": [2], "N": [5], "O": [-2]}}, {"material_string": "Co(NO3)2·6H2O", "material_form": "", "material_formula": "Co(NO3)2·6H2O", "composition": [{"formula": "Co(NO3)2", "amount": "1", "elements": {"N": "2", "O": "6", "Co": "1"}, "species": {"NO3": "2", "Co": "1"}}, {"formula": "H2O", "amount": "6", "elements": {"H": "2", "O": "1"}, "species": {"H2O": "1"}}], "additives": [], "is_mixture": true, "phase": "", "oxygen_deficiency": "no", "oxidation_states": {"Co": [2], "N": [5], "O": [-2]}}, {"material_string": "Fe(NO3)3·9H2O", "material_form": "", "material_formula": "Fe(NO3)3·9H2O", "composition": [{"formula": "Fe(NO3)3", "amount": "1", "elements": {"N": "3", "O": "9", "Fe": "1"}, "species": {"NO3": "3", "Fe": "1"}}, {"formula": "H2O", "amount": "9", "elements": {"H": "2", "O": "1"}, "species": {"H2O": "1"}}], "additives": [], "is_mixture": true, "phase": "", "oxygen_deficiency": "no", "oxidation_states": {"Fe": [3], "N": [5], "O": [-2]}}], "reagents": [{"reagent_string": "deionized water", "reagent_role": "solvent", "pubchem_CID": 962, "iupac_name": "oxidane", "reagent_formula": "H2O", "smiles": "O"}, {"reagent_string": "EDTA", "reagent_role": "chelating agent", "pubchem_CID": 6049, "iupac_name": "2-[2-[bis(carboxymethyl)amino]ethyl-(carboxymethyl)amino]acetic acid", "reagent_formula": "C10H16N2O8", "smiles": "C(CN(CC(=O)O)CC(=O)O)N(CC(=O)O)CC(=O)O"}, {"reagent_string": "citric acid", "reagent_role": "chelating agent", "pubchem_CID": 311, "iupac_name": "2-hydroxypropane-1,2,3-tricarboxylic acid", "reagent_formula": "C6H8O7", "smiles": "C(C(=O)O)C(CC(=O)O)(C(=O)O)O"}, {"reagent_string": "NH4OH", "reagent_role": "unspecified", "pubchem_CID": 14923, "iupac_name": "azanium hydroxide", "reagent_formula": "H5NO", "smiles": "[NH4+].[OH-]"}, {"reagent_string": "ethylene glycol", "reagent_role": "unspecified", "pubchem_CID": 174, "iupac_name": "ethane-1,2-diol", "reagent_formula": "C2H6O2", "smiles": "C(CO)O"}]}, "operations": [{"operation_type": "mixing", "operation_details": "Stoichiometric amounts of metal nitrates dissolved in deionized water", "time": {"raw_string": "", "unit": "", "max_value": null, "min_value": null}, "temperature": {"raw_string": "", "unit": "", "max_value": null, "min_value": null}, "pH": {"raw_string": "", "max_value": null, "min_value": null}, "ratios": [], "atmosphere": {"raw_string": "", "atmosphere_normalized": ""}}, {"operation_type": "mixing", "operation_details": "EDTA added in a stoichiometric ratio of 1.5:1 with respect to metal ions under uniform stirring and heating", "time": {"raw_string": "", "unit": "", "max_value": null, "min_value": null}, "temperature": {"raw_string": "", "unit": "", "max_value": null, "min_value": null}, "pH": {"raw_string": "", "max_value": null, "min_value": null}, "ratios": [{"type": "molar ratio", "description": "EDTA:metal ions", "value": "1.5:1"}], "atmosphere": {"raw_string": "", "atmosphere_normalized": ""}}, {"operation_type": "mixing", "operation_details": "Citric acid added with a molar ratio of 1:1 with total metal ions", "time": {"raw_string": "", "unit": "", "max_value": null, "min_value": null}, "temperature": {"raw_string": "", "unit": "", "max_value": null, "min_value": null}, "pH": {"raw_string": "", "max_value": null, "min_value": null}, "ratios": [{"type": "molar ratio", "description": "citric acid:metal ions", "value": "1:1"}], "atmosphere": {"raw_string": "", "atmosphere_normalized": ""}}, {"operation_type": "mixing", "operation_details": "pH adjusted to 6 by dropwise addition of NH4OH; ethylene glycol added", "time": {"raw_string": "", "unit": "", "max_value": null, "min_value": null}, "temperature": {"raw_string": "", "unit": "", "max_value": null, "min_value": null}, "pH": {"raw_string": "6", "max_value": 6.0, "min_value": 6.0}, "ratios": [], "atmosphere": {"raw_string": "", "atmosphere_normalized": ""}}, {"operation_type": "mixing", "operation_details": "kept at 90 °C under constant stirring for gelation", "time": {"raw_string": "", "unit": "", "max_value": null, "min_value": null}, "temperature": {"raw_string": "90 °C", "unit": "°C", "max_value": 90.0, "min_value": 90.0}, "pH": {"raw_string": "", "max_value": null, "min_value": null}, "ratios": [], "atmosphere": {"raw_string": "", "atmosphere_normalized": ""}}, {"operation_type": "heating", "operation_details": "dried at 150 °C for 12 h to obtain amorphous material", "time": {"raw_string": "12 h", "unit": "h", "max_value": 12.0, "min_value": 12.0}, "temperature": {"raw_string": "150 °C", "unit": "°C", "max_value": 150.0, "min_value": 150.0}, "pH": {"raw_string": "", "max_value": null, "min_value": null}, "ratios": [], "atmosphere": {"raw_string": "", "atmosphere_normalized": ""}}, {"operation_type": "grinding", "operation_details": "powder ground", "time": {"raw_string": "", "unit": "", "max_value": null, "min_value": null}, "temperature": {"raw_string": "", "unit": "", "max_value": null, "min_value": null}, "pH": {"raw_string": "", "max_value": null, "min_value": null}, "ratios": [], "atmosphere": {"raw_string": "", "atmosphere_normalized": ""}}, {"operation_type": "heating", "operation_details": "calcined at 1000 °C for 5 h", "time": {"raw_string": "5 h", "unit": "h", "max_value": 5.0, "min_value": 5.0}, "temperature": {"raw_string": "1000 °C", "unit": "°C", "max_value": 1000.0, "min_value": 1000.0}, "pH": {"raw_string": "", "max_value": null, "min_value": null}, "ratios": [], "atmosphere": {"raw_string": "", "atmosphere_normalized": ""}}], "phase_purity": {"impurity_phase": [{"material_string": "rhombohedral phase", "material_form": "", "material_formula": "", "composition": [], "additives": [], "is_mixture": false, "phase": "", "oxygen_deficiency": "no", "oxidation_states": {}}], "phase_purity_details": "XRD pattern shows splitting and broadening which signifies the presence of rhombohedral phase along with orthorhombic structure", "classification": "Impure", "characterization_methods": {"characterization_string": ["XRD", "XPS", "Mössbauer spectroscopy", "TPD", "TPRxn", "4-probe electrical conductivity", "RAMAN spectroscopy"], "characterization_normalized": ["X-ray Diffraction (XRD)", "X-ray Photoelectron Spectroscopy (XPS)", "Mössbauer Spectroscopy", "Temperature Programmed Techniques (TPR/TPD/TPO)", "Raman Spectroscopy"]}}}
{"protocol": {"doi": "10.1016/j.est.2023.106695", "target": {"material_string": "BaCoO3-δ", "material_form": "powder", "material_formula": "BaCoO3", "composition": [{"formula": "BaCoO3", "amount": "1", "elements": {"Ba": "1", "Co": "1", "O": "3"}, "species": {"Ba": "1", "Co": "1", "O": "3"}}], "additives": [], "is_mixture": false, "phase": "", "oxygen_deficiency": "yes", "oxidation_states": {"Ba": [2], "Co": [4], "O": [-2]}}, "metal_precursors": [{"material_string": "Ba(NO3)2", "material_form": "", "material_formula": "Ba(NO3)2", "composition": [{"formula": "Ba(NO3)2", "amount": "1", "elements": {"N": "2", "O": "6", "Ba": "1"}, "species": {"NO3": "2", "Ba": "1"}}], "additives": [], "is_mixture": false, "phase": "", "oxygen_deficiency": "no", "oxidation_states": {"Ba": [2], "N": [5], "O": [-2]}}, {"material_string": "Co(NO3)2·6H2O", "material_form": "", "material_formula": "Co(NO3)2·6H2O", "composition": [{"formula": "Co(NO3)2", "amount": "1", "elements": {"N": "2", "O": "6", "Co": "1"}, "species": {"NO3": "2", "Co": "1"}}, {"formula": "H2O", "amount": "6", "elements": {"H": "2", "O": "1"}, "species": {"H2O": "1"}}], "additives": [], "is_mixture": true, "phase": "", "oxygen_deficiency": "no", "oxidation_states": {"Co": [2], "N": [5], "O": [-2]}}], "reagents": [{"reagent_string": "citric acid", "reagent_role": "unspecified", "pubchem_CID": 311, "iupac_name": "2-hydroxypropane-1,2,3-tricarboxylic acid", "reagent_formula": "C6H8O7", "smiles": "C(C(=O)O)C(CC(=O)O)(C(=O)O)O"}, {"reagent_string": "EDTA", "reagent_role": "unspecified", "pubchem_CID": 6049, "iupac_name": "2-[2-[bis(carboxymethyl)amino]ethyl-(carboxymethyl)amino]acetic acid", "reagent_formula": "C10H16N2O8", "smiles": "C(CN(CC(=O)O)CC(=O)O)N(CC(=O)O)CC(=O)O"}, {"reagent_string": "de-ionized water", "reagent_role": "solvent", "pubchem_CID": 962, "iupac_name": "oxidane", "reagent_formula": "H2O", "smiles": "O"}, {"reagent_string": "ethylene glycol", "reagent_role": "unspecified", "pubchem_CID": 174, "iupac_name": "ethane-1,2-diol", "reagent_formula": "C2H6O2", "smiles": "C(CO)O"}, {"reagent_string": "ammonia solution", "reagent_role": "pH modifier", "pubchem_CID": null, "iupac_name": "", "reagent_formula": "", "smiles": ""}]}, "operations": [{"operation_type": "mixing", "operation_details": "Stoichiometric amounts of metal nitrates, citric acid and EDTA were dissolved in de-ionized water", "time": {"raw_string": "", "unit": "", "max_value": null, "min_value": null}, "temperature": {"raw_string": "", "unit": "", "max_value": null, "min_value": null}, "pH": {"raw_string": "", "max_value": null, "min_value": null}, "ratios": [{"type": "mole ratio", "description": "citric acid:EDTA:total metal ions", "value": "1.2:0.6:1"}], "atmosphere": {"raw_string": "", "atmosphere_normalized": ""}}, {"operation_type": "mixing", "operation_details": "ethylene glycol and ammonia solution were added to adjust the pH to 8", "time": {"raw_string": "", "unit": "", "max_value": null, "min_value": null}, "temperature": {"raw_string": "", "unit": "", "max_value": null, "min_value": null}, "pH": {"raw_string": "8", "max_value": 8.0, "min_value": 8.0}, "ratios": [], "atmosphere": {"raw_string": "", "atmosphere_normalized": ""}}, {"operation_type": "mixing", "operation_details": "stirred in a thermostat water bath at 80 °C for 5 h to obtain a resin", "time": {"raw_string": "5 h", "unit": "h", "max_value": 5.0, "min_value": 5.0}, "temperature": {"raw_string": "80 °C", "unit": "°C", "max_value": 80.0, "min_value": 80.0}, "pH": {"raw_string": "", "max_value": null, "min_value": null}, "ratios": [], "atmosphere": {"raw_string": "", "atmosphere_normalized": ""}}, {"operation_type": "heating", "operation_details": "resin was dried in an electrothermal drier at 200 °C for 3 h", "time": {"raw_string": "3 h", "unit": "h", "max_value": 3.0, "min_value": 3.0}, "temperature": {"raw_string": "200 °C", "unit": "°C", "max_value": 200.0, "min_value": 200.0}, "pH": {"raw_string": "", "max_value": null, "min_value": null}, "ratios": [], "atmosphere": {"raw_string": "", "atmosphere_normalized": ""}}, {"operation_type": "heating", "operation_details": "pre-calcined in a muffle furnace at 300 °C for 3 h to remove organic components", "time": {"raw_string": "3 h", "unit": "h", "max_value": 3.0, "min_value": 3.0}, "temperature": {"raw_string": "300 °C", "unit": "°C", "max_value": 300.0, "min_value": 300.0}, "pH": {"raw_string": "", "max_value": null, "min_value": null}, "ratios": [], "atmosphere": {"raw_string": "", "atmosphere_normalized": ""}}, {"operation_type": "heating", "operation_details": "calcined at 1000 °C for 5 h", "time": {"raw_string": "5 h", "unit": "h", "max_value": 5.0, "min_value": 5.0}, "temperature": {"raw_string": "1000 °C", "unit": "°C", "max_value": 1000.0, "min_value": 1000.0}, "pH": {"raw_string": "", "max_value": null, "min_value": null}, "ratios": [], "atmosphere": {"raw_string": "", "atmosphere_normalized": ""}}, {"operation_type": "grinding", "operation_details": "ground into powder in a ball crusher", "time": {"raw_string": "", "unit": "", "max_value": null, "min_value": null}, "temperature": {"raw_string": "", "unit": "", "max_value": null, "min_value": null}, "pH": {"raw_string": "", "max_value": null, "min_value": null}, "ratios": [], "atmosphere": {"raw_string": "", "atmosphere_normalized": ""}}], "phase_purity": {"impurity_phase": [], "phase_purity_details": "The main crystal phase of the BC sample is BaCoO2.6, which can be indexed to the hexagonal structure at ambient temperature.", "classification": "Pure", "characterization_methods": {"characterization_string": ["XRD", "in situ XRD", "XPS", "SEM", "TEM", "EDS", "TGA", "DSC"], "characterization_normalized": ["X-ray Diffraction (XRD)", "X-ray Photoelectron Spectroscopy (XPS)", "Scanning Electron Microscopy (SEM)", "Transmission Electron Microscopy (TEM)", "Energy Dispersive X-ray Spectroscopy (EDS)", "Thermogravimetric Analysis (TGA)", "Differential Scanning Calorimetry (DSC)"]}}}
{"protocol": {"doi": "10.1016/j.est.2023.106695", "target": {"material_string": "SrCoO3-δ", "material_form": "powder", "material_formula": "SrCoO3", "composition": [{"formula": "SrCoO3", "amount": "1", "elements": {"Sr": "1", "Co": "1", "O": "3"}, "species": {"Sr": "1", "Co": "1", "O": "3"}}], "additives": [], "is_mixture": false, "phase": "", "oxygen_deficiency": "yes", "oxidation_states": {"Sr": [2], "Co": [4], "O": [-2]}}, "metal_precursors": [{"material_string": "Sr(NO3)2", "material_form": "", "material_formula": "Sr(NO3)2", "composition": [{"formula": "Sr(NO3)2", "amount": "1", "elements": {"N": "2", "O": "6", "Sr": "1"}, "species": {"NO3": "2", "Sr": "1"}}], "additives": [], "is_mixture": false, "phase": "", "oxygen_deficiency": "no", "oxidation_states": {"Sr": [2], "N": [5], "O": [-2]}}, {"material_string": "Co(NO3)2·6H2O", "material_form": "", "material_formula": "Co(NO3)2·6H2O", "composition": [{"formula": "Co(NO3)2", "amount": "1", "elements": {"N": "2", "O": "6", "Co": "1"}, "species": {"NO3": "2", "Co": "1"}}, {"formula": "H2O", "amount": "6", "elements": {"H": "2", "O": "1"}, "species": {"H2O": "1"}}], "additives": [], "is_mixture": true, "phase": "", "oxygen_deficiency": "no", "oxidation_states": {"Co": [2], "N": [5], "O": [-2]}}], "reagents": [{"reagent_string": "citric acid", "reagent_role": "unspecified", "pubchem_CID": 311, "iupac_name": "2-hydroxypropane-1,2,3-tricarboxylic acid", "reagent_formula": "C6H8O7", "smiles": "C(C(=O)O)C(CC(=O)O)(C(=O)O)O"}, {"reagent_string": "EDTA", "reagent_role": "unspecified", "pubchem_CID": 6049, "iupac_name": "2-[2-[bis(carboxymethyl)amino]ethyl-(carboxymethyl)amino]acetic acid", "reagent_formula": "C10H16N2O8", "smiles": "C(CN(CC(=O)O)CC(=O)O)N(CC(=O)O)CC(=O)O"}, {"reagent_string": "de-ionized water", "reagent_role": "solvent", "pubchem_CID": 962, "iupac_name": "oxidane", "reagent_formula": "H2O", "smiles": "O"}, {"reagent_string": "ethylene glycol", "reagent_role": "unspecified", "pubchem_CID": 174, "iupac_name": "ethane-1,2-diol", "reagent_formula": "C2H6O2", "smiles": "C(CO)O"}, {"reagent_string": "ammonia solution", "reagent_role": "pH modifier", "pubchem_CID": null, "iupac_name": "", "reagent_formula": "", "smiles": ""}]}, "operations": [{"operation_type": "mixing", "operation_details": "Stoichiometric amounts of metal nitrates, citric acid and EDTA were dissolved in de-ionized water", "time": {"raw_string": "", "unit": "", "max_value": null, "min_value": null}, "temperature": {"raw_string": "", "unit": "", "max_value": null, "min_value": null}, "pH": {"raw_string": "", "max_value": null, "min_value": null}, "ratios": [{"type": "mole ratio", "description": "citric acid:EDTA:total metal ions", "value": "1.2:0.6:1"}], "atmosphere": {"raw_string": "", "atmosphere_normalized": ""}}, {"operation_type": "mixing", "operation_details": "ethylene glycol and ammonia solution were added to adjust the pH to 8", "time": {"raw_string": "", "unit": "", "max_value": null, "min_value": null}, "temperature": {"raw_string": "", "unit": "", "max_value": null, "min_value": null}, "pH": {"raw_string": "8", "max_value": 8.0, "min_value": 8.0}, "ratios": [], "atmosphere": {"raw_string": "", "atmosphere_normalized": ""}}, {"operation_type": "mixing", "operation_details": "stirred in a thermostat water bath at 80 °C for 5 h to obtain a resin", "time": {"raw_string": "5 h", "unit": "h", "max_value": 5.0, "min_value": 5.0}, "temperature": {"raw_string": "80 °C", "unit": "°C", "max_value": 80.0, "min_value": 80.0}, "pH": {"raw_string": "", "max_value": null, "min_value": null}, "ratios": [], "atmosphere": {"raw_string": "", "atmosphere_normalized": ""}}, {"operation_type": "heating", "operation_details": "resin was dried in an electrothermal drier at 200 °C for 3 h", "time": {"raw_string": "3 h", "unit": "h", "max_value": 3.0, "min_value": 3.0}, "temperature": {"raw_string": "200 °C", "unit": "°C", "max_value": 200.0, "min_value": 200.0}, "pH": {"raw_string": "", "max_value": null, "min_value": null}, "ratios": [], "atmosphere": {"raw_string": "", "atmosphere_normalized": ""}}, {"operation_type": "heating", "operation_details": "pre-calcined in a muffle furnace at 300 °C for 3 h to remove organic components", "time": {"raw_string": "3 h", "unit": "h", "max_value": 3.0, "min_value": 3.0}, "temperature": {"raw_string": "300 °C", "unit": "°C", "max_value": 300.0, "min_value": 300.0}, "pH": {"raw_string": "", "max_value": null, "min_value": null}, "ratios": [], "atmosphere": {"raw_string": "", "atmosphere_normalized": ""}}, {"operation_type": "heating", "operation_details": "calcined at 1000 °C for 5 h", "time": {"raw_string": "5 h", "unit": "h", "max_value": 5.0, "min_value": 5.0}, "temperature": {"raw_string": "1000 °C", "unit": "°C", "max_value": 1000.0, "min_value": 1000.0}, "pH": {"raw_string": "", "max_value": null, "min_value": null}, "ratios": [], "atmosphere": {"raw_string": "", "atmosphere_normalized": ""}}, {"operation_type": "grinding", "operation_details": "ground into powder in a ball crusher", "time": {"raw_string": "", "unit": "", "max_value": null, "min_value": null}, "temperature": {"raw_string": "", "unit": "", "max_value": null, "min_value": null}, "pH": {"raw_string": "", "max_value": null, "min_value": null}, "ratios": [], "atmosphere": {"raw_string": "", "atmosphere_normalized": ""}}], "phase_purity": {"impurity_phase": [], "phase_purity_details": "In the case of SC, a high purity of the SrCoO2.52 phase is obtained.", "classification": "Pure", "characterization_methods": {"characterization_string": ["XRD", "in situ XRD", "XPS", "SEM", "TEM", "EDS", "TGA", "DSC"], "characterization_normalized": ["X-ray Diffraction (XRD)", "X-ray Photoelectron Spectroscopy (XPS)", "Scanning Electron Microscopy (SEM)", "Transmission Electron Microscopy (TEM)", "Energy Dispersive X-ray Spectroscopy (EDS)", "Thermogravimetric Analysis (TGA)", "Differential Scanning Calorimetry (DSC)"]}}}
{"protocol": {"doi": "10.1016/j.est.2023.106695", "target": {"material_string": "Ba0.5Sr0.5CoO3-δ", "material_form": "powder", "material_formula": "Ba0.5Sr0.5CoO3", "composition": [{"formula": "Ba0.5Sr0.5CoO3", "amount": "1", "elements": {"Ba": "0.5", "Sr": "0.5", "Co": "1", "O": "3"}, "species": {"Ba": "0.5", "Sr": "0.5", "Co": "1", "O": "3"}}], "additives": [], "is_mixture": false, "phase": "", "oxygen_deficiency": "yes", "oxidation_states": {}}, "metal_precursors": [{"material_string": "Ba(NO3)2", "material_form": "", "material_formula": "Ba(NO3)2", "composition": [{"formula": "Ba(NO3)2", "amount": "1", "elements": {"N": "2", "O": "6", "Ba": "1"}, "species": {"NO3": "2", "Ba": "1"}}], "additives": [], "is_mixture": false, "phase": "", "oxygen_deficiency": "no", "oxidation_states": {"Ba": [2], "N": [5], "O": [-2]}}, {"material_string": "Sr(NO3)2", "material_form": "", "material_formula": "Sr(NO3)2", "composition": [{"formula": "Sr(NO3)2", "amount": "1", "elements": {"N": "2", "O": "6", "Sr": "1"}, "species": {"NO3": "2", "Sr": "1"}}], "additives": [], "is_mixture": false, "phase": "", "oxygen_deficiency": "no", "oxidation_states": {"Sr": [2], "N": [5], "O": [-2]}}, {"material_string": "Co(NO3)2·6H2O", "material_form": "", "material_formula": "Co(NO3)2·6H2O", "composition": [{"formula": "Co(NO3)2", "amount": "1", "elements": {"N": "2", "O": "6", "Co": "1"}, "species": {"NO3": "2", "Co": "1"}}, {"formula": "H2O", "amount": "6", "elements": {"H": "2", "O": "1"}, "species": {"H2O": "1"}}], "additives": [], "is_mixture": true, "phase": "", "oxygen_deficiency": "no", "oxidation_states": {"Co": [2], "N": [5], "O": [-2]}}], "reagents": [{"reagent_string": "citric acid", "reagent_role": "unspecified", "pubchem_CID": 311, "iupac_name": "2-hydroxypropane-1,2,3-tricarboxylic acid", "reagent_formula": "C6H8O7", "smiles": "C(C(=O)O)C(CC(=O)O)(C(=O)O)O"}, {"reagent_string": "EDTA", "reagent_role": "unspecified", "pubchem_CID": 6049, "iupac_name": "2-[2-[bis(carboxymethyl)amino]ethyl-(carboxymethyl)amino]acetic acid", "reagent_formula": "C10H16N2O8", "smiles": "C(CN(CC(=O)O)CC(=O)O)N(CC(=O)O)CC(=O)O"}, {"reagent_string": "de-ionized water", "reagent_role": "solvent", "pubchem_CID": 962, "iupac_name": "oxidane", "reagent_formula": "H2O", "smiles": "O"}, {"reagent_string": "ethylene glycol", "reagent_role": "unspecified", "pubchem_CID": 174, "iupac_name": "ethane-1,2-diol", "reagent_formula": "C2H6O2", "smiles": "C(CO)O"}, {"reagent_string": "ammonia solution", "reagent_role": "pH modifier", "pubchem_CID": null, "iupac_name": "", "reagent_formula": "", "smiles": ""}]}, "operations": [{"operation_type": "mixing", "operation_details": "Stoichiometric amounts of metal nitrates, citric acid and EDTA were dissolved in de-ionized water", "time": {"raw_string": "", "unit": "", "max_value": null, "min_value": null}, "temperature": {"raw_string": "", "unit": "", "max_value": null, "min_value": null}, "pH": {"raw_string": "", "max_value": null, "min_value": null}, "ratios": [{"type": "mole ratio", "description": "citric acid:EDTA:total metal ions", "value": "1.2:0.6:1"}], "atmosphere": {"raw_string": "", "atmosphere_normalized": ""}}, {"operation_type": "mixing", "operation_details": "ethylene glycol and ammonia solution were added to adjust the pH to 8", "time": {"raw_string": "", "unit": "", "max_value": null, "min_value": null}, "temperature": {"raw_string": "", "unit": "", "max_value": null, "min_value": null}, "pH": {"raw_string": "8", "max_value": 8.0, "min_value": 8.0}, "ratios": [], "atmosphere": {"raw_string": "", "atmosphere_normalized": ""}}, {"operation_type": "mixing", "operation_details": "stirred in a thermostat water bath at 80 °C for 5 h to obtain a resin", "time": {"raw_string": "5 h", "unit": "h", "max_value": 5.0, "min_value": 5.0}, "temperature": {"raw_string": "80 °C", "unit": "°C", "max_value": 80.0, "min_value": 80.0}, "pH": {"raw_string": "", "max_value": null, "min_value": null}, "ratios": [], "atmosphere": {"raw_string": "", "atmosphere_normalized": ""}}, {"operation_type": "heating", "operation_details": "resin was dried in an electrothermal drier at 200 °C for 3 h", "time": {"raw_string": "3 h", "unit": "h", "max_value": 3.0, "min_value": 3.0}, "temperature": {"raw_string": "200 °C", "unit": "°C", "max_value": 200.0, "min_value": 200.0}, "pH": {"raw_string": "", "max_value": null, "min_value": null}, "ratios": [], "atmosphere": {"raw_string": "", "atmosphere_normalized": ""}}, {"operation_type": "heating", "operation_details": "pre-calcined in a muffle furnace at 300 °C for 3 h to remove organic components", "time": {"raw_string": "3 h", "unit": "h", "max_value": 3.0, "min_value": 3.0}, "temperature": {"raw_string": "300 °C", "unit": "°C", "max_value": 300.0, "min_value": 300.0}, "pH": {"raw_string": "", "max_value": null, "min_value": null}, "ratios": [], "atmosphere": {"raw_string": "", "atmosphere_normalized": ""}}, {"operation_type": "heating", "operation_details": "calcined at 1000 °C for 5 h", "time": {"raw_string": "5 h", "unit": "h", "max_value": 5.0, "min_value": 5.0}, "temperature": {"raw_string": "1000 °C", "unit": "°C", "max_value": 1000.0, "min_value": 1000.0}, "pH": {"raw_string": "", "max_value": null, "min_value": null}, "ratios": [], "atmosphere": {"raw_string": "", "atmosphere_normalized": ""}}, {"operation_type": "grinding", "operation_details": "ground into powder in a ball crusher", "time": {"raw_string": "", "unit": "", "max_value": null, "min_value": null}, "temperature": {"raw_string": "", "unit": "", "max_value": null, "min_value": null}, "pH": {"raw_string": "", "max_value": null, "min_value": null}, "ratios": [], "atmosphere": {"raw_string": "", "atmosphere_normalized": ""}}], "phase_purity": {"impurity_phase": [], "phase_purity_details": "The Ba0.5Sr0.5CoO3 phase can be detected in a wide range of x = 0.1–0.7. With the increase of Sr content, the Ba0.5Sr0.5CoO3 phase gradually becomes dominant.", "classification": "Pure", "characterization_methods": {"characterization_string": ["XRD", "in situ XRD", "XPS", "SEM", "TEM", "EDS", "TGA", "DSC"], "characterization_normalized": ["X-ray Diffraction (XRD)", "X-ray Photoelectron Spectroscopy (XPS)", "Scanning Electron Microscopy (SEM)", "Transmission Electron Microscopy (TEM)", "Energy Dispersive X-ray Spectroscopy (EDS)", "Thermogravimetric Analysis (TGA)", "Differential Scanning Calorimetry (DSC)"]}}}
