Repository: hackingmaterials/sol-gel-data

# scripts/

Regenerates every numbered table and figure in the manuscript and the Supplementary
Information.

## Contents

- `figures_tables.ipynb` — one section per manuscript item. Table 2, Figure 2 and Figure 3
  are built from `sol_gel_dataset.jsonl`; Tables 3–5, Tables S2–S6 and Figures S1–S4 from
  the validation labels below.
- `validation/` — the human and LLM annotations for the 200-paper validation set:
  paper-level classification labels (`classification_human.jsonl`,
  `classification_LLM.jsonl`), the 286 records extracted by Gemini 3.0 Flash
  (`validation_LLM.jsonl`) and the 279 ground-truth records they are matched against

File: scripts/validation/validation_human.jsonl (part 16 of 33)
{"protocol": {"doi": "10.1016/j.jpowsour.2012.01.044", "target": {"material_string": "BaZr0.1Ce0.7Y0.2O3-δ", "material_form": "powder", "material_formula": "BaZr0.1Ce0.7Y0.2O3", "composition": [{"formula": "BaZr0.1Ce0.7Y0.2O3", "amount": "1", "elements": {"Ba": "1", "Zr": "0.1", "Ce": "0.7", "Y": "0.2", "O": "3"}, "species": {"Ba": "1", "Zr": "0.1", "Ce": "0.7", "Y": "0.2", "O": "3"}}], "additives": [], "is_mixture": false, "phase": "", "oxygen_deficiency": "yes", "oxidation_states": {}}, "metal_precursors": [{"material_string": "Ba(NO3)2", "material_form": "", "material_formula": "Ba(NO3)2", "composition": [{"formula": "Ba(NO3)2", "amount": "1", "elements": {"N": "2", "O": "6", "Ba": "1"}, "species": {"NO3": "2", "Ba": "1"}}], "additives": [], "is_mixture": false, "phase": "", "oxygen_deficiency": "no", "oxidation_states": {"Ba": [2], "N": [5], "O": [-2]}}, {"material_string": "ZrO(NO3)2·2H2O", "material_form": "", "material_formula": "ZrO(NO3)2·2H2O", "composition": [{"formula": "ZrO(NO3)2", "amount": "1", "elements": {"N": "2", "O": "7", "Zr": "1"}, "species": {"NO3": "2", "ZrO": "1"}}, {"formula": "H2O", "amount": "2", "elements": {"H": "2", "O": "1"}, "species": {"H2O": "1"}}], "additives": [], "is_mixture": true, "phase": "", "oxygen_deficiency": "no", "oxidation_states": {"Zr": [4], "O": [-2], "N": [5]}}, {"material_string": "(NH4)2Ce(NO3)6", "material_form": "", "material_formula": "(NH4)2Ce(NO3)6", "composition": [{"formula": "(NH4)2Ce(NO3)6", "amount": "1", "elements": {"N": "8", "H": "8", "O": "18", "Ce": "1"}, "species": {"NH4": "2", "NO3": "6", "Ce": "1"}}], "additives": [], "is_mixture": false, "phase": "", "oxygen_deficiency": "no", "oxidation_states": {"N": [3], "H": [1], "Ce": [4], "O": [-2]}}, {"material_string": "Y(NO3)3·6H2O", "material_form": "", "material_formula": "Y(NO3)3·6H2O", "composition": [{"formula": "Y(NO3)3", "amount": "1", "elements": {"N": "3", "O": "9", "Y": "1"}, "species": {"NO3": "3", "Y": "1"}}, {"formula": "H2O", "amount": "6", "elements": {"H": "2", "O": "1"}, "species": {"H2O": "1"}}], "additives": [], "is_mixture": true, "phase": "", "oxygen_deficiency": "no", "oxidation_states": {"Y": [3], "N": [5], "O": [-2]}}], "reagents": [{"reagent_string": "deionized water", "reagent_role": "", "pubchem_CID": 962, "iupac_name": "oxidane", "reagent_formula": "H2O", "smiles": "O"}, {"reagent_string": "citric acid", "reagent_role": "", "pubchem_CID": 311, "iupac_name": "2-hydroxypropane-1,2,3-tricarboxylic acid", "reagent_formula": "C6H8O7", "smiles": "C(C(=O)O)C(CC(=O)O)(C(=O)O)O"}]}, "operations": [{"operation_type": "", "operation_details": "dissolve metal nitrates in deionized water with stirring", "time": {"raw_string": "", "unit": "", "max_value": null, "min_value": null}, "temperature": {"raw_string": "", "unit": "", "max_value": null, "min_value": null}, "pH": {"raw_string": "", "max_value": null, "min_value": null}, "ratios": [{"type": "molar ratio", "description": "citric acid:total metal cations", "value": "1.8:1"}], "atmosphere": {"raw_string": "", "atmosphere_normalized": ""}}, {"operation_type": "", "operation_details": "heat and stir the solution to a viscous gel", "time": {"raw_string": "", "unit": "", "max_value": null, "min_value": null}, "temperature": {"raw_string": "", "unit": "", "max_value": null, "min_value": null}, "pH": {"raw_string": "", "max_value": null, "min_value": null}, "ratios": [], "atmosphere": {"raw_string": "", "atmosphere_normalized": ""}}, {"operation_type": "", "operation_details": "ignite the gel to flame", "time": {"raw_string": "", "unit": "", "max_value": null, "min_value": null}, "temperature": {"raw_string": "", "unit": "", "max_value": null, "min_value": null}, "pH": {"raw_string": "", "max_value": null, "min_value": null}, "ratios": [], "atmosphere": {"raw_string": "", "atmosphere_normalized": ""}}, {"operation_type": "", "operation_details": "calcine the resulting ash-like material", "time": {"raw_string": "10 h", "unit": "h", "max_value": 10.0, "min_value": 10.0}, "temperature": {"raw_string": "1100 °C", "unit": "°C", "max_value": 1100.0, "min_value": 1100.0}, "pH": {"raw_string": "", "max_value": null, "min_value": null}, "ratios": [], "atmosphere": {"raw_string": "", "atmosphere_normalized": ""}}], "phase_purity": {"impurity_phase": [], "phase_purity_details": "", "classification": "Pure", "characterization_methods": {"characterization_string": [], "characterization_normalized": []}}}
{"protocol": {"doi": "10.1016/j.jpowsour.2012.01.044", "target": {"material_string": "Ba0.5Sr0.5Fe1-xMoxO3-δ", "material_form": "powder", "material_formula": "Ba0.5Sr0.5Fe1-xMoxO3", "composition": [{"formula": "Ba0.5Sr0.5Fe1-xMoxO3", "amount": "1", "elements": {"Ba": "0.5", "Sr": "0.5", "Fe": "1-x", "Mo": "x", "O": "3"}, "species": {"Ba": "0.5", "Sr": "0.5", "Fe": "1-x", "Mo": "x", "O": "3"}}], "additives": [], "is_mixture": false, "phase": "", "oxygen_deficiency": "yes", "oxidation_states": {}}, "metal_precursors": [{"material_string": "Ba(NO3)2", "material_form": "", "material_formula": "Ba(NO3)2", "composition": [{"formula": "Ba(NO3)2", "amount": "1", "elements": {"N": "2", "O": "6", "Ba": "1"}, "species": {"NO3": "2", "Ba": "1"}}], "additives": [], "is_mixture": false, "phase": "", "oxygen_deficiency": "no", "oxidation_states": {"Ba": [2], "N": [5], "O": [-2]}}, {"material_string": "Sr(NO3)2", "material_form": "", "material_formula": "Sr(NO3)2", "composition": [{"formula": "Sr(NO3)2", "amount": "1", "elements": {"N": "2", "O": "6", "Sr": "1"}, "species": {"NO3": "2", "Sr": "1"}}], "additives": [], "is_mixture": false, "phase": "", "oxygen_deficiency": "no", "oxidation_states": {"Sr": [2], "N": [5], "O": [-2]}}, {"material_string": "Fe(NO3)3·9H2O", "material_form": "", "material_formula": "Fe(NO3)3·9H2O", "composition": [{"formula": "Fe(NO3)3", "amount": "1", "elements": {"N": "3", "O": "9", "Fe": "1"}, "species": {"NO3": "3", "Fe": "1"}}, {"formula": "H2O", "amount": "9", "elements": {"H": "2", "O": "1"}, "species": {"H2O": "1"}}], "additives": [], "is_mixture": true, "phase": "", "oxygen_deficiency": "no", "oxidation_states": {"Fe": [3], "N": [5], "O": [-2]}}, {"material_string": "(NH4)6Mo7O24·4H2O", "material_form": "", "material_formula": "(NH4)6Mo7O24·4H2O", "composition": [{"formula": "(NH4)6Mo7O24", "amount": "1", "elements": {"N": "6", "H": "24", "Mo": "7", "O": "24"}, "species": {"NH4": "6", "Mo7O24": "1"}}, {"formula": "H2O", "amount": "4", "elements": {"H": "2", "O": "1"}, "species": {"H2O": "1"}}], "additives": [], "is_mixture": true, "phase": "", "oxygen_deficiency": "no", "oxidation_states": {"N": [-3], "H": [1], "Mo": [6], "O": [-2]}}], "reagents": [{"reagent_string": "deionized water", "reagent_role": "", "pubchem_CID": 962, "iupac_name": "oxidane", "reagent_formula": "H2O", "smiles": "O"}, {"reagent_string": "citric acid", "reagent_role": "", "pubchem_CID": 311, "iupac_name": "2-hydroxypropane-1,2,3-tricarboxylic acid", "reagent_formula": "C6H8O7", "smiles": "C(C(=O)O)C(CC(=O)O)(C(=O)O)O"}]}, "operations": [{"operation_type": "", "operation_details": "dissolve the metal nitrates in deionized water under stirring", "time": {"raw_string": "", "unit": "", "max_value": null, "min_value": null}, "temperature": {"raw_string": "", "unit": "", "max_value": null, "min_value": null}, "pH": {"raw_string": "", "max_value": null, "min_value": null}, "ratios": [{"type": "molar ratio", "description": "citric acid:metal", "value": "1.8:1"}], "atmosphere": {"raw_string": "", "atmosphere_normalized": ""}}, {"operation_type": "", "operation_details": "evaporate under heat and stirring to a viscous gel", "time": {"raw_string": "", "unit": "", "max_value": null, "min_value": null}, "temperature": {"raw_string": "", "unit": "", "max_value": null, "min_value": null}, "pH": {"raw_string": "", "max_value": null, "min_value": null}, "ratios": [], "atmosphere": {"raw_string": "", "atmosphere_normalized": ""}}, {"operation_type": "", "operation_details": "ignite the viscous gel to flame", "time": {"raw_string": "", "unit": "", "max_value": null, "min_value": null}, "temperature": {"raw_string": "", "unit": "", "max_value": null, "min_value": null}, "pH": {"raw_string": "", "max_value": null, "min_value": null}, "ratios": [], "atmosphere": {"raw_string": "", "atmosphere_normalized": ""}}, {"operation_type": "", "operation_details": "press the ash into pellets under hydrostatic pressure", "time": {"raw_string": "", "unit": "", "max_value": null, "min_value": null}, "temperature": {"raw_string": "", "unit": "", "max_value": null, "min_value": null}, "pH": {"raw_string": "", "max_value": null, "min_value": null}, "ratios": [], "atmosphere": {"raw_string": "", "atmosphere_normalized": ""}}, {"operation_type": "", "operation_details": "sinter the pressed ash pellets", "time": {"raw_string": "5 h", "unit": "h", "max_value": 5.0, "min_value": 5.0}, "temperature": {"raw_string": "950 °C", "unit": "°C", "max_value": 950.0, "min_value": 950.0}, "pH": {"raw_string": "", "max_value": null, "min_value": null}, "ratios": [], "atmosphere": {"raw_string": "", "atmosphere_normalized": ""}}], "phase_purity": {"impurity_phase": [], "phase_purity_details": "", "classification": "Pure", "characterization_methods": {"characterization_string": [], "characterization_normalized": []}}}
{"protocol": {"doi": "10.1016/j.jpowsour.2012.01.044", "target": {"material_string": "Ba0.5Sr0.5Fe0.8Mo0.2O3-δ", "material_form": "powder", "material_formula": "Ba0.5Sr0.5Fe0.8Mo0.2O3", "composition": [{"formula": "Ba0.5Sr0.5Fe0.8Mo0.2O3", "amount": "1", "elements": {"Ba": "0.5", "Sr": "0.5", "Fe": "0.8", "Mo": "0.2", "O": "3"}, "species": {"Ba": "0.5", "Sr": "0.5", "Fe": "0.8", "Mo": "0.2", "O": "3"}}], "additives": [], "is_mixture": false, "phase": "", "oxygen_deficiency": "yes", "oxidation_states": {}}, "metal_precursors": [{"material_string": "Ba(NO3)2", "material_form": "", "material_formula": "Ba(NO3)2", "composition": [{"formula": "Ba(NO3)2", "amount": "1", "elements": {"N": "2", "O": "6", "Ba": "1"}, "species": {"NO3": "2", "Ba": "1"}}], "additives": [], "is_mixture": false, "phase": "", "oxygen_deficiency": "no", "oxidation_states": {"Ba": [2], "N": [5], "O": [-2]}}, {"material_string": "Sr(NO3)2", "material_form": "", "material_formula": "Sr(NO3)2", "composition": [{"formula": "Sr(NO3)2", "amount": "1", "elements": {"N": "2", "O": "6", "Sr": "1"}, "species": {"NO3": "2", "Sr": "1"}}], "additives": [], "is_mixture": false, "phase": "", "oxygen_deficiency": "no", "oxidation_states": {"Sr": [2], "N": [5], "O": [-2]}}, {"material_string": "Fe(NO3)3·9H2O", "material_form": "", "material_formula": "Fe(NO3)3·9H2O", "composition": [{"formula": "Fe(NO3)3", "amount": "1", "elements": {"N": "3", "O": "9", "Fe": "1"}, "species": {"NO3": "3", "Fe": "1"}}, {"formula": "H2O", "amount": "9", "elements": {"H": "2", "O": "1"}, "species": {"H2O": "1"}}], "additives": [], "is_mixture": true, "phase": "", "oxygen_deficiency": "no", "oxidation_states": {"Fe": [3], "N": [5], "O": [-2]}}, {"material_string": "(NH4)6Mo7O24·4H2O", "material_form": "", "material_formula": "(NH4)6Mo7O24·4H2O", "composition": [{"formula": "(NH4)6Mo7O24", "amount": "1", "elements": {"N": "6", "H": "24", "Mo": "7", "O": "24"}, "species": {"NH4": "6", "Mo7O24": "1"}}, {"formula": "H2O", "amount": "4", "elements": {"H": "2", "O": "1"}, "species": {"H2O": "1"}}], "additives": [], "is_mixture": true, "phase": "", "oxygen_deficiency": "no", "oxidation_states": {"N": [-3], "H": [1], "Mo": [6], "O": [-2]}}], "reagents": [{"reagent_string": "deionized water", "reagent_role": "", "pubchem_CID": 962, "iupac_name": "oxidane", "reagent_formula": "H2O", "smiles": "O"}, {"reagent_string": "citric acid", "reagent_role": "", "pubchem_CID": 311, "iupac_name": "2-hydroxypropane-1,2,3-tricarboxylic acid", "reagent_formula": "C6H8O7", "smiles": "C(C(=O)O)C(CC(=O)O)(C(=O)O)O"}]}, "operations": [{"operation_type": "", "operation_details": "dissolve metal nitrates in deionized water while stirring", "time": {"raw_string": "", "unit": "", "max_value": null, "min_value": null}, "temperature": {"raw_string": "", "unit": "", "max_value": null, "min_value": null}, "pH": {"raw_string": "", "max_value": null, "min_value": null}, "ratios": [{"type": "molar ratio", "description": "citric acid:metal", "value": "1.8:1"}], "atmosphere": {"raw_string": "", "atmosphere_normalized": ""}}, {"operation_type": "", "operation_details": "heat and stir to evaporate the solution to a viscous gel", "time": {"raw_string": "", "unit": "", "max_value": null, "min_value": null}, "temperature": {"raw_string": "", "unit": "", "max_value": null, "min_value": null}, "pH": {"raw_string": "", "max_value": null, "min_value": null}, "ratios": [], "atmosphere": {"raw_string": "", "atmosphere_normalized": ""}}, {"operation_type": "", "operation_details": "ignite the gel to flame", "time": {"raw_string": "", "unit": "", "max_value": null, "min_value": null}, "temperature": {"raw_string": "", "unit": "", "max_value": null, "min_value": null}, "pH": {"raw_string": "", "max_value": null, "min_value": null}, "ratios": [], "atmosphere": {"raw_string": "", "atmosphere_normalized": ""}}, {"operation_type": "", "operation_details": "press the ash into pellets hydrostatically", "time": {"raw_string": "", "unit": "", "max_value": null, "min_value": null}, "temperature": {"raw_string": "", "unit": "", "max_value": null, "min_value": null}, "pH": {"raw_string": "", "max_value": null, "min_value": null}, "ratios": [], "atmosphere": {"raw_string": "", "atmosphere_normalized": ""}}, {"operation_type": "", "operation_details": "sinter the hydrostatically pressed pellets", "time": {"raw_string": "5 h", "unit": "h", "max_value": 5.0, "min_value": 5.0}, "temperature": {"raw_string": "950 °C", "unit": "°C", "max_value": 950.0, "min_value": 950.0}, "pH": {"raw_string": "", "max_value": null, "min_value": null}, "ratios": [], "atmosphere": {"raw_string": "", "atmosphere_normalized": ""}}], "phase_purity": {"impurity_phase": [{"material_string": "molybdenum oxide", "material_form": "", "material_formula": "MoO3", "composition": [{"formula": "MoO3", "amount": "1", "elements": {"Mo": "1", "O": "3"}, "species": {"Mo": "1", "O": "3"}}], "additives": [], "is_mixture": false, "phase": "", "oxygen_deficiency": "no", "oxidation_states": {"Mo": [6], "O": [-2]}}], "phase_purity_details": "", "classification": "Impure", "characterization_methods": {"characterization_string": [], "characterization_normalized": []}}}
{"protocol": {"doi": "10.1063/1.3431298", "target": {"material_string": "ZnO", "material_form": "powder", "material_formula": "ZnO", "composition": [{"formula": "ZnO", "amount": "1", "elements": {"Zn": "1", "O": "1"}, "species": {"Zn": "1", "O": "1"}}], "additives": [], "is_mixture": false, "phase": "", "oxygen_deficiency": "no", "oxidation_states": {"Zn": [2], "O": [-2]}}, "metal_precursors": [{"material_string": "Zn(NO3)2·6H2O", "material_form": "", "material_formula": "Zn(NO3)2·6H2O", "composition": [{"formula": "Zn(NO3)2", "amount": "1", "elements": {"N": "2", "O": "6", "Zn": "1"}, "species": {"NO3": "2", "Zn": "1"}}, {"formula": "H2O", "amount": "6", "elements": {"H": "2", "O": "1"}, "species": {"H2O": "1"}}], "additives": [], "is_mixture": true, "phase": "", "oxygen_deficiency": "no", "oxidation_states": {"Zn": [2], "N": [5], "O": [-2]}}], "reagents": [{"reagent_string": "citric acid", "reagent_role": "", "pubchem_CID": 311, "iupac_name": "2-hydroxypropane-1,2,3-tricarboxylic acid", "reagent_formula": "C6H8O7", "smiles": "C(C(=O)O)C(CC(=O)O)(C(=O)O)O"}]}, "operations": [{"operation_type": "", "operation_details": "mix dilute zinc nitrate hexahydrate with citric acid", "time": {"raw_string": "", "unit": "", "max_value": null, "min_value": null}, "temperature": {"raw_string": "", "unit": "", "max_value": null, "min_value": null}, "pH": {"raw_string": "", "max_value": null, "min_value": null}, "ratios": [{"type": "molar ratio", "description": "zinc nitrate hexahydrate to citric acid", "value": "1:5"}], "atmosphere": {"raw_string": "", "atmosphere_normalized": ""}}, {"operation_type": "", "operation_details": "allow the gel to form", "time": {"raw_string": "", "unit": "", "max_value": null, "min_value": null}, "temperature": {"raw_string": "", "unit": "", "max_value": null, "min_value": null}, "pH": {"raw_string": "", "max_value": null, "min_value": null}, "ratios": [], "atmosphere": {"raw_string": "", "atmosphere_normalized": ""}}, {"operation_type": "", "operation_details": "sinter the gel in air", "time": {"raw_string": "", "unit": "", "max_value": null, "min_value": null}, "temperature": {"raw_string": "600 °C", "unit": "°C", "max_value": 600.0, "min_value": 600.0}, "pH": {"raw_string": "", "max_value": null, "min_value": null}, "ratios": [], "atmosphere": {"raw_string": "air", "atmosphere_normalized": "Air"}}], "phase_purity": {"impurity_phase": [], "phase_purity_details": "", "classification": "Pure", "characterization_methods": {"characterization_string": [], "characterization_normalized": []}}}
{"protocol": {"doi": "10.1016/j.molstruc.2018.08.002", "target": {"material_string": "ZnAl2O4", "material_form": "powder", "material_formula": "ZnAl2O4", "composition": [{"formula": "ZnAl2O4", "amount": "1", "elements": {"Zn": "1", "Al": "2", "O": "4"}, "species": {"Zn": "1", "Al2O4": "1"}}], "additives": [], "is_mixture": false, "phase": "", "oxygen_deficiency": "no", "oxidation_states": {"Zn": [2], "Al": [3], "O": [-2]}}, "metal_precursors": [{"material_string": "Zn(NO3)2·6H2O", "material_form": "", "material_formula": "Zn(NO3)2·6H2O", "composition": [{"formula": "Zn(NO3)2", "amount": "1", "elements": {"N": "2", "O": "6", "Zn": "1"}, "species": {"NO3": "2", "Zn": "1"}}, {"formula": "H2O", "amount": "6", "elements": {"H": "2", "O": "1"}, "species": {"H2O": "1"}}], "additives": [], "is_mixture": true, "phase": "", "oxygen_deficiency": "no", "oxidation_states": {"Zn": [2], "N": [5], "O": [-2]}}, {"material_string": "Al(NO3)3·9H2O", "material_form": "", "material_formula": "Al(NO3)3·9H2O", "composition": [{"formula": "Al(NO3)3", "amount": "1", "elements": {"N": "3", "O": "9", "Al": "1"}, "species": {"NO3": "3", "Al": "1"}}, {"formula": "H2O", "amount": "9", "elements": {"H": "2", "O": "1"}, "species": {"H2O": "1"}}], "additives": [], "is_mixture": true, "phase": "", "oxygen_deficiency": "no", "oxidation_states": {"Al": [3], "N": [5], "O": [-2]}}], "reagents": [{"reagent_string": "deionized water", "reagent_role": "", "pubchem_CID": 962, "iupac_name": "oxidane", "reagent_formula": "H2O", "smiles": "O"}, {"reagent_string": "C8H8O7·H2O", "reagent_role": "", "pubchem_CID": null, "iupac_name": "", "reagent_formula": "", "smiles": ""}]}, "operations": [{"operation_type": "", "operation_details": "dissolve zinc and aluminium nitrates in deionized water with citric acid", "time": {"raw_string": "", "unit": "", "max_value": null, "min_value": null}, "temperature": {"raw_string": "", "unit": "", "max_value": null, "min_value": null}, "pH": {"raw_string": "", "max_value": null, "min_value": null}, "ratios": [{"type": "molar ratio", "description": "Zn:Al", "value": "2:1"}, {"type": "molar ratio", "description": "Zn:CA", "value": "1:0.75"}], "atmosphere": {"raw_string": "", "atmosphere_normalized": ""}}, {"operation_type": "", "operation_details": "stir magnetically until gels form", "time": {"raw_string": "", "unit": "", "max_value": null, "min_value": null}, "temperature": {"raw_string": "80 °C", "unit": "°C", "max_value": 80.0, "min_value": 80.0}, "pH": {"raw_string": "", "max_value": null, "min_value": null}, "ratios": [], "atmosphere": {"raw_string": "", "atmosphere_normalized": ""}}, {"operation_type": "", "operation_details": "dry the gels in an oven", "time": {"raw_string": "1 h", "unit": "h", "max_value": 1.0, "min_value": 1.0}, "temperature": {"raw_string": "130 °C", "unit": "°C", "max_value": 130.0, "min_value": 130.0}, "pH": {"raw_string": "", "max_value": null, "min_value": null}, "ratios": [], "atmosphere": {"raw_string": "", "atmosphere_normalized": ""}}, {"operation_type": "", "operation_details": "grind to fine powder with mortar and pestle", "time": {"raw_string": "", "unit": "", "max_value": null, "min_value": null}, "temperature": {"raw_string": "", "unit": "", "max_value": null, "min_value": null}, "pH": {"raw_string": "", "max_value": null, "min_value": null}, "ratios": [], "atmosphere": {"raw_string": "", "atmosphere_normalized": ""}}, {"operation_type": "", "operation_details": "anneal in a furnace", "time": {"raw_string": "1 h", "unit": "h", "max_value": 1.0, "min_value": 1.0}, "temperature": {"raw_string": "800 °C", "unit": "°C", "max_value": 800.0, "min_value": 800.0}, "pH": {"raw_string": "", "max_value": null, "min_value": null}, "ratios": [], "atmosphere": {"raw_string": "", "atmosphere_normalized": ""}}], "phase_purity": {"impurity_phase": [], "phase_purity_details": "", "classification": "Pure", "characterization_methods": {"characterization_string": [], "characterization_normalized": []}}}
{"protocol": {"doi": "10.1016/j.molstruc.2018.08.002", "target": {"material_string": "ZnAl2O4:Ce3+", "material_form": "powder", "material_formula": "ZnAl2O4", "composition": [{"formula": "ZnAl2O4", "amount": "1", "elements": {"Zn": "1", "Al": "2", "O": "4"}, "species": {"Zn": "1", "Al2O4": "1"}}], "additives": ["Ce3+"], "is_mixture": false, "phase": "", "oxygen_deficiency": "no", "oxidation_states": {"Zn": [2], "Al": [3], "O": [-2]}}, "metal_precursors": [{"material_string": "Zn(NO3)2·6H2O", "material_form": "", "material_formula": "Zn(NO3)2·6H2O", "composition": [{"formula": "Zn(NO3)2", "amount": "1", "elements": {"N": "2", "O": "6", "Zn": "1"}, "species": {"NO3": "2", "Zn": "1"}}, {"formula": "H2O", "amount": "6", "elements": {"H": "2", "O": "1"}, "species": {"H2O": "1"}}], "additives": [], "is_mixture": true, "phase": "", "oxygen_deficiency": "no", "oxidation_states": {"Zn": [2], "N": [5], "O": [-2]}}, {"material_string": "Al(NO3)3·9H2O", "material_form": "", "material_formula": "Al(NO3)3·9H2O", "composition": [{"formula": "Al(NO3)3", "amount": "1", "elements": {"N": "3", "O": "9", "Al": "1"}, "species": {"NO3": "3", "Al": "1"}}, {"formula": "H2O", "amount": "9", "elements": {"H": "2", "O": "1"}, "species": {"H2O": "1"}}], "additives": [], "is_mixture": true, "phase": "", "oxygen_deficiency": "no", "oxidation_states": {"Al": [3], "N": [5], "O": [-2]}}, {"material_string": "Ce(NO3)3·6H2O", "material_form": "", "material_formula": "Ce(NO3)3·6H2O", "composition": [{"formula": "Ce(NO3)3", "amount": "1", "elements": {"N": "3", "O": "9", "Ce": "1"}, "species": {"NO3": "3", "Ce": "1"}}, {"formula": "H2O", "amount": "6", "elements": {"H": "2", "O": "1"}, "species": {"H2O": "1"}}], "additives": [], "is_mixture": true, "phase": "", "oxygen_deficiency": "no", "oxidation_states": {"Ce": [3], "N": [5], "O": [-2]}}], "reagents": [{"reagent_string": "deionized water", "reagent_role": "", "pubchem_CID": 962, "iupac_name": "oxidane", "reagent_formula": "H2O", "smiles": "O"}, {"reagent_string": "C8H8O7·H2O", "reagent_role": "", "pubchem_CID": null, "iupac_name": "", "reagent_formula": "", "smiles": ""}]}, "operations": [{"operation_type": "", "operation_details": "dissolve zinc, aluminium and cerium nitrates in deionized water with citric acid", "time": {"raw_string": "", "unit": "", "max_value": null, "min_value": null}, "temperature": {"raw_string": "", "unit": "", "max_value": null, "min_value": null}, "pH": {"raw_string": "", "max_value": null, "min_value": null}, "ratios": [{"type": "molar ratio", "description": "Zn:Al", "value": "2:1"}, {"type": "molar ratio", "description": "Zn:CA", "value": "1:0.75"}], "atmosphere": {"raw_string": "", "atmosphere_normalized": ""}}, {"operation_type": "", "operation_details": "stir with a magnetic stirrer until gelation", "time": {"raw_string": "", "unit": "", "max_value": null, "min_value": null}, "temperature": {"raw_string": "80 °C", "unit": "°C", "max_value": 80.0, "min_value": 80.0}, "pH": {"raw_string": "", "max_value": null, "min_value": null}, "ratios": [], "atmosphere": {"raw_string": "", "atmosphere_normalized": ""}}, {"operation_type": "", "operation_details": "dry the gels in an oven", "time": {"raw_string": "1 h", "unit": "h", "max_value": 1.0, "min_value": 1.0}, "temperature": {"raw_string": "130 °C", "unit": "°C", "max_value": 130.0, "min_value": 130.0}, "pH": {"raw_string": "", "max_value": null, "min_value": null}, "ratios": [], "atmosphere": {"raw_string": "", "atmosphere_normalized": ""}}, {"operation_type": "", "operation_details": "grind to a fine powder in a mortar", "time": {"raw_string": "", "unit": "", "max_value": null, "min_value": null}, "temperature": {"raw_string": "", "unit": "", "max_value": null, "min_value": null}, "pH": {"raw_string": "", "max_value": null, "min_value": null}, "ratios": [], "atmosphere": {"raw_string": "", "atmosphere_normalized": ""}}, {"operation_type": "", "operation_details": "anneal in a furnace", "time": {"raw_string": "1 h", "unit": "h", "max_value": 1.0, "min_value": 1.0}, "temperature": {"raw_string": "800 °C", "unit": "°C", "max_value": 800.0, "min_value": 800.0}, "pH": {"raw_string": "", "max_value": null, "min_value": null}, "ratios": [], "atmosphere": {"raw_string": "", "atmosphere_normalized": ""}}], "phase_purity": {"impurity_phase": [], "phase_purity_details": "", "classification": "Pure", "characterization_methods": {"characterization_string": [], "characterization_normalized": []}}}
{"protocol": {"doi": "10.1016/j.molstruc.2018.08.002", "target": {"material_string": "ZnAl2O4:Eu3+", "material_form": "powder", "material_formula": "ZnAl2O4", "composition": [{"formula": "ZnAl2O4", "amount": "1", "elements": {"Zn": "1", "Al": "2", "O": "4"}, "species": {"Zn": "1", "Al2O4": "1"}}], "additives": ["Eu3+"], "is_mixture": false, "phase": "", "oxygen_deficiency": "no", "oxidation_states": {"Zn": [2], "Al": [3], "O": [-2]}}, "metal_precursors": [{"material_string": "Zn(NO3)2·6H2O", "material_form": "", "material_formula": "Zn(NO3)2·6H2O", "composition": [{"formula": "Zn(NO3)2", "amount": "1", "elements": {"N": "2", "O": "6", "Zn": "1"}, "species": {"NO3": "2", "Zn": "1"}}, {"formula": "H2O", "amount": "6", "elements": {"H": "2", "O": "1"}, "species": {"H2O": "1"}}], "additives": [], "is_mixture": true, "phase": "", "oxygen_deficiency": "no", "oxidation_states": {"Zn": [2], "N": [5], "O": [-2]}}, {"material_string": "Al(NO3)3·9H2O", "material_form": "", "material_formula": "Al(NO3)3·9H2O", "composition": [{"formula": "Al(NO3)3", "amount": "1", "elements": {"N": "3", "O": "9", "Al": "1"}, "species": {"NO3": "3", "Al": "1"}}, {"formula": "H2O", "amount": "9", "elements": {"H": "2", "O": "1"}, "species": {"H2O": "1"}}], "additives": [], "is_mixture": true, "phase": "", "oxygen_deficiency": "no", "oxidation_states": {"Al": [3], "N": [5], "O": [-2]}}, {"material_string": "Eu(NO3)3·5H2O", "material_form": "", "material_formula": "Eu(NO3)3·5H2O", "composition": [{"formula": "Eu(NO3)3", "amount": "1", "elements": {"N": "3", "O": "9", "Eu": "1"}, "species": {"NO3": "3", "Eu": "1"}}, {"formula": "H2O", "amount": "5", "elements": {"H": "2", "O": "1"}, "species": {"H2O": "1"}}], "additives": [], "is_mixture": true, "phase": "", "oxygen_deficiency": "no", "oxidation_states": {"Eu": [3], "N": [5], "O": [-2]}}], "reagents": [{"reagent_string": "deionized water", "reagent_role": "", "pubchem_CID": 962, "iupac_name": "oxidane", "reagent_formula": "H2O", "smiles": "O"}, {"reagent_string": "C8H8O7·H2O", "reagent_role": "", "pubchem_CID": null, "iupac_name": "", "reagent_formula": "", "smiles": ""}]}, "operations": [{"operation_type": "", "operation_details": "dissolve zinc, aluminium and europium nitrates in deionized water with citric acid", "time": {"raw_string": "", "unit": "", "max_value": null, "min_value": null}, "temperature": {"raw_string": "", "unit": "", "max_value": null, "min_value": null}, "pH": {"raw_string": "", "max_value": null, "min_value": null}, "ratios": [{"type": "molar ratio", "description": "Zn:Al", "value": "2:1"}, {"type": "molar ratio", "description": "Zn:CA", "value": "1:0.75"}], "atmosphere": {"raw_string": "", "atmosphere_normalized": ""}}, {"operation_type": "", "operation_details": "stir constantly until the gels form", "time": {"raw_string": "", "unit": "", "max_value": null, "min_value": null}, "temperature": {"raw_string": "80 °C", "unit": "°C", "max_value": 80.0, "min_value": 80.0}, "pH": {"raw_string": "", "max_value": null, "min_value": null}, "ratios": [], "atmosphere": {"raw_string": "", "atmosphere_normalized": ""}}, {"operation_type": "", "operation_details": "dry the formed gels in an oven", "time": {"raw_string": "1 h", "unit": "h", "max_value": 1.0, "min_value": 1.0}, "temperature": {"raw_string": "130 °C", "unit": "°C", "max_value": 130.0, "min_value": 130.0}, "pH": {"raw_string": "", "max_value": null, "min_value": null}, "ratios": [], "atmosphere": {"raw_string": "", "atmosphere_normalized": ""}}, {"operation_type": "", "operation_details": "grind into fine powders using mortar and pestle", "time": {"raw_string": "", "unit": "", "max_value": null, "min_value": null}, "temperature": {"raw_string": "", "unit": "", "max_value": null, "min_value": null}, "pH": {"raw_string": "", "max_value": null, "min_value": null}, "ratios": [], "atmosphere": {"raw_string": "", "atmosphere_normalized": ""}}, {"operation_type": "", "operation_details": "anneal in a furnace", "time": {"raw_string": "1 h", "unit": "h", "max_value": 1.0, "min_value": 1.0}, "temperature": {"raw_string": "800 °C", "unit": "°C", "max_value": 800.0, "min_value": 800.0}, "pH": {"raw_string": "", "max_value": null, "min_value": null}, "ratios": [], "atmosphere": {"raw_string": "", "atmosphere_normalized": ""}}], "phase_purity": {"impurity_phase": [], "phase_purity_details": "", "classification": "Pure", "characterization_methods": {"characterization_string": [], "characterization_normalized": []}}}
{"protocol": {"doi": "10.1016/j.molstruc.2018.08.002", "target": {"material_string": "ZnAl2O4:Tb3+", "material_form": "powder", "material_formula": "ZnAl2O4", "composition": [{"formula": "ZnAl2O4", "amount": "1", "elements": {"Zn": "1", "Al": "2", "O": "4"}, "species": {"Zn": "1", "Al2O4": "1"}}], "additives": ["Tb3+"], "is_mixture": false, "phase": "", "oxygen_deficiency": "no", "oxidation_states": {"Zn": [2], "Al": [3], "O": [-2]}}, "metal_precursors": [{"material_string": "Zn(NO3)2·6H2O", "material_form": "", "material_formula": "Zn(NO3)2·6H2O", "composition": [{"formula": "Zn(NO3)2", "amount": "1", "elements": {"N": "2", "O": "6", "Zn": "1"}, "species": {"NO3": "2", "Zn": "1"}}, {"formula": "H2O", "amount": "6", "elements": {"H": "2", "O": "1"}, "species": {"H2O": "1"}}], "additives": [], "is_mixture": true, "phase": "", "oxygen_deficiency": "no", "oxidation_states": {"Zn": [2], "N": [5], "O": [-2]}}, {"material_string": "Al(NO3)3·9H2O", "material_form": "", "material_formula": "Al(NO3)3·9H2O", "composition": [{"formula": "Al(NO3)3", "amount": "1", "elements": {"N": "3", "O": "9", "Al": "1"}, "species": {"NO3": "3", "Al": "1"}}, {"formula": "H2O", "amount": "9", "elements": {"H": "2", "O": "1"}, "species": {"H2O": "1"}}], "additives": [], "is_mixture": true, "phase": "", "oxygen_deficiency": "no", "oxidation_states": {"Al": [3], "N": [5], "O": [-2]}}, {"material_string": "Tb(NO3)3·6H2O", "material_form": "", "material_formula": "Tb(NO3)3·6H2O", "composition": [{"formula": "Tb(NO3)3", "amount": "1", "elements": {"N": "3", "O": "9", "Tb": "1"}, "species": {"NO3": "3", "Tb": "1"}}, {"formula": "H2O", "amount": "6", "elements": {"H": "2", "O": "1"}, "species": {"H2O": "1"}}], "additives": [], "is_mixture": true, "phase": "", "oxygen_deficiency": "no", "oxidation_states": {"Tb": [3], "N": [5], "O": [-2]}}], "reagents": [{"reagent_string": "deionized water", "reagent_role": "", "pubchem_CID": 962, "iupac_name": "oxidane", "reagent_formula": "H2O", "smiles": "O"}, {"reagent_string": "C8H8O7·H2O", "reagent_role": "", "pubchem_CID": null, "iupac_name": "", "reagent_formula": "", "smiles": ""}]}, "operations": [{"operation_type": "", "operation_details": "dissolve zinc, aluminium and terbium nitrates in deionized water with citric acid", "time": {"raw_string": "", "unit": "", "max_value": null, "min_value": null}, "temperature": {"raw_string": "", "unit": "", "max_value": null, "min_value": null}, "pH": {"raw_string": "", "max_value": null, "min_value": null}, "ratios": [{"type": "molar ratio", "description": "Zn:Al", "value": "2:1"}, {"type": "molar ratio", "description": "Zn:CA", "value": "1:0.75"}], "atmosphere": {"raw_string": "", "atmosphere_normalized": ""}}, {"operation_type": "", "operation_details": "stir magnetically until the gels form", "time": {"raw_string": "", "unit": "", "max_value": null, "min_value": null}, "temperature": {"raw_string": "80 °C", "unit": "°C", "max_value": 80.0, "min_value": 80.0}, "pH": {"raw_string": "", "max_value": null, "min_value": null}, "ratios": [], "atmosphere": {"raw_string": "", "atmosphere_normalized": ""}}, {"operation_type": "", "operation_details": "dry the gels in an oven", "time": {"raw_string": "1 h", "unit": "h", "max_value": 1.0, "min_value": 1.0}, "temperature": {"raw_string": "130 °C", "unit": "°C", "max_value": 130.0, "min_value": 130.0}, "pH": {"raw_string": "", "max_value": null, "min_value": null}, "ratios": [], "atmosphere": {"raw_string": "", "atmosphere_normalized": ""}}, {"operation_type": "", "operation_details": "grind to fine powders with a mortar and pestle", "time": {"raw_string": "", "unit": "", "max_value": null, "min_value": null}, "temperature": {"raw_string": "", "unit": "", "max_value": null, "min_value": null}, "pH": {"raw_string": "", "max_value": null, "min_value": null}, "ratios": [], "atmosphere": {"raw_string": "", "atmosphere_normalized": ""}}, {"operation_type": "", "operation_details": "anneal in the furnace", "time": {"raw_string": "1 h", "unit": "h", "max_value": 1.0, "min_value": 1.0}, "temperature": {"raw_string": "800 °C", "unit": "°C", "max_value": 800.0, "min_value": 800.0}, "pH": {"raw_string": "", "max_value": null, "min_value": null}, "ratios": [], "atmosphere": {"raw_string": "", "atmosphere_normalized": ""}}], "phase_purity": {"impurity_phase": [], "phase_purity_details": "", "classification": "Pure", "characterization_methods": {"characterization_string": [], "characterization_normalized": []}}}
{"protocol": {"doi": "10.1016/j.molstruc.2018.08.002", "target": {"material_string": "ZnAl2O4:Ce3+,Eu3+,Tb3+", "material_form": "powder", "material_formula": "ZnAl2O4", "composition": [{"formula": "ZnAl2O4", "amount": "1", "elements": {"Zn": "1", "Al": "2", "O": "4"}, "species": {"Zn": "1", "Al2O4": "1"}}], "additives": ["Ce3+", "Eu3+", "Tb3+"], "is_mixture": false, "phase": "", "oxygen_deficiency": "no", "oxidation_states": {"Zn": [2], "Al": [3], "O": [-2]}}, "metal_precursors": [{"material_string": "Zn(NO3)2·6H2O", "material_form": "", "material_formula": "Zn(NO3)2·6H2O", "composition": [{"formula": "Zn(NO3)2", "amount": "1", "elements": {"N": "2", "O": "6", "Zn": "1"}, "species": {"NO3": "2", "Zn": "1"}}, {"formula": "H2O", "amount": "6", "elements": {"H": "2", "O": "1"}, "species": {"H2O": "1"}}], "additives": [], "is_mixture": true, "phase": "", "oxygen_deficiency": "no", "oxidation_states": {"Zn": [2], "N": [5], "O": [-2]}}, {"material_string": "Al(NO3)3·9H2O", "material_form": "", "material_formula": "Al(NO3)3·9H2O", "composition": [{"formula": "Al(NO3)3", "amount": "1", "elements": {"N": "3", "O": "9", "Al": "1"}, "species": {"NO3": "3", "Al": "1"}}, {"formula": "H2O", "amount": "9", "elements": {"H": "2", "O": "1"}, "species": {"H2O": "1"}}], "additives": [], "is_mixture": true, "phase": "", "oxygen_deficiency": "no", "oxidation_states": {"Al": [3], "N": [5], "O": [-2]}}, {"material_string": "Ce(NO3)3·6H2O", "material_form": "", "material_formula": "Ce(NO3)3·6H2O", "composition": [{"formula": "Ce(NO3)3", "amount": "1", "elements": {"N": "3", "O": "9", "Ce": "1"}, "species": {"NO3": "3", "Ce": "1"}}, {"formula": "H2O", "amount": "6", "elements": {"H": "2", "O": "1"}, "species": {"H2O": "1"}}], "additives": [], "is_mixture": true, "phase": "", "oxygen_deficiency": "no", "oxidation_states": {"Ce": [3], "N": [5], "O": [-2]}}, {"material_string": "Eu(NO3)3·5H2O", "material_form": "", "material_formula": "Eu(NO3)3·5H2O", "composition": [{"formula": "Eu(NO3)3", "amount": "1", "elements": {"N": "3", "O": "9", "Eu": "1"}, "species": {"NO3": "3", "Eu": "1"}}, {"formula": "H2O", "amount": "5", "elements": {"H": "2", "O": "1"}, "species": {"H2O": "1"}}], "additives": [], "is_mixture": true, "phase": "", "oxygen_deficiency": "no", "oxidation_states": {"Eu": [3], "N": [5], "O": [-2]}}, {"material_string": "Tb(NO3)3·6H2O", "material_form": "", "material_formula": "Tb(NO3)3·6H2O", "composition": [{"formula": "Tb(NO3)3", "amount": "1", "elements": {"N": "3", "O": "9", "Tb": "1"}, "species": {"NO3": "3", "Tb": "1"}}, {"formula": "H2O", "amount": "6", "elements": {"H": "2", "O": "1"}, "species": {"H2O": "1"}}], "additives": [], "is_mixture": true, "phase": "", "oxygen_deficiency": "no", "oxidation_states": {"Tb": [3], "N": [5], "O": [-2]}}], "reagents": [{"reagent_string": "deionized water", "reagent_role": "", "pubchem_CID": 962, "iupac_name": "oxidane", "reagent_formula": "H2O", "smiles": "O"}, {"reagent_string": "C8H8O7·H2O", "reagent_role": "", "pubchem_CID": null, "iupac_name": "", "reagent_formula": "", "smiles": ""}]}, "operations": [{"operation_type": "", "operation_details": "dissolve zinc and aluminium nitrates with Ce, Eu and varying Tb dopants in deionized water with citric acid", "time": {"raw_string": "", "unit": "", "max_value": null, "min_value": null}, "temperature": {"raw_string": "", "unit": "", "max_value": null, "min_value": null}, "pH": {"raw_string": "", "max_value": null, "min_value": null}, "ratios": [{"type": "molar ratio", "description": "Zn:Al", "value": "2:1"}, {"type": "molar ratio", "description": "Zn:CA", "value": "1:0.75"}], "atmosphere": {"raw_string": "", "atmosphere_normalized": ""}}, {"operation_type": "", "operation_details": "stir continuously until gels form", "time": {"raw_string": "", "unit": "", "max_value": null, "min_value": null}, "temperature": {"raw_string": "80 °C", "unit": "°C", "max_value": 80.0, "min_value": 80.0}, "pH": {"raw_string": "", "max_value": null, "min_value": null}, "ratios": [], "atmosphere": {"raw_string": "", "atmosphere_normalized": ""}}, {"operation_type": "", "operation_details": "dry the gels in an oven", "time": {"raw_string": "1 h", "unit": "h", "max_value": 1.0, "min_value": 1.0}, "temperature": {"raw_string": "130 °C", "unit": "°C", "max_value": 130.0, "min_value": 130.0}, "pH": {"raw_string": "", "max_value": null, "min_value": null}, "ratios": [], "atmosphere": {"raw_string": "", "atmosphere_normalized": ""}}, {"operation_type": "", "operation_details": "grind into fine powder using mortar and pestle", "time": {"raw_string": "", "unit": "", "max_value": null, "min_value": null}, "temperature": {"raw_string": "", "unit": "", "max_value": null, "min_value": null}, "pH": {"raw_string": "", "max_value": null, "min_value": null}, "ratios": [], "atmosphere": {"raw_string": "", "atmosphere_normalized": ""}}, {"operation_type": "", "operation_details": "anneal in a furnace", "time": {"raw_string": "1 h", "unit": "h", "max_value": 1.0, "min_value": 1.0}, "temperature": {"raw_string": "800 °C", "unit": "°C", "max_value": 800.0, "min_value": 800.0}, "pH": {"raw_string": "", "max_value": null, "min_value": null}, "ratios": [], "atmosphere": {"raw_string": "", "atmosphere_normalized": ""}}], "phase_purity": {"impurity_phase": [], "phase_purity_details": "", "classification": "Pure", "characterization_methods": {"characterization_string": [], "characterization_normalized": []}}}
