Repository: hackingmaterials/sol-gel-data

# scripts/

Regenerates every numbered table and figure in the manuscript and the Supplementary
Information.

## Contents

- `figures_tables.ipynb` — one section per manuscript item. Table 2, Figure 2 and Figure 3
  are built from `sol_gel_dataset.jsonl`; Tables 3–5, Tables S2–S6 and Figures S1–S4 from
  the validation labels below.
- `validation/` — the human and LLM annotations for the 200-paper validation set:
  paper-level classification labels (`classification_human.jsonl`,
  `classification_LLM.jsonl`), the 286 records extracted by Gemini 3.0 Flash
  (`validation_LLM.jsonl`) and the 279 ground-truth records they are matched against

File: scripts/validation/validation_LLM.jsonl (part 17 of 37)
{"protocol": {"doi": "10.1016/j.est.2023.106695", "target": {"material_string": "Ba0.5Sr0.5CoO3-δ", "material_form": "other", "material_formula": "Ba0.5Sr0.5CoO3", "composition": [{"formula": "Ba0.5Sr0.5CoO3", "amount": "1", "elements": {"Ba": "0.5", "Sr": "0.5", "Co": "1", "O": "3"}, "species": {"Ba": "0.5", "Sr": "0.5", "Co": "1", "O": "3"}}], "additives": [], "is_mixture": false, "phase": "", "oxygen_deficiency": "yes", "oxidation_states": {}}, "metal_precursors": [{"material_string": "Ba(NO3)2", "material_form": "", "material_formula": "Ba(NO3)2", "composition": [{"formula": "Ba(NO3)2", "amount": "1", "elements": {"N": "2", "O": "6", "Ba": "1"}, "species": {"NO3": "2", "Ba": "1"}}], "additives": [], "is_mixture": false, "phase": "", "oxygen_deficiency": "no", "oxidation_states": {"Ba": [2], "N": [5], "O": [-2]}}, {"material_string": "Sr(NO3)2", "material_form": "", "material_formula": "Sr(NO3)2", "composition": [{"formula": "Sr(NO3)2", "amount": "1", "elements": {"N": "2", "O": "6", "Sr": "1"}, "species": {"NO3": "2", "Sr": "1"}}], "additives": [], "is_mixture": false, "phase": "", "oxygen_deficiency": "no", "oxidation_states": {"Sr": [2], "N": [5], "O": [-2]}}, {"material_string": "Co(NO3)2·6H2O", "material_form": "", "material_formula": "Co(NO3)2·6H2O", "composition": [{"formula": "Co(NO3)2", "amount": "1", "elements": {"N": "2", "O": "6", "Co": "1"}, "species": {"NO3": "2", "Co": "1"}}, {"formula": "H2O", "amount": "6", "elements": {"H": "2", "O": "1"}, "species": {"H2O": "1"}}], "additives": [], "is_mixture": true, "phase": "", "oxygen_deficiency": "no", "oxidation_states": {"Co": [2], "N": [5], "O": [-2]}}], "reagents": [{"reagent_string": "polyvinyl alcohol", "reagent_role": "unspecified", "pubchem_CID": null, "iupac_name": "", "reagent_formula": "", "smiles": ""}]}, "operations": [{"operation_type": "pressing", "operation_details": "40 g perovskite powder was pressed into cubic honeycombs (3 cm × 3 cm × 3 cm) using a plate vulcanization machine", "time": {"raw_string": "", "unit": "", "max_value": null, "min_value": null}, "temperature": {"raw_string": "", "unit": "", "max_value": null, "min_value": null}, "pH": {"raw_string": "", "max_value": null, "min_value": null}, "ratios": [{"type": "weight ratio", "description": "polyvinyl alcohol binder", "value": "20 wt%"}], "atmosphere": {"raw_string": "", "atmosphere_normalized": ""}}, {"operation_type": "heating", "operation_details": "honeycombs were calcined at 800 °C for 8 h", "time": {"raw_string": "8 h", "unit": "h", "max_value": 8.0, "min_value": 8.0}, "temperature": {"raw_string": "800 °C", "unit": "°C", "max_value": 800.0, "min_value": 800.0}, "pH": {"raw_string": "", "max_value": null, "min_value": null}, "ratios": [], "atmosphere": {"raw_string": "", "atmosphere_normalized": ""}}], "phase_purity": {"impurity_phase": [], "phase_purity_details": "No impurity phases are generated, indicating a high structural stability of the perovskite materials.", "classification": "Pure", "characterization_methods": {"characterization_string": ["XRD", "SEM"], "characterization_normalized": ["X-ray Diffraction (XRD)", "Scanning Electron Microscopy (SEM)"]}}}
{"protocol": {"doi": "10.1016/j.jmrt.2022.11.026", "target": {"material_string": "NiFe2O4", "material_form": "powder", "material_formula": "NiFe2O4", "composition": [{"formula": "NiFe2O4", "amount": "1", "elements": {"Ni": "1", "Fe": "2", "O": "4"}, "species": {"Ni": "1", "Fe": "2", "O": "4"}}], "additives": [], "is_mixture": false, "phase": "", "oxygen_deficiency": "no", "oxidation_states": {"Ni": [2], "Fe": [3], "O": [-2]}}, "metal_precursors": [{"material_string": "Ni(NO3)2·6H2O", "material_form": "", "material_formula": "Ni(NO3)2·6H2O", "composition": [{"formula": "Ni(NO3)2", "amount": "1", "elements": {"N": "2", "O": "6", "Ni": "1"}, "species": {"NO3": "2", "Ni": "1"}}, {"formula": "H2O", "amount": "6", "elements": {"H": "2", "O": "1"}, "species": {"H2O": "1"}}], "additives": [], "is_mixture": true, "phase": "", "oxygen_deficiency": "no", "oxidation_states": {"Ni": [2], "N": [5], "O": [-2]}}, {"material_string": "Fe(NO3)3·9H2O", "material_form": "", "material_formula": "Fe(NO3)3·9H2O", "composition": [{"formula": "Fe(NO3)3", "amount": "1", "elements": {"N": "3", "O": "9", "Fe": "1"}, "species": {"NO3": "3", "Fe": "1"}}, {"formula": "H2O", "amount": "9", "elements": {"H": "2", "O": "1"}, "species": {"H2O": "1"}}], "additives": [], "is_mixture": true, "phase": "", "oxygen_deficiency": "no", "oxidation_states": {"Fe": [3], "N": [5], "O": [-2]}}], "reagents": [{"reagent_string": "citric acid", "reagent_role": "chelating agent", "pubchem_CID": 311, "iupac_name": "2-hydroxypropane-1,2,3-tricarboxylic acid", "reagent_formula": "C6H8O7", "smiles": "C(C(=O)O)C(CC(=O)O)(C(=O)O)O"}, {"reagent_string": "ethylene glycol", "reagent_role": "unspecified", "pubchem_CID": 174, "iupac_name": "ethane-1,2-diol", "reagent_formula": "C2H6O2", "smiles": "C(CO)O"}, {"reagent_string": "water", "reagent_role": "solvent", "pubchem_CID": 962, "iupac_name": "oxidane", "reagent_formula": "H2O", "smiles": "O"}]}, "operations": [{"operation_type": "mixing", "operation_details": "Ni(NO3)2.6H2O and Fe(NO3)3.9H2O mixed in stoichiometric ratios with citric acid and ethylene glycol", "time": {"raw_string": "", "unit": "", "max_value": null, "min_value": null}, "temperature": {"raw_string": "", "unit": "", "max_value": null, "min_value": null}, "pH": {"raw_string": "", "max_value": null, "min_value": null}, "ratios": [{"type": "molar ratio", "description": "citric acid:ethylene glycol", "value": "1:1"}, {"type": "molar ratio", "description": "citric acid:Ni2+", "value": "1:2"}, {"type": "molar ratio", "description": "citric acid:Fe3+", "value": "1:3"}], "atmosphere": {"raw_string": "", "atmosphere_normalized": ""}}, {"operation_type": "mixing", "operation_details": "constant stirring at 80 °C to evaporate water and form xerogel", "time": {"raw_string": "", "unit": "", "max_value": null, "min_value": null}, "temperature": {"raw_string": "80 °C", "unit": "°C", "max_value": 80.0, "min_value": 80.0}, "pH": {"raw_string": "", "max_value": null, "min_value": null}, "ratios": [], "atmosphere": {"raw_string": "", "atmosphere_normalized": ""}}, {"operation_type": "heating", "operation_details": "polymeric resin calcined at 450 °C for 4 h", "time": {"raw_string": "4 h", "unit": "h", "max_value": 4.0, "min_value": 4.0}, "temperature": {"raw_string": "450 °C", "unit": "°C", "max_value": 450.0, "min_value": 450.0}, "pH": {"raw_string": "", "max_value": null, "min_value": null}, "ratios": [], "atmosphere": {"raw_string": "", "atmosphere_normalized": ""}}], "phase_purity": {"impurity_phase": [], "phase_purity_details": "all diffraction peaks match with their respective lines extracted from international center of diffraction data (ICDD) indicating that there is no evidence of other crystalline phases", "classification": "Pure", "characterization_methods": {"characterization_string": ["TGA", "XRD", "BET", "SEM", "TEM", "UV-Vis", "XPS", "UPS", "Hall effect", "PL"], "characterization_normalized": ["Thermogravimetric Analysis (TGA)", "X-ray Diffraction (XRD)", "N2 Physisorption (BET/BJH)", "Scanning Electron Microscopy (SEM)", "Transmission Electron Microscopy (TEM)", "UV-Vis Spectroscopy", "X-ray Photoelectron Spectroscopy (XPS)", "Ultraviolet Photoelectron Spectroscopy (UPS)", "Hall Effect Measurement", "Photoluminescence Spectroscopy (PL)"]}}}
{"protocol": {"doi": "10.1007/s11051-023-05731-4", "target": {"material_string": "sTiO2", "material_form": "powder", "material_formula": "TiO2", "composition": [{"formula": "TiO2", "amount": "1", "elements": {"Ti": "1", "O": "2"}, "species": {"Ti": "1", "O": "2"}}], "additives": [], "is_mixture": false, "phase": "", "oxygen_deficiency": "no", "oxidation_states": {"Ti": [4], "O": [-2]}}, "metal_precursors": [{"material_string": "titanium tetraisopropoxide", "material_form": "", "material_formula": "Ti(OCH(CH3)2)4", "composition": [{"formula": "Ti(OCH(CH3)2)4", "amount": "1", "elements": {"C": "12", "H": "28", "O": "4", "Ti": "1"}, "species": {"OCH(CH3)2": "4", "Ti": "1"}}], "additives": [], "is_mixture": false, "phase": "", "oxygen_deficiency": "no", "oxidation_states": {"Ti": [4], "O": [-2], "C": [-2], "H": [1]}}], "reagents": [{"reagent_string": "ethanol", "reagent_role": "solvent", "pubchem_CID": 702, "iupac_name": "ethanol", "reagent_formula": "C2H6O", "smiles": "CCO"}]}, "operations": [{"operation_type": "mixing", "operation_details": "TTIP-ethanol solution with continuous stirring", "time": {"raw_string": "1 h", "unit": "h", "max_value": 1.0, "min_value": 1.0}, "temperature": {"raw_string": "", "unit": "", "max_value": null, "min_value": null}, "pH": {"raw_string": "", "max_value": null, "min_value": null}, "ratios": [], "atmosphere": {"raw_string": "", "atmosphere_normalized": ""}}, {"operation_type": "mixing", "operation_details": "aging the sol", "time": {"raw_string": "20 h", "unit": "h", "max_value": 20.0, "min_value": 20.0}, "temperature": {"raw_string": "", "unit": "", "max_value": null, "min_value": null}, "pH": {"raw_string": "", "max_value": null, "min_value": null}, "ratios": [], "atmosphere": {"raw_string": "", "atmosphere_normalized": ""}}, {"operation_type": "heating", "operation_details": "heat treatment to yield sTiO2", "time": {"raw_string": "", "unit": "", "max_value": null, "min_value": null}, "temperature": {"raw_string": "", "unit": "", "max_value": null, "min_value": null}, "pH": {"raw_string": "", "max_value": null, "min_value": null}, "ratios": [], "atmosphere": {"raw_string": "", "atmosphere_normalized": ""}}], "phase_purity": {"impurity_phase": [], "phase_purity_details": "presence of absorption bands at 641.0 cm^-1 and 1625.8 cm^-1 suggests the presence of anatase phase of TiO2", "classification": "Pure", "characterization_methods": {"characterization_string": ["UV-Vis DRS", "XPS", "micro Raman", "XRD", "HR-TEM", "FTIR", "FESEM", "CV"], "characterization_normalized": ["UV-Vis Diffuse Reflectance Spectroscopy (DRS)", "X-ray Photoelectron Spectroscopy (XPS)", "X-ray Diffraction (XRD)", "Transmission Electron Microscopy (TEM)", "Fourier Transform Infrared Spectroscopy (FTIR)", "Scanning Electron Microscopy (SEM)", "Cyclic Voltammetry (CV)"]}}}
{"protocol": {"doi": "10.1007/s11051-023-05731-4", "target": {"material_string": "CdSe:sTiO2", "material_form": "powder", "material_formula": "TiO2", "composition": [{"formula": "TiO2", "amount": "1", "elements": {"Ti": "1", "O": "2"}, "species": {"Ti": "1", "O": "2"}}], "additives": [], "is_mixture": false, "phase": "", "oxygen_deficiency": "no", "oxidation_states": {"Ti": [4], "O": [-2]}}, "metal_precursors": [{"material_string": "titanium tetraisopropoxide", "material_form": "", "material_formula": "Ti(OCH(CH3)2)4", "composition": [{"formula": "Ti(OCH(CH3)2)4", "amount": "1", "elements": {"C": "12", "H": "28", "O": "4", "Ti": "1"}, "species": {"OCH(CH3)2": "4", "Ti": "1"}}], "additives": [], "is_mixture": false, "phase": "", "oxygen_deficiency": "no", "oxidation_states": {"Ti": [4], "O": [-2], "C": [-2], "H": [1]}}, {"material_string": "cadmium acetate", "material_form": "", "material_formula": "Cd(CH3COO)2", "composition": [{"formula": "Cd(CH3COO)2", "amount": "1", "elements": {"C": "4", "H": "6", "O": "4", "Cd": "1"}, "species": {"CH3COO": "2", "Cd": "1"}}], "additives": [], "is_mixture": false, "phase": "", "oxygen_deficiency": "no", "oxidation_states": {"Cd": [2], "C": [0], "H": [1], "O": [-2]}}], "reagents": [{"reagent_string": "ethanol", "reagent_role": "solvent", "pubchem_CID": 702, "iupac_name": "ethanol", "reagent_formula": "C2H6O", "smiles": "CCO"}, {"reagent_string": "sodium selenosulphate", "reagent_role": "unspecified", "pubchem_CID": null, "iupac_name": "", "reagent_formula": "", "smiles": ""}]}, "operations": [{"operation_type": "mixing", "operation_details": "250 mM cadmium acetate and 250 mM sodium selenosulphate added in 3:1 ratio to TTIP-ethanol solution with continuous stirring", "time": {"raw_string": "1 h", "unit": "h", "max_value": 1.0, "min_value": 1.0}, "temperature": {"raw_string": "", "unit": "", "max_value": null, "min_value": null}, "pH": {"raw_string": "", "max_value": null, "min_value": null}, "ratios": [{"type": "molar ratio", "description": "Cd:Se", "value": "3:1"}], "atmosphere": {"raw_string": "", "atmosphere_normalized": ""}}, {"operation_type": "mixing", "operation_details": "aging the sol", "time": {"raw_string": "20 h", "unit": "h", "max_value": 20.0, "min_value": 20.0}, "temperature": {"raw_string": "", "unit": "", "max_value": null, "min_value": null}, "pH": {"raw_string": "", "max_value": null, "min_value": null}, "ratios": [], "atmosphere": {"raw_string": "", "atmosphere_normalized": ""}}, {"operation_type": "heating", "operation_details": "heat treatment to yield CdSe@sTiO2", "time": {"raw_string": "", "unit": "", "max_value": null, "min_value": null}, "temperature": {"raw_string": "", "unit": "", "max_value": null, "min_value": null}, "pH": {"raw_string": "", "max_value": null, "min_value": null}, "ratios": [], "atmosphere": {"raw_string": "", "atmosphere_normalized": ""}}], "phase_purity": {"impurity_phase": [], "phase_purity_details": "all of the synthesized samples were found to be in the anatase phase; lack of a prominent peak attributable to CdSe crystals in the XRD analysis might be explained by high dispersity", "classification": "Pure", "characterization_methods": {"characterization_string": ["UV-Vis DRS", "XPS", "micro Raman", "XRD", "HR-TEM", "FTIR", "FESEM", "CV"], "characterization_normalized": ["UV-Vis Diffuse Reflectance Spectroscopy (DRS)", "X-ray Photoelectron Spectroscopy (XPS)", "X-ray Diffraction (XRD)", "Transmission Electron Microscopy (TEM)", "Fourier Transform Infrared Spectroscopy (FTIR)", "Scanning Electron Microscopy (SEM)", "Cyclic Voltammetry (CV)"]}}}
{"protocol": {"doi": "10.1007/s11051-023-05731-4", "target": {"material_string": "CdSe:TiO2", "material_form": "other", "material_formula": "TiO2", "composition": [{"formula": "TiO2", "amount": "1", "elements": {"Ti": "1", "O": "2"}, "species": {"Ti": "1", "O": "2"}}], "additives": [], "is_mixture": false, "phase": "", "oxygen_deficiency": "no", "oxidation_states": {"Ti": [4], "O": [-2]}}, "metal_precursors": [{"material_string": "titanium tetraisopropoxide", "material_form": "", "material_formula": "Ti(OCH(CH3)2)4", "composition": [{"formula": "Ti(OCH(CH3)2)4", "amount": "1", "elements": {"C": "12", "H": "28", "O": "4", "Ti": "1"}, "species": {"OCH(CH3)2": "4", "Ti": "1"}}], "additives": [], "is_mixture": false, "phase": "", "oxygen_deficiency": "no", "oxidation_states": {"Ti": [4], "O": [-2], "C": [-2], "H": [1]}}, {"material_string": "cadmium acetate", "material_form": "", "material_formula": "Cd(CH3COO)2", "composition": [{"formula": "Cd(CH3COO)2", "amount": "1", "elements": {"C": "4", "H": "6", "O": "4", "Cd": "1"}, "species": {"CH3COO": "2", "Cd": "1"}}], "additives": [], "is_mixture": false, "phase": "", "oxygen_deficiency": "no", "oxidation_states": {"Cd": [2], "C": [0], "H": [1], "O": [-2]}}], "reagents": [{"reagent_string": "ethanol", "reagent_role": "solvent", "pubchem_CID": 702, "iupac_name": "ethanol", "reagent_formula": "C2H6O", "smiles": "CCO"}, {"reagent_string": "sodium selenosulphate", "reagent_role": "unspecified", "pubchem_CID": null, "iupac_name": "", "reagent_formula": "", "smiles": ""}, {"reagent_string": "NaOH", "reagent_role": "unspecified", "pubchem_CID": 14798, "iupac_name": "sodium hydroxide", "reagent_formula": "HNaO", "smiles": "[OH-].[Na+]"}]}, "operations": [{"operation_type": "mixing", "operation_details": "250 mM cadmium acetate and 250 mM sodium selenosulphate added in 3:1 ratio to TTIP-ethanol solution with continuous stirring", "time": {"raw_string": "1 h", "unit": "h", "max_value": 1.0, "min_value": 1.0}, "temperature": {"raw_string": "", "unit": "", "max_value": null, "min_value": null}, "pH": {"raw_string": "", "max_value": null, "min_value": null}, "ratios": [{"type": "molar ratio", "description": "Cd:Se", "value": "3:1"}], "atmosphere": {"raw_string": "", "atmosphere_normalized": ""}}, {"operation_type": "mixing", "operation_details": "aging the sol", "time": {"raw_string": "20 h", "unit": "h", "max_value": 20.0, "min_value": 20.0}, "temperature": {"raw_string": "", "unit": "", "max_value": null, "min_value": null}, "pH": {"raw_string": "", "max_value": null, "min_value": null}, "ratios": [], "atmosphere": {"raw_string": "", "atmosphere_normalized": ""}}, {"operation_type": "heating", "operation_details": "heat treatment to yield CdSe@sTiO2", "time": {"raw_string": "", "unit": "", "max_value": null, "min_value": null}, "temperature": {"raw_string": "", "unit": "", "max_value": null, "min_value": null}, "pH": {"raw_string": "", "max_value": null, "min_value": null}, "ratios": [], "atmosphere": {"raw_string": "", "atmosphere_normalized": ""}}, {"operation_type": "other", "operation_details": "hydrothermal treatment in the presence of 0.1 N NaOH", "time": {"raw_string": "72 h", "unit": "h", "max_value": 72.0, "min_value": 72.0}, "temperature": {"raw_string": "403 K", "unit": "K", "max_value": 403.0, "min_value": 403.0}, "pH": {"raw_string": "", "max_value": null, "min_value": null}, "ratios": [], "atmosphere": {"raw_string": "", "atmosphere_normalized": ""}}, {"operation_type": "heating", "operation_details": "calcination", "time": {"raw_string": "4 h", "unit": "h", "max_value": 4.0, "min_value": 4.0}, "temperature": {"raw_string": "823 K", "unit": "K", "max_value": 823.0, "min_value": 823.0}, "pH": {"raw_string": "", "max_value": null, "min_value": null}, "ratios": [], "atmosphere": {"raw_string": "", "atmosphere_normalized": ""}}], "phase_purity": {"impurity_phase": [], "phase_purity_details": "all of the synthesized samples were found to be in the anatase phase; lack of a prominent peak attributable to CdSe crystals in the XRD analysis might be explained by high dispersity", "classification": "Pure", "characterization_methods": {"characterization_string": ["UV-Vis DRS", "XPS", "micro Raman", "XRD", "HR-TEM", "FTIR", "FESEM", "CV"], "characterization_normalized": ["UV-Vis Diffuse Reflectance Spectroscopy (DRS)", "X-ray Photoelectron Spectroscopy (XPS)", "X-ray Diffraction (XRD)", "Transmission Electron Microscopy (TEM)", "Fourier Transform Infrared Spectroscopy (FTIR)", "Scanning Electron Microscopy (SEM)", "Cyclic Voltammetry (CV)"]}}}
{"protocol": {"doi": "10.1016/j.jpowsour.2012.01.044", "target": {"material_string": "BaZr0.1Ce0.7Y0.2O3-α", "material_form": "powder", "material_formula": "BaZr0.1Ce0.7Y0.2O3", "composition": [{"formula": "BaZr0.1Ce0.7Y0.2O3", "amount": "1", "elements": {"Ba": "1", "Zr": "0.1", "Ce": "0.7", "Y": "0.2", "O": "3"}, "species": {"Ba": "1", "Zr": "0.1", "Ce": "0.7", "Y": "0.2", "O": "3"}}], "additives": [], "is_mixture": false, "phase": "", "oxygen_deficiency": "yes", "oxidation_states": {}}, "metal_precursors": [{"material_string": "Ba(NO3)2", "material_form": "", "material_formula": "Ba(NO3)2", "composition": [{"formula": "Ba(NO3)2", "amount": "1", "elements": {"N": "2", "O": "6", "Ba": "1"}, "species": {"NO3": "2", "Ba": "1"}}], "additives": [], "is_mixture": false, "phase": "", "oxygen_deficiency": "no", "oxidation_states": {"Ba": [2], "N": [5], "O": [-2]}}, {"material_string": "ZrO(NO3)2·2H2O", "material_form": "", "material_formula": "ZrO(NO3)2·2H2O", "composition": [{"formula": "ZrO(NO3)2", "amount": "1", "elements": {"N": "2", "O": "7", "Zr": "1"}, "species": {"NO3": "2", "ZrO": "1"}}, {"formula": "H2O", "amount": "2", "elements": {"H": "2", "O": "1"}, "species": {"H2O": "1"}}], "additives": [], "is_mixture": true, "phase": "", "oxygen_deficiency": "no", "oxidation_states": {"Zr": [4], "O": [-2], "N": [5]}}, {"material_string": "(NH4)2Ce(NO3)6", "material_form": "", "material_formula": "(NH4)2Ce(NO3)6", "composition": [{"formula": "(NH4)2Ce(NO3)6", "amount": "1", "elements": {"N": "8", "H": "8", "O": "18", "Ce": "1"}, "species": {"NH4": "2", "NO3": "6", "Ce": "1"}}], "additives": [], "is_mixture": false, "phase": "", "oxygen_deficiency": "no", "oxidation_states": {"N": [3], "H": [1], "Ce": [4], "O": [-2]}}, {"material_string": "Y(NO3)3·6H2O", "material_form": "", "material_formula": "Y(NO3)3·6H2O", "composition": [{"formula": "Y(NO3)3", "amount": "1", "elements": {"N": "3", "O": "9", "Y": "1"}, "species": {"NO3": "3", "Y": "1"}}, {"formula": "H2O", "amount": "6", "elements": {"H": "2", "O": "1"}, "species": {"H2O": "1"}}], "additives": [], "is_mixture": true, "phase": "", "oxygen_deficiency": "no", "oxidation_states": {"Y": [3], "N": [5], "O": [-2]}}], "reagents": [{"reagent_string": "deionized water", "reagent_role": "solvent", "pubchem_CID": 962, "iupac_name": "oxidane", "reagent_formula": "H2O", "smiles": "O"}, {"reagent_string": "citric acid", "reagent_role": "chelating agent", "pubchem_CID": 311, "iupac_name": "2-hydroxypropane-1,2,3-tricarboxylic acid", "reagent_formula": "C6H8O7", "smiles": "C(C(=O)O)C(CC(=O)O)(C(=O)O)O"}]}, "operations": [{"operation_type": "mixing", "operation_details": "metal nitrates dissolved in deionized water under stirring", "time": {"raw_string": "", "unit": "", "max_value": null, "min_value": null}, "temperature": {"raw_string": "", "unit": "", "max_value": null, "min_value": null}, "pH": {"raw_string": "", "max_value": null, "min_value": null}, "ratios": [{"type": "molar ratio", "description": "citric acid:total metal cations", "value": "1.8:1"}], "atmosphere": {"raw_string": "", "atmosphere_normalized": ""}}, {"operation_type": "mixing", "operation_details": "solution converted to a viscous gel under heating and stirring", "time": {"raw_string": "", "unit": "", "max_value": null, "min_value": null}, "temperature": {"raw_string": "", "unit": "", "max_value": null, "min_value": null}, "pH": {"raw_string": "", "max_value": null, "min_value": null}, "ratios": [], "atmosphere": {"raw_string": "", "atmosphere_normalized": ""}}, {"operation_type": "other", "operation_details": "gel ignited to flame", "time": {"raw_string": "", "unit": "", "max_value": null, "min_value": null}, "temperature": {"raw_string": "", "unit": "", "max_value": null, "min_value": null}, "pH": {"raw_string": "", "max_value": null, "min_value": null}, "ratios": [], "atmosphere": {"raw_string": "", "atmosphere_normalized": ""}}, {"operation_type": "heating", "operation_details": "calcining resultant ash-like materials at 1100 °C for 10 h", "time": {"raw_string": "10 h", "unit": "h", "max_value": 10.0, "min_value": 10.0}, "temperature": {"raw_string": "1100 °C", "unit": "°C", "max_value": 1100.0, "min_value": 1100.0}, "pH": {"raw_string": "", "max_value": null, "min_value": null}, "ratios": [], "atmosphere": {"raw_string": "", "atmosphere_normalized": ""}}], "phase_purity": {"impurity_phase": [], "phase_purity_details": "well-crystallized as a single phase with perovskite-type structure", "classification": "Pure", "characterization_methods": {"characterization_string": ["XRD", "FESEM", "EIS"], "characterization_normalized": ["X-ray Diffraction (XRD)", "Scanning Electron Microscopy (SEM)", "Electrochemical Impedance Spectroscopy (EIS)"]}}}
{"protocol": {"doi": "10.1016/j.jpowsour.2012.01.044", "target": {"material_string": "Ba0.5Sr0.5Fe1-xMoxO3-δ", "material_form": "powder", "material_formula": "Ba0.5Sr0.5Fe1-xMoxO3", "composition": [{"formula": "Ba0.5Sr0.5Fe1-xMoxO3", "amount": "1", "elements": {"Ba": "0.5", "Sr": "0.5", "Fe": "1-x", "Mo": "x", "O": "3"}, "species": {"Ba": "0.5", "Sr": "0.5", "Fe": "1-x", "Mo": "x", "O": "3"}}], "additives": [], "is_mixture": false, "phase": "", "oxygen_deficiency": "yes", "oxidation_states": {}}, "metal_precursors": [{"material_string": "Ba(NO3)2", "material_form": "", "material_formula": "Ba(NO3)2", "composition": [{"formula": "Ba(NO3)2", "amount": "1", "elements": {"N": "2", "O": "6", "Ba": "1"}, "species": {"NO3": "2", "Ba": "1"}}], "additives": [], "is_mixture": false, "phase": "", "oxygen_deficiency": "no", "oxidation_states": {"Ba": [2], "N": [5], "O": [-2]}}, {"material_string": "Sr(NO3)2", "material_form": "", "material_formula": "Sr(NO3)2", "composition": [{"formula": "Sr(NO3)2", "amount": "1", "elements": {"N": "2", "O": "6", "Sr": "1"}, "species": {"NO3": "2", "Sr": "1"}}], "additives": [], "is_mixture": false, "phase": "", "oxygen_deficiency": "no", "oxidation_states": {"Sr": [2], "N": [5], "O": [-2]}}, {"material_string": "Fe(NO3)3·9H2O", "material_form": "", "material_formula": "Fe(NO3)3·9H2O", "composition": [{"formula": "Fe(NO3)3", "amount": "1", "elements": {"N": "3", "O": "9", "Fe": "1"}, "species": {"NO3": "3", "Fe": "1"}}, {"formula": "H2O", "amount": "9", "elements": {"H": "2", "O": "1"}, "species": {"H2O": "1"}}], "additives": [], "is_mixture": true, "phase": "", "oxygen_deficiency": "no", "oxidation_states": {"Fe": [3], "N": [5], "O": [-2]}}, {"material_string": "(NH4)6Mo7O24·4H2O", "material_form": "", "material_formula": "(NH4)6Mo7O24·4H2O", "composition": [{"formula": "(NH4)6Mo7O24", "amount": "1", "elements": {"N": "6", "H": "24", "Mo": "7", "O": "24"}, "species": {"NH4": "6", "Mo7O24": "1"}}, {"formula": "H2O", "amount": "4", "elements": {"H": "2", "O": "1"}, "species": {"H2O": "1"}}], "additives": [], "is_mixture": true, "phase": "", "oxygen_deficiency": "no", "oxidation_states": {"N": [-3], "H": [1], "Mo": [6], "O": [-2]}}], "reagents": [{"reagent_string": "deionized water", "reagent_role": "solvent", "pubchem_CID": 962, "iupac_name": "oxidane", "reagent_formula": "H2O", "smiles": "O"}, {"reagent_string": "citric acid", "reagent_role": "chelating agent", "pubchem_CID": 311, "iupac_name": "2-hydroxypropane-1,2,3-tricarboxylic acid", "reagent_formula": "C6H8O7", "smiles": "C(C(=O)O)C(CC(=O)O)(C(=O)O)O"}]}, "operations": [{"operation_type": "mixing", "operation_details": "metal nitrates dissolved in deionized water under stirring", "time": {"raw_string": "", "unit": "", "max_value": null, "min_value": null}, "temperature": {"raw_string": "", "unit": "", "max_value": null, "min_value": null}, "pH": {"raw_string": "", "max_value": null, "min_value": null}, "ratios": [{"type": "molar ratio", "description": "citric acid:metal", "value": "1.8:1"}], "atmosphere": {"raw_string": "", "atmosphere_normalized": ""}}, {"operation_type": "mixing", "operation_details": "solution evaporated under heating and stirring to form a viscous gel", "time": {"raw_string": "", "unit": "", "max_value": null, "min_value": null}, "temperature": {"raw_string": "", "unit": "", "max_value": null, "min_value": null}, "pH": {"raw_string": "", "max_value": null, "min_value": null}, "ratios": [], "atmosphere": {"raw_string": "", "atmosphere_normalized": ""}}, {"operation_type": "other", "operation_details": "ignited to flame", "time": {"raw_string": "", "unit": "", "max_value": null, "min_value": null}, "temperature": {"raw_string": "", "unit": "", "max_value": null, "min_value": null}, "pH": {"raw_string": "", "max_value": null, "min_value": null}, "ratios": [], "atmosphere": {"raw_string": "", "atmosphere_normalized": ""}}, {"operation_type": "pressing", "operation_details": "ash pressed into pellets by a hydrostatic pressure of 200 MPa", "time": {"raw_string": "", "unit": "", "max_value": null, "min_value": null}, "temperature": {"raw_string": "", "unit": "", "max_value": null, "min_value": null}, "pH": {"raw_string": "", "max_value": null, "min_value": null}, "ratios": [], "atmosphere": {"raw_string": "", "atmosphere_normalized": ""}}, {"operation_type": "heating", "operation_details": "sintered at 950 °C for 5 h", "time": {"raw_string": "5 h", "unit": "h", "max_value": 5.0, "min_value": 5.0}, "temperature": {"raw_string": "950 °C", "unit": "°C", "max_value": 950.0, "min_value": 950.0}, "pH": {"raw_string": "", "max_value": null, "min_value": null}, "ratios": [], "atmosphere": {"raw_string": "", "atmosphere_normalized": ""}}], "phase_purity": {"impurity_phase": [], "phase_purity_details": "perovskite-type cubic phase structure for 0 ≤ x ≤ 0.15", "classification": "Pure", "characterization_methods": {"characterization_string": ["XRD", "FESEM", "EIS"], "characterization_normalized": ["X-ray Diffraction (XRD)", "Scanning Electron Microscopy (SEM)", "Electrochemical Impedance Spectroscopy (EIS)"]}}}
{"protocol": {"doi": "10.1016/j.jpowsour.2012.01.044", "target": {"material_string": "Ba0.5Sr0.5Fe0.8Mo0.2O3-δ", "material_form": "powder", "material_formula": "Ba0.5Sr0.5Fe0.8Mo0.2O3", "composition": [{"formula": "Ba0.5Sr0.5Fe0.8Mo0.2O3", "amount": "1", "elements": {"Ba": "0.5", "Sr": "0.5", "Fe": "0.8", "Mo": "0.2", "O": "3"}, "species": {"Ba": "0.5", "Sr": "0.5", "Fe": "0.8", "Mo": "0.2", "O": "3"}}], "additives": [], "is_mixture": false, "phase": "", "oxygen_deficiency": "yes", "oxidation_states": {}}, "metal_precursors": [{"material_string": "Ba(NO3)2", "material_form": "", "material_formula": "Ba(NO3)2", "composition": [{"formula": "Ba(NO3)2", "amount": "1", "elements": {"N": "2", "O": "6", "Ba": "1"}, "species": {"NO3": "2", "Ba": "1"}}], "additives": [], "is_mixture": false, "phase": "", "oxygen_deficiency": "no", "oxidation_states": {"Ba": [2], "N": [5], "O": [-2]}}, {"material_string": "Sr(NO3)2", "material_form": "", "material_formula": "Sr(NO3)2", "composition": [{"formula": "Sr(NO3)2", "amount": "1", "elements": {"N": "2", "O": "6", "Sr": "1"}, "species": {"NO3": "2", "Sr": "1"}}], "additives": [], "is_mixture": false, "phase": "", "oxygen_deficiency": "no", "oxidation_states": {"Sr": [2], "N": [5], "O": [-2]}}, {"material_string": "Fe(NO3)3·9H2O", "material_form": "", "material_formula": "Fe(NO3)3·9H2O", "composition": [{"formula": "Fe(NO3)3", "amount": "1", "elements": {"N": "3", "O": "9", "Fe": "1"}, "species": {"NO3": "3", "Fe": "1"}}, {"formula": "H2O", "amount": "9", "elements": {"H": "2", "O": "1"}, "species": {"H2O": "1"}}], "additives": [], "is_mixture": true, "phase": "", "oxygen_deficiency": "no", "oxidation_states": {"Fe": [3], "N": [5], "O": [-2]}}, {"material_string": "(NH4)6Mo7O24·4H2O", "material_form": "", "material_formula": "(NH4)6Mo7O24·4H2O", "composition": [{"formula": "(NH4)6Mo7O24", "amount": "1", "elements": {"N": "6", "H": "24", "Mo": "7", "O": "24"}, "species": {"NH4": "6", "Mo7O24": "1"}}, {"formula": "H2O", "amount": "4", "elements": {"H": "2", "O": "1"}, "species": {"H2O": "1"}}], "additives": [], "is_mixture": true, "phase": "", "oxygen_deficiency": "no", "oxidation_states": {"N": [-3], "H": [1], "Mo": [6], "O": [-2]}}], "reagents": [{"reagent_string": "deionized water", "reagent_role": "solvent", "pubchem_CID": 962, "iupac_name": "oxidane", "reagent_formula": "H2O", "smiles": "O"}, {"reagent_string": "citric acid", "reagent_role": "chelating agent", "pubchem_CID": 311, "iupac_name": "2-hydroxypropane-1,2,3-tricarboxylic acid", "reagent_formula": "C6H8O7", "smiles": "C(C(=O)O)C(CC(=O)O)(C(=O)O)O"}]}, "operations": [{"operation_type": "mixing", "operation_details": "metal nitrates dissolved in deionized water under stirring", "time": {"raw_string": "", "unit": "", "max_value": null, "min_value": null}, "temperature": {"raw_string": "", "unit": "", "max_value": null, "min_value": null}, "pH": {"raw_string": "", "max_value": null, "min_value": null}, "ratios": [{"type": "molar ratio", "description": "citric acid:metal", "value": "1.8:1"}], "atmosphere": {"raw_string": "", "atmosphere_normalized": ""}}, {"operation_type": "mixing", "operation_details": "solution evaporated under heating and stirring to form a viscous gel", "time": {"raw_string": "", "unit": "", "max_value": null, "min_value": null}, "temperature": {"raw_string": "", "unit": "", "max_value": null, "min_value": null}, "pH": {"raw_string": "", "max_value": null, "min_value": null}, "ratios": [], "atmosphere": {"raw_string": "", "atmosphere_normalized": ""}}, {"operation_type": "other", "operation_details": "ignited to flame", "time": {"raw_string": "", "unit": "", "max_value": null, "min_value": null}, "temperature": {"raw_string": "", "unit": "", "max_value": null, "min_value": null}, "pH": {"raw_string": "", "max_value": null, "min_value": null}, "ratios": [], "atmosphere": {"raw_string": "", "atmosphere_normalized": ""}}, {"operation_type": "pressing", "operation_details": "ash pressed into pellets by a hydrostatic pressure of 200 MPa", "time": {"raw_string": "", "unit": "", "max_value": null, "min_value": null}, "temperature": {"raw_string": "", "unit": "", "max_value": null, "min_value": null}, "pH": {"raw_string": "", "max_value": null, "min_value": null}, "ratios": [], "atmosphere": {"raw_string": "", "atmosphere_normalized": ""}}, {"operation_type": "heating", "operation_details": "sintered at 950 °C for 5 h", "time": {"raw_string": "5 h", "unit": "h", "max_value": 5.0, "min_value": 5.0}, "temperature": {"raw_string": "950 °C", "unit": "°C", "max_value": 950.0, "min_value": 950.0}, "pH": {"raw_string": "", "max_value": null, "min_value": null}, "ratios": [], "atmosphere": {"raw_string": "", "atmosphere_normalized": ""}}], "phase_purity": {"impurity_phase": [{"material_string": "molybdenum oxide", "material_form": "", "material_formula": "MoO3", "composition": [{"formula": "MoO3", "amount": "1", "elements": {"Mo": "1", "O": "3"}, "species": {"Mo": "1", "O": "3"}}], "additives": [], "is_mixture": false, "phase": "", "oxygen_deficiency": "no", "oxidation_states": {"Mo": [6], "O": [-2]}}], "phase_purity_details": "some diffraction peaks of impurity appear, identified to be molybdenum oxide", "classification": "Impure", "characterization_methods": {"characterization_string": ["XRD", "FESEM", "EIS"], "characterization_normalized": ["X-ray Diffraction (XRD)", "Scanning Electron Microscopy (SEM)", "Electrochemical Impedance Spectroscopy (EIS)"]}}}
{"protocol": {"doi": "10.1063/1.3431298", "target": {"material_string": "ZnO", "material_form": "powder", "material_formula": "ZnO", "composition": [{"formula": "ZnO", "amount": "1", "elements": {"Zn": "1", "O": "1"}, "species": {"Zn": "1", "O": "1"}}], "additives": [], "is_mixture": false, "phase": "", "oxygen_deficiency": "no", "oxidation_states": {"Zn": [2], "O": [-2]}}, "metal_precursors": [{"material_string": "Zn(NO3)2·6H2O", "material_form": "", "material_formula": "Zn(NO3)2·6H2O", "composition": [{"formula": "Zn(NO3)2", "amount": "1", "elements": {"N": "2", "O": "6", "Zn": "1"}, "species": {"NO3": "2", "Zn": "1"}}, {"formula": "H2O", "amount": "6", "elements": {"H": "2", "O": "1"}, "species": {"H2O": "1"}}], "additives": [], "is_mixture": true, "phase": "", "oxygen_deficiency": "no", "oxidation_states": {"Zn": [2], "N": [5], "O": [-2]}}], "reagents": [{"reagent_string": "citric acid", "reagent_role": "unspecified", "pubchem_CID": 311, "iupac_name": "2-hydroxypropane-1,2,3-tricarboxylic acid", "reagent_formula": "C6H8O7", "smiles": "C(C(=O)O)C(CC(=O)O)(C(=O)O)O"}]}, "operations": [{"operation_type": "mixing", "operation_details": "0.1 M zinc nitrate hexahydrate mixed with citric acid", "time": {"raw_string": "", "unit": "", "max_value": null, "min_value": null}, "temperature": {"raw_string": "", "unit": "", "max_value": null, "min_value": null}, "pH": {"raw_string": "", "max_value": null, "min_value": null}, "ratios": [{"type": "molar ratio", "description": "zinc nitrate hexahydrate to citric acid", "value": "1:5"}], "atmosphere": {"raw_string": "", "atmosphere_normalized": ""}}, {"operation_type": "mixing", "operation_details": "gel formation", "time": {"raw_string": "", "unit": "", "max_value": null, "min_value": null}, "temperature": {"raw_string": "", "unit": "", "max_value": null, "min_value": null}, "pH": {"raw_string": "", "max_value": null, "min_value": null}, "ratios": [], "atmosphere": {"raw_string": "", "atmosphere_normalized": ""}}, {"operation_type": "heating", "operation_details": "sintered in air", "time": {"raw_string": "", "unit": "", "max_value": null, "min_value": null}, "temperature": {"raw_string": "600 °C", "unit": "°C", "max_value": 600.0, "min_value": 600.0}, "pH": {"raw_string": "", "max_value": null, "min_value": null}, "ratios": [], "atmosphere": {"raw_string": "air", "atmosphere_normalized": "Air"}}], "phase_purity": {"impurity_phase": [], "phase_purity_details": "XRD pattern shows completely hexagonal wurtzite structure", "classification": "Pure", "characterization_methods": {"characterization_string": ["XRD", "impedance spectroscopy"], "characterization_normalized": ["X-ray Diffraction (XRD)", "Electrochemical Impedance Spectroscopy (EIS)"]}}}
