Repository: hackingmaterials/sol-gel-data

# scripts/

Regenerates every numbered table and figure in the manuscript and the Supplementary
Information.

## Contents

- `figures_tables.ipynb` — one section per manuscript item. Table 2, Figure 2 and Figure 3
  are built from `sol_gel_dataset.jsonl`; Tables 3–5, Tables S2–S6 and Figures S1–S4 from
  the validation labels below.
- `validation/` — the human and LLM annotations for the 200-paper validation set:
  paper-level classification labels (`classification_human.jsonl`,
  `classification_LLM.jsonl`), the 286 records extracted by Gemini 3.0 Flash
  (`validation_LLM.jsonl`) and the 279 ground-truth records they are matched against

File: scripts/validation/validation_human.jsonl (part 17 of 33)
{"protocol": {"doi": "10.1002/chem.200500971", "target": {"material_string": "Pd-Au:SiO2", "material_form": "other", "material_formula": "SiO2", "composition": [{"formula": "SiO2", "amount": "1", "elements": {"Si": "1", "O": "2"}, "species": {"Si": "1", "O": "2"}}], "additives": [], "is_mixture": false, "phase": "", "oxygen_deficiency": "no", "oxidation_states": {"Si": [4], "O": [-2]}}, "metal_precursors": [{"material_string": "Pd-Au alloy colloid", "material_form": "", "material_formula": "", "composition": [], "additives": [], "is_mixture": false, "phase": "", "oxygen_deficiency": "no", "oxidation_states": {}}, {"material_string": "tetraethoxysilicate", "material_form": "", "material_formula": "", "composition": [], "additives": [], "is_mixture": false, "phase": "", "oxygen_deficiency": "no", "oxidation_states": {}}], "reagents": [{"reagent_string": "tetrahydrofuran", "reagent_role": "", "pubchem_CID": 8028, "iupac_name": "oxolane", "reagent_formula": "C4H8O", "smiles": "C1CCOC1"}, {"reagent_string": "H2O", "reagent_role": "", "pubchem_CID": 962, "iupac_name": "oxidane", "reagent_formula": "H2O", "smiles": "O"}, {"reagent_string": "HCl", "reagent_role": "", "pubchem_CID": 313, "iupac_name": "chlorane", "reagent_formula": "ClH", "smiles": "Cl"}]}, "operations": [{"operation_type": "", "operation_details": "reflux a mixture of TEOS, THF, water and HCl", "time": {"raw_string": "2 days", "unit": "days", "max_value": 2.0, "min_value": 2.0}, "temperature": {"raw_string": "343 K", "unit": "K", "max_value": 343.0, "min_value": 343.0}, "pH": {"raw_string": "", "max_value": null, "min_value": null}, "ratios": [{"type": "molar ratio", "description": "TEOS/THF/H2O/HCl", "value": "1:3.5:4:0.05"}], "atmosphere": {"raw_string": "", "atmosphere_normalized": ""}}, {"operation_type": "", "operation_details": "add the Pd-Au colloid as a solution in THF at room temperature", "time": {"raw_string": "", "unit": "", "max_value": null, "min_value": null}, "temperature": {"raw_string": "", "unit": "", "max_value": null, "min_value": null}, "pH": {"raw_string": "", "max_value": null, "min_value": null}, "ratios": [], "atmosphere": {"raw_string": "", "atmosphere_normalized": ""}}, {"operation_type": "", "operation_details": "gel with vigorous stirring under argon", "time": {"raw_string": "4 days", "unit": "days", "max_value": 4.0, "min_value": 4.0}, "temperature": {"raw_string": "", "unit": "", "max_value": null, "min_value": null}, "pH": {"raw_string": "", "max_value": null, "min_value": null}, "ratios": [], "atmosphere": {"raw_string": "Ar", "atmosphere_normalized": "Argon (Ar)"}}, {"operation_type": "", "operation_details": "dry the gel with a slow temperature ramp", "time": {"raw_string": "", "unit": "", "max_value": null, "min_value": null}, "temperature": {"raw_string": "383 K", "unit": "K", "max_value": 383.0, "min_value": 383.0}, "pH": {"raw_string": "", "max_value": null, "min_value": null}, "ratios": [], "atmosphere": {"raw_string": "", "atmosphere_normalized": ""}}], "phase_purity": {"impurity_phase": [], "phase_purity_details": "", "classification": "Pure", "characterization_methods": {"characterization_string": [], "characterization_normalized": []}}}
{"protocol": {"doi": "10.1002/chem.200500971", "target": {"material_string": "Pd:SiO2", "material_form": "other", "material_formula": "SiO2", "composition": [{"formula": "SiO2", "amount": "1", "elements": {"Si": "1", "O": "2"}, "species": {"Si": "1", "O": "2"}}], "additives": ["Pd"], "is_mixture": false, "phase": "", "oxygen_deficiency": "no", "oxidation_states": {"Si": [4], "O": [-2]}}, "metal_precursors": [{"material_string": "Pd colloid", "material_form": "", "material_formula": "Pd", "composition": [{"formula": "Pd", "amount": "1", "elements": {"Pd": "1"}, "species": {"Pd": "1"}}], "additives": [], "is_mixture": false, "phase": "", "oxygen_deficiency": "no", "oxidation_states": {"Pd": [0]}}, {"material_string": "tetraethoxysilicate", "material_form": "", "material_formula": "", "composition": [], "additives": [], "is_mixture": false, "phase": "", "oxygen_deficiency": "no", "oxidation_states": {}}], "reagents": [{"reagent_string": "tetrahydrofuran", "reagent_role": "", "pubchem_CID": 8028, "iupac_name": "oxolane", "reagent_formula": "C4H8O", "smiles": "C1CCOC1"}, {"reagent_string": "H2O", "reagent_role": "", "pubchem_CID": 962, "iupac_name": "oxidane", "reagent_formula": "H2O", "smiles": "O"}, {"reagent_string": "HCl", "reagent_role": "", "pubchem_CID": 313, "iupac_name": "chlorane", "reagent_formula": "ClH", "smiles": "Cl"}]}, "operations": [{"operation_type": "", "operation_details": "reflux TEOS with THF, water and HCl", "time": {"raw_string": "2 days", "unit": "days", "max_value": 2.0, "min_value": 2.0}, "temperature": {"raw_string": "343 K", "unit": "K", "max_value": 343.0, "min_value": 343.0}, "pH": {"raw_string": "", "max_value": null, "min_value": null}, "ratios": [{"type": "molar ratio", "description": "TEOS/THF/H2O/HCl", "value": "1:4.5:4:0.02"}], "atmosphere": {"raw_string": "", "atmosphere_normalized": ""}}, {"operation_type": "", "operation_details": "add the Pd colloid in THF at room temperature", "time": {"raw_string": "", "unit": "", "max_value": null, "min_value": null}, "temperature": {"raw_string": "", "unit": "", "max_value": null, "min_value": null}, "pH": {"raw_string": "", "max_value": null, "min_value": null}, "ratios": [], "atmosphere": {"raw_string": "", "atmosphere_normalized": ""}}, {"operation_type": "", "operation_details": "allow gelation under vigorous stirring in argon", "time": {"raw_string": "4 days", "unit": "days", "max_value": 4.0, "min_value": 4.0}, "temperature": {"raw_string": "", "unit": "", "max_value": null, "min_value": null}, "pH": {"raw_string": "", "max_value": null, "min_value": null}, "ratios": [], "atmosphere": {"raw_string": "Ar", "atmosphere_normalized": "Argon (Ar)"}}, {"operation_type": "", "operation_details": "dry the gel using a slow ramp", "time": {"raw_string": "", "unit": "", "max_value": null, "min_value": null}, "temperature": {"raw_string": "383 K", "unit": "K", "max_value": 383.0, "min_value": 383.0}, "pH": {"raw_string": "", "max_value": null, "min_value": null}, "ratios": [], "atmosphere": {"raw_string": "", "atmosphere_normalized": ""}}], "phase_purity": {"impurity_phase": [], "phase_purity_details": "", "classification": "Pure", "characterization_methods": {"characterization_string": [], "characterization_normalized": []}}}
{"protocol": {"doi": "10.1002/chem.200500971", "target": {"material_string": "Au:SiO2", "material_form": "other", "material_formula": "SiO2", "composition": [{"formula": "SiO2", "amount": "1", "elements": {"Si": "1", "O": "2"}, "species": {"Si": "1", "O": "2"}}], "additives": ["Au"], "is_mixture": false, "phase": "", "oxygen_deficiency": "no", "oxidation_states": {"Si": [4], "O": [-2]}}, "metal_precursors": [{"material_string": "Au colloid", "material_form": "", "material_formula": "Au", "composition": [{"formula": "Au", "amount": "1", "elements": {"Au": "1"}, "species": {"Au": "1"}}], "additives": [], "is_mixture": false, "phase": "", "oxygen_deficiency": "no", "oxidation_states": {"Au": [0]}}, {"material_string": "tetraethoxysilicate", "material_form": "", "material_formula": "", "composition": [], "additives": [], "is_mixture": false, "phase": "", "oxygen_deficiency": "no", "oxidation_states": {}}], "reagents": [{"reagent_string": "tetrahydrofuran", "reagent_role": "", "pubchem_CID": 8028, "iupac_name": "oxolane", "reagent_formula": "C4H8O", "smiles": "C1CCOC1"}, {"reagent_string": "H2O", "reagent_role": "", "pubchem_CID": 962, "iupac_name": "oxidane", "reagent_formula": "H2O", "smiles": "O"}, {"reagent_string": "HCl", "reagent_role": "", "pubchem_CID": 313, "iupac_name": "chlorane", "reagent_formula": "ClH", "smiles": "Cl"}]}, "operations": [{"operation_type": "", "operation_details": "reflux the TEOS, THF, water and HCl mixture", "time": {"raw_string": "2 days", "unit": "days", "max_value": 2.0, "min_value": 2.0}, "temperature": {"raw_string": "343 K", "unit": "K", "max_value": 343.0, "min_value": 343.0}, "pH": {"raw_string": "", "max_value": null, "min_value": null}, "ratios": [{"type": "molar ratio", "description": "TEOS/THF/H2O/HCl", "value": "1:4.5:4:0.02"}], "atmosphere": {"raw_string": "", "atmosphere_normalized": ""}}, {"operation_type": "", "operation_details": "add the Au colloid as a THF solution at room temperature", "time": {"raw_string": "", "unit": "", "max_value": null, "min_value": null}, "temperature": {"raw_string": "", "unit": "", "max_value": null, "min_value": null}, "pH": {"raw_string": "", "max_value": null, "min_value": null}, "ratios": [], "atmosphere": {"raw_string": "", "atmosphere_normalized": ""}}, {"operation_type": "", "operation_details": "gel under vigorous stirring in an argon atmosphere", "time": {"raw_string": "4 days", "unit": "days", "max_value": 4.0, "min_value": 4.0}, "temperature": {"raw_string": "", "unit": "", "max_value": null, "min_value": null}, "pH": {"raw_string": "", "max_value": null, "min_value": null}, "ratios": [], "atmosphere": {"raw_string": "Ar", "atmosphere_normalized": "Argon (Ar)"}}, {"operation_type": "", "operation_details": "dry the gel with a slow ramp rate", "time": {"raw_string": "", "unit": "", "max_value": null, "min_value": null}, "temperature": {"raw_string": "383 K", "unit": "K", "max_value": 383.0, "min_value": 383.0}, "pH": {"raw_string": "", "max_value": null, "min_value": null}, "ratios": [], "atmosphere": {"raw_string": "", "atmosphere_normalized": ""}}], "phase_purity": {"impurity_phase": [], "phase_purity_details": "", "classification": "Pure", "characterization_methods": {"characterization_string": [], "characterization_normalized": []}}}
{"protocol": {"doi": "10.1007/s10800-022-01771-1", "target": {"material_string": "Te doped TiO2:Ti", "material_form": "thin film", "material_formula": "TiO2", "composition": [{"formula": "TiO2", "amount": "1", "elements": {"Ti": "1", "O": "2"}, "species": {"Ti": "1", "O": "2"}}], "additives": ["Te", "Ti"], "is_mixture": false, "phase": "", "oxygen_deficiency": "no", "oxidation_states": {"Ti": [4], "O": [-2]}}, "metal_precursors": [{"material_string": "titanium tetra isopropoxide", "material_form": "", "material_formula": "", "composition": [], "additives": [], "is_mixture": false, "phase": "", "oxygen_deficiency": "no", "oxidation_states": {}}, {"material_string": "Te(OH)6", "material_form": "", "material_formula": "Te(OH)6", "composition": [{"formula": "Te(OH)6", "amount": "1", "elements": {"O": "6", "H": "6", "Te": "1"}, "species": {"OH": "6", "Te": "1"}}], "additives": [], "is_mixture": false, "phase": "", "oxygen_deficiency": "no", "oxidation_states": {"Te": [6], "O": [-2], "H": [1]}}], "reagents": [{"reagent_string": "ethanol", "reagent_role": "", "pubchem_CID": 702, "iupac_name": "ethanol", "reagent_formula": "C2H6O", "smiles": "CCO"}, {"reagent_string": "water", "reagent_role": "", "pubchem_CID": 962, "iupac_name": "oxidane", "reagent_formula": "H2O", "smiles": "O"}, {"reagent_string": "acetic acid", "reagent_role": "", "pubchem_CID": 176, "iupac_name": "acetic acid", "reagent_formula": "C2H4O2", "smiles": "CC(=O)O"}]}, "operations": [{"operation_type": "", "operation_details": "mix titanium isopropoxide with ethanol, water and acetic acid", "time": {"raw_string": "3 h", "unit": "h", "max_value": 3.0, "min_value": 3.0}, "temperature": {"raw_string": "50 °C", "unit": "°C", "max_value": 50.0, "min_value": 50.0}, "pH": {"raw_string": "", "max_value": null, "min_value": null}, "ratios": [], "atmosphere": {"raw_string": "", "atmosphere_normalized": ""}}, {"operation_type": "", "operation_details": "add telluric acid to the sol and stir", "time": {"raw_string": "", "unit": "", "max_value": null, "min_value": null}, "temperature": {"raw_string": "50 °C", "unit": "°C", "max_value": 50.0, "min_value": 50.0}, "pH": {"raw_string": "", "max_value": null, "min_value": null}, "ratios": [], "atmosphere": {"raw_string": "", "atmosphere_normalized": ""}}, {"operation_type": "", "operation_details": "dip the TiO2/Ti electrode into the sol-gel", "time": {"raw_string": "", "unit": "", "max_value": null, "min_value": null}, "temperature": {"raw_string": "", "unit": "", "max_value": null, "min_value": null}, "pH": {"raw_string": "", "max_value": null, "min_value": null}, "ratios": [], "atmosphere": {"raw_string": "", "atmosphere_normalized": ""}}, {"operation_type": "", "operation_details": "anneal the coated electrode in air", "time": {"raw_string": "1.5 h", "unit": "h", "max_value": 1.5, "min_value": 1.5}, "temperature": {"raw_string": "150 °C", "unit": "°C", "max_value": 150.0, "min_value": 150.0}, "pH": {"raw_string": "", "max_value": null, "min_value": null}, "ratios": [], "atmosphere": {"raw_string": "air", "atmosphere_normalized": "Air"}}], "phase_purity": {"impurity_phase": [], "phase_purity_details": "", "classification": "Pure", "characterization_methods": {"characterization_string": [], "characterization_normalized": []}}}
{"protocol": {"doi": "10.1016/j.mseb.2020.114624", "target": {"material_string": "(Ba1-xSmx)(Ti1-xFex)O3", "material_form": "powder", "material_formula": "(Ba1-xSmx)(Ti1-xFex)O3", "composition": [{"formula": "(Ba1-xSmx)(Ti1-xFex)O3", "amount": "1", "elements": {"Ba": "1-x", "Sm": "x", "Ti": "1-x", "Fe": "x", "O": "3"}, "species": {"Ba": "1-x", "Sm": "x", "Ti": "1-x", "Fe": "x", "O": "3"}}], "additives": [], "is_mixture": false, "phase": "", "oxygen_deficiency": "no", "oxidation_states": {}}, "metal_precursors": [{"material_string": "Sm2O3", "material_form": "", "material_formula": "Sm2O3", "composition": [{"formula": "Sm2O3", "amount": "1", "elements": {"Sm": "2", "O": "3"}, "species": {"Sm": "2", "O": "3"}}], "additives": [], "is_mixture": false, "phase": "", "oxygen_deficiency": "no", "oxidation_states": {"Sm": [3], "O": [-2]}}, {"material_string": "Fe(NO3)3·9H2O", "material_form": "", "material_formula": "Fe(NO3)3·9H2O", "composition": [{"formula": "Fe(NO3)3", "amount": "1", "elements": {"N": "3", "O": "9", "Fe": "1"}, "species": {"NO3": "3", "Fe": "1"}}, {"formula": "H2O", "amount": "9", "elements": {"H": "2", "O": "1"}, "species": {"H2O": "1"}}], "additives": [], "is_mixture": true, "phase": "", "oxygen_deficiency": "no", "oxidation_states": {"Fe": [3], "N": [5], "O": [-2]}}, {"material_string": "Ba(NO3)2", "material_form": "", "material_formula": "Ba(NO3)2", "composition": [{"formula": "Ba(NO3)2", "amount": "1", "elements": {"N": "2", "O": "6", "Ba": "1"}, "species": {"NO3": "2", "Ba": "1"}}], "additives": [], "is_mixture": false, "phase": "", "oxygen_deficiency": "no", "oxidation_states": {"Ba": [2], "N": [5], "O": [-2]}}, {"material_string": "C12H28O4Ti", "material_form": "", "material_formula": "C12H28O4Ti", "composition": [{"formula": "C12H28O4Ti", "amount": "1", "elements": {"C": "12", "H": "28", "O": "4", "Ti": "1"}, "species": {"C": "12", "H": "28", "O": "4", "Ti": "1"}}], "additives": [], "is_mixture": false, "phase": "", "oxygen_deficiency": "no", "oxidation_states": {"C": [-2], "H": [1], "O": [-2], "Ti": [4]}}], "reagents": [{"reagent_string": "nitric acid", "reagent_role": "", "pubchem_CID": 944, "iupac_name": "nitric acid", "reagent_formula": "HNO3", "smiles": "[N+](=O)(O)[O-]"}, {"reagent_string": "distilled water", "reagent_role": "", "pubchem_CID": 962, "iupac_name": "oxidane", "reagent_formula": "H2O", "smiles": "O"}]}, "operations": [{"operation_type": "", "operation_details": "dissolve Sm2O3 in concentrated nitric acid, then add aqueous ferric nitrate", "time": {"raw_string": "", "unit": "", "max_value": null, "min_value": null}, "temperature": {"raw_string": "", "unit": "", "max_value": null, "min_value": null}, "pH": {"raw_string": "", "max_value": null, "min_value": null}, "ratios": [], "atmosphere": {"raw_string": "", "atmosphere_normalized": ""}}, {"operation_type": "", "operation_details": "dissolve barium nitrate in water, then add titanium butoxide with continuous stirring", "time": {"raw_string": "", "unit": "", "max_value": null, "min_value": null}, "temperature": {"raw_string": "", "unit": "", "max_value": null, "min_value": null}, "pH": {"raw_string": "", "max_value": null, "min_value": null}, "ratios": [], "atmosphere": {"raw_string": "", "atmosphere_normalized": ""}}, {"operation_type": "", "operation_details": "add the Sm-Fe solution to the Ba-Ti solution with continuous stirring", "time": {"raw_string": "", "unit": "", "max_value": null, "min_value": null}, "temperature": {"raw_string": "", "unit": "", "max_value": null, "min_value": null}, "pH": {"raw_string": "", "max_value": null, "min_value": null}, "ratios": [], "atmosphere": {"raw_string": "", "atmosphere_normalized": ""}}, {"operation_type": "", "operation_details": "heat until the liquid evaporates to a light yellow fluffy mass", "time": {"raw_string": "", "unit": "", "max_value": null, "min_value": null}, "temperature": {"raw_string": "", "unit": "", "max_value": null, "min_value": null}, "pH": {"raw_string": "", "max_value": null, "min_value": null}, "ratios": [], "atmosphere": {"raw_string": "", "atmosphere_normalized": ""}}, {"operation_type": "", "operation_details": "calcine to form the compound", "time": {"raw_string": "4 h", "unit": "h", "max_value": 4.0, "min_value": 4.0}, "temperature": {"raw_string": "950 °C", "unit": "°C", "max_value": 950.0, "min_value": 950.0}, "pH": {"raw_string": "", "max_value": null, "min_value": null}, "ratios": [], "atmosphere": {"raw_string": "", "atmosphere_normalized": ""}}, {"operation_type": "", "operation_details": "shape the fine powder into cylindrical pellets", "time": {"raw_string": "", "unit": "", "max_value": null, "min_value": null}, "temperature": {"raw_string": "", "unit": "", "max_value": null, "min_value": null}, "pH": {"raw_string": "", "max_value": null, "min_value": null}, "ratios": [], "atmosphere": {"raw_string": "", "atmosphere_normalized": ""}}, {"operation_type": "", "operation_details": "sinter at the optimized temperature", "time": {"raw_string": "4 h", "unit": "h", "max_value": 4.0, "min_value": 4.0}, "temperature": {"raw_string": "1050 °C", "unit": "°C", "max_value": 1050.0, "min_value": 1050.0}, "pH": {"raw_string": "", "max_value": null, "min_value": null}, "ratios": [], "atmosphere": {"raw_string": "", "atmosphere_normalized": ""}}], "phase_purity": {"impurity_phase": [], "phase_purity_details": "", "classification": "Pure", "characterization_methods": {"characterization_string": [], "characterization_normalized": []}}}
{"protocol": {"doi": "10.1016/j.materresbull.2010.06.019", "target": {"material_string": "Sr2Fe1.33Mo0.66O6", "material_form": "powder", "material_formula": "Sr2Fe1.33Mo0.66O6", "composition": [{"formula": "Sr2Fe1.33Mo0.66O6", "amount": "1", "elements": {"Sr": "2", "Fe": "1.33", "Mo": "0.66", "O": "6"}, "species": {"Sr": "2", "Fe": "1.33", "Mo": "0.66", "O": "6"}}], "additives": [], "is_mixture": false, "phase": "", "oxygen_deficiency": "no", "oxidation_states": {}}, "metal_precursors": [{"material_string": "Sr(NO3)2", "material_form": "", "material_formula": "Sr(NO3)2", "composition": [{"formula": "Sr(NO3)2", "amount": "1", "elements": {"N": "2", "O": "6", "Sr": "1"}, "species": {"NO3": "2", "Sr": "1"}}], "additives": [], "is_mixture": false, "phase": "", "oxygen_deficiency": "no", "oxidation_states": {"Sr": [2], "N": [5], "O": [-2]}}, {"material_string": "Fe(NO3)3·9H2O", "material_form": "", "material_formula": "Fe(NO3)3·9H2O", "composition": [{"formula": "Fe(NO3)3", "amount": "1", "elements": {"N": "3", "O": "9", "Fe": "1"}, "species": {"NO3": "3", "Fe": "1"}}, {"formula": "H2O", "amount": "9", "elements": {"H": "2", "O": "1"}, "species": {"H2O": "1"}}], "additives": [], "is_mixture": true, "phase": "", "oxygen_deficiency": "no", "oxidation_states": {"Fe": [3], "N": [5], "O": [-2]}}, {"material_string": "(NH4)6Mo7O24·4H2O", "material_form": "", "material_formula": "(NH4)6Mo7O24·4H2O", "composition": [{"formula": "(NH4)6Mo7O24", "amount": "1", "elements": {"N": "6", "H": "24", "Mo": "7", "O": "24"}, "species": {"NH4": "6", "Mo7O24": "1"}}, {"formula": "H2O", "amount": "4", "elements": {"H": "2", "O": "1"}, "species": {"H2O": "1"}}], "additives": [], "is_mixture": true, "phase": "", "oxygen_deficiency": "no", "oxidation_states": {"N": [-3], "H": [1], "Mo": [6], "O": [-2]}}], "reagents": [{"reagent_string": "citric acid", "reagent_role": "", "pubchem_CID": 311, "iupac_name": "2-hydroxypropane-1,2,3-tricarboxylic acid", "reagent_formula": "C6H8O7", "smiles": "C(C(=O)O)C(CC(=O)O)(C(=O)O)O"}]}, "operations": [{"operation_type": "", "operation_details": "dissolve stoichiometric metal nitrates and ammonium molybdate in citric acid", "time": {"raw_string": "", "unit": "", "max_value": null, "min_value": null}, "temperature": {"raw_string": "", "unit": "", "max_value": null, "min_value": null}, "pH": {"raw_string": "", "max_value": null, "min_value": null}, "ratios": [], "atmosphere": {"raw_string": "", "atmosphere_normalized": ""}}, {"operation_type": "", "operation_details": "concentrate the citrate-nitrate solutions slowly into organic resins", "time": {"raw_string": "", "unit": "", "max_value": null, "min_value": null}, "temperature": {"raw_string": "", "unit": "", "max_value": null, "min_value": null}, "pH": {"raw_string": "", "max_value": null, "min_value": null}, "ratios": [], "atmosphere": {"raw_string": "", "atmosphere_normalized": ""}}, {"operation_type": "", "operation_details": "dry the organic resins first", "time": {"raw_string": "", "unit": "", "max_value": null, "min_value": null}, "temperature": {"raw_string": "180 °C", "unit": "°C", "max_value": 180.0, "min_value": 180.0}, "pH": {"raw_string": "", "max_value": null, "min_value": null}, "ratios": [], "atmosphere": {"raw_string": "", "atmosphere_normalized": ""}}, {"operation_type": "", "operation_details": "decompose slowly with rising temperature", "time": {"raw_string": "", "unit": "", "max_value": null, "min_value": null}, "temperature": {"raw_string": "600 °C", "unit": "°C", "max_value": 600.0, "min_value": 600.0}, "pH": {"raw_string": "", "max_value": null, "min_value": null}, "ratios": [], "atmosphere": {"raw_string": "", "atmosphere_normalized": ""}}, {"operation_type": "", "operation_details": "heat-treat the decomposed precursor in air", "time": {"raw_string": "2 h", "unit": "h", "max_value": 2.0, "min_value": 2.0}, "temperature": {"raw_string": "800 °C", "unit": "°C", "max_value": 800.0, "min_value": 800.0}, "pH": {"raw_string": "", "max_value": null, "min_value": null}, "ratios": [], "atmosphere": {"raw_string": "air", "atmosphere_normalized": "Air"}}, {"operation_type": "", "operation_details": "treat in air at higher temperature", "time": {"raw_string": "24 h", "unit": "h", "max_value": 24.0, "min_value": 24.0}, "temperature": {"raw_string": "1000 °C", "unit": "°C", "max_value": 1000.0, "min_value": 1000.0}, "pH": {"raw_string": "", "max_value": null, "min_value": null}, "ratios": [], "atmosphere": {"raw_string": "air", "atmosphere_normalized": "Air"}}, {"operation_type": "", "operation_details": "fire in two separate periods", "time": {"raw_string": "12 h", "unit": "h", "max_value": 12.0, "min_value": 12.0}, "temperature": {"raw_string": "1300 °C", "unit": "°C", "max_value": 1300.0, "min_value": 1300.0}, "pH": {"raw_string": "", "max_value": null, "min_value": null}, "ratios": [], "atmosphere": {"raw_string": "", "atmosphere_normalized": ""}}], "phase_purity": {"impurity_phase": [{"material_string": "SrMoO4", "material_form": "", "material_formula": "SrMoO4", "composition": [{"formula": "SrMoO4", "amount": "1", "elements": {"Sr": "1", "Mo": "1", "O": "4"}, "species": {"Sr": "1", "MoO4": "1"}}], "additives": [], "is_mixture": false, "phase": "", "oxygen_deficiency": "no", "oxidation_states": {"Sr": [2], "Mo": [6], "O": [-2]}}], "phase_purity_details": "", "classification": "Impure", "characterization_methods": {"characterization_string": [], "characterization_normalized": []}}}
{"protocol": {"doi": "10.1016/j.materresbull.2010.06.019", "target": {"material_string": "Sr2Fe1.33Mo0.66O5.88", "material_form": "powder", "material_formula": "Sr2Fe1.33Mo0.66O5.88", "composition": [{"formula": "Sr2Fe1.33Mo0.66O5.88", "amount": "1", "elements": {"Sr": "2", "Fe": "1.33", "Mo": "0.66", "O": "5.88"}, "species": {"Sr": "2", "Fe": "1.33", "Mo": "0.66", "O": "5.88"}}], "additives": [], "is_mixture": false, "phase": "", "oxygen_deficiency": "no", "oxidation_states": {}}, "metal_precursors": [{"material_string": "Sr(NO3)2", "material_form": "", "material_formula": "Sr(NO3)2", "composition": [{"formula": "Sr(NO3)2", "amount": "1", "elements": {"N": "2", "O": "6", "Sr": "1"}, "species": {"NO3": "2", "Sr": "1"}}], "additives": [], "is_mixture": false, "phase": "", "oxygen_deficiency": "no", "oxidation_states": {"Sr": [2], "N": [5], "O": [-2]}}, {"material_string": "Fe(NO3)3·9H2O", "material_form": "", "material_formula": "Fe(NO3)3·9H2O", "composition": [{"formula": "Fe(NO3)3", "amount": "1", "elements": {"N": "3", "O": "9", "Fe": "1"}, "species": {"NO3": "3", "Fe": "1"}}, {"formula": "H2O", "amount": "9", "elements": {"H": "2", "O": "1"}, "species": {"H2O": "1"}}], "additives": [], "is_mixture": true, "phase": "", "oxygen_deficiency": "no", "oxidation_states": {"Fe": [3], "N": [5], "O": [-2]}}, {"material_string": "(NH4)6Mo7O24·4H2O", "material_form": "", "material_formula": "(NH4)6Mo7O24·4H2O", "composition": [{"formula": "(NH4)6Mo7O24", "amount": "1", "elements": {"N": "6", "H": "24", "Mo": "7", "O": "24"}, "species": {"NH4": "6", "Mo7O24": "1"}}, {"formula": "H2O", "amount": "4", "elements": {"H": "2", "O": "1"}, "species": {"H2O": "1"}}], "additives": [], "is_mixture": true, "phase": "", "oxygen_deficiency": "no", "oxidation_states": {"N": [-3], "H": [1], "Mo": [6], "O": [-2]}}], "reagents": [{"reagent_string": "citric acid", "reagent_role": "", "pubchem_CID": 311, "iupac_name": "2-hydroxypropane-1,2,3-tricarboxylic acid", "reagent_formula": "C6H8O7", "smiles": "C(C(=O)O)C(CC(=O)O)(C(=O)O)O"}]}, "operations": [{"operation_type": "", "operation_details": "topotactically reduce the SFM under dilute hydrogen in nitrogen", "time": {"raw_string": "10 h", "unit": "h", "max_value": 10.0, "min_value": 10.0}, "temperature": {"raw_string": "600 °C", "unit": "°C", "max_value": 600.0, "min_value": 600.0}, "pH": {"raw_string": "", "max_value": null, "min_value": null}, "ratios": [], "atmosphere": {"raw_string": "H2/N2", "atmosphere_normalized": "Forming Gas (dilute H2 in N2/Ar)"}}], "phase_purity": {"impurity_phase": [{"material_string": "SrMoO4", "material_form": "", "material_formula": "SrMoO4", "composition": [{"formula": "SrMoO4", "amount": "1", "elements": {"Sr": "1", "Mo": "1", "O": "4"}, "species": {"Sr": "1", "MoO4": "1"}}], "additives": [], "is_mixture": false, "phase": "", "oxygen_deficiency": "no", "oxidation_states": {"Sr": [2], "Mo": [6], "O": [-2]}}], "phase_purity_details": "", "classification": "Impure", "characterization_methods": {"characterization_string": [], "characterization_normalized": []}}}
{"protocol": {"doi": "10.1016/j.materresbull.2010.06.019", "target": {"material_string": "Sr2Fe1.33Mo0.66O5.83", "material_form": "powder", "material_formula": "Sr2Fe1.33Mo0.66O5.83", "composition": [{"formula": "Sr2Fe1.33Mo0.66O5.83", "amount": "1", "elements": {"Sr": "2", "Fe": "1.33", "Mo": "0.66", "O": "5.83"}, "species": {"Sr": "2", "Fe": "1.33", "Mo": "0.66", "O": "5.83"}}], "additives": [], "is_mixture": false, "phase": "", "oxygen_deficiency": "no", "oxidation_states": {}}, "metal_precursors": [{"material_string": "Sr(NO3)2", "material_form": "", "material_formula": "Sr(NO3)2", "composition": [{"formula": "Sr(NO3)2", "amount": "1", "elements": {"N": "2", "O": "6", "Sr": "1"}, "species": {"NO3": "2", "Sr": "1"}}], "additives": [], "is_mixture": false, "phase": "", "oxygen_deficiency": "no", "oxidation_states": {"Sr": [2], "N": [5], "O": [-2]}}, {"material_string": "Fe(NO3)3·9H2O", "material_form": "", "material_formula": "Fe(NO3)3·9H2O", "composition": [{"formula": "Fe(NO3)3", "amount": "1", "elements": {"N": "3", "O": "9", "Fe": "1"}, "species": {"NO3": "3", "Fe": "1"}}, {"formula": "H2O", "amount": "9", "elements": {"H": "2", "O": "1"}, "species": {"H2O": "1"}}], "additives": [], "is_mixture": true, "phase": "", "oxygen_deficiency": "no", "oxidation_states": {"Fe": [3], "N": [5], "O": [-2]}}, {"material_string": "(NH4)6Mo7O24·4H2O", "material_form": "", "material_formula": "(NH4)6Mo7O24·4H2O", "composition": [{"formula": "(NH4)6Mo7O24", "amount": "1", "elements": {"N": "6", "H": "24", "Mo": "7", "O": "24"}, "species": {"NH4": "6", "Mo7O24": "1"}}, {"formula": "H2O", "amount": "4", "elements": {"H": "2", "O": "1"}, "species": {"H2O": "1"}}], "additives": [], "is_mixture": true, "phase": "", "oxygen_deficiency": "no", "oxidation_states": {"N": [-3], "H": [1], "Mo": [6], "O": [-2]}}], "reagents": [{"reagent_string": "citric acid", "reagent_role": "", "pubchem_CID": 311, "iupac_name": "2-hydroxypropane-1,2,3-tricarboxylic acid", "reagent_formula": "C6H8O7", "smiles": "C(C(=O)O)C(CC(=O)O)(C(=O)O)O"}]}, "operations": [{"operation_type": "", "operation_details": "reduce the SFM topotactically in flowing H2/N2", "time": {"raw_string": "10 h", "unit": "h", "max_value": 10.0, "min_value": 10.0}, "temperature": {"raw_string": "700 °C", "unit": "°C", "max_value": 700.0, "min_value": 700.0}, "pH": {"raw_string": "", "max_value": null, "min_value": null}, "ratios": [], "atmosphere": {"raw_string": "H2/N2", "atmosphere_normalized": "Forming Gas (dilute H2 in N2/Ar)"}}], "phase_purity": {"impurity_phase": [{"material_string": "SrMoO4", "material_form": "", "material_formula": "SrMoO4", "composition": [{"formula": "SrMoO4", "amount": "1", "elements": {"Sr": "1", "Mo": "1", "O": "4"}, "species": {"Sr": "1", "MoO4": "1"}}], "additives": [], "is_mixture": false, "phase": "", "oxygen_deficiency": "no", "oxidation_states": {"Sr": [2], "Mo": [6], "O": [-2]}}], "phase_purity_details": "", "classification": "Impure", "characterization_methods": {"characterization_string": [], "characterization_normalized": []}}}
{"protocol": {"doi": "10.1016/j.materresbull.2010.06.019", "target": {"material_string": "Sr2Fe1.33Mo0.66O5.80", "material_form": "powder", "material_formula": "Sr2Fe1.33Mo0.66O5.80", "composition": [{"formula": "Sr2Fe1.33Mo0.66O5.80", "amount": "1", "elements": {"Sr": "2", "Fe": "1.33", "Mo": "0.66", "O": "5.8"}, "species": {"Sr": "2", "Fe": "1.33", "Mo": "0.66", "O": "5.8"}}], "additives": [], "is_mixture": false, "phase": "", "oxygen_deficiency": "no", "oxidation_states": {}}, "metal_precursors": [{"material_string": "Sr(NO3)2", "material_form": "", "material_formula": "Sr(NO3)2", "composition": [{"formula": "Sr(NO3)2", "amount": "1", "elements": {"N": "2", "O": "6", "Sr": "1"}, "species": {"NO3": "2", "Sr": "1"}}], "additives": [], "is_mixture": false, "phase": "", "oxygen_deficiency": "no", "oxidation_states": {"Sr": [2], "N": [5], "O": [-2]}}, {"material_string": "Fe(NO3)3·9H2O", "material_form": "", "material_formula": "Fe(NO3)3·9H2O", "composition": [{"formula": "Fe(NO3)3", "amount": "1", "elements": {"N": "3", "O": "9", "Fe": "1"}, "species": {"NO3": "3", "Fe": "1"}}, {"formula": "H2O", "amount": "9", "elements": {"H": "2", "O": "1"}, "species": {"H2O": "1"}}], "additives": [], "is_mixture": true, "phase": "", "oxygen_deficiency": "no", "oxidation_states": {"Fe": [3], "N": [5], "O": [-2]}}, {"material_string": "(NH4)6Mo7O24·4H2O", "material_form": "", "material_formula": "(NH4)6Mo7O24·4H2O", "composition": [{"formula": "(NH4)6Mo7O24", "amount": "1", "elements": {"N": "6", "H": "24", "Mo": "7", "O": "24"}, "species": {"NH4": "6", "Mo7O24": "1"}}, {"formula": "H2O", "amount": "4", "elements": {"H": "2", "O": "1"}, "species": {"H2O": "1"}}], "additives": [], "is_mixture": true, "phase": "", "oxygen_deficiency": "no", "oxidation_states": {"N": [-3], "H": [1], "Mo": [6], "O": [-2]}}], "reagents": [{"reagent_string": "citric acid", "reagent_role": "", "pubchem_CID": 311, "iupac_name": "2-hydroxypropane-1,2,3-tricarboxylic acid", "reagent_formula": "C6H8O7", "smiles": "C(C(=O)O)C(CC(=O)O)(C(=O)O)O"}]}, "operations": [{"operation_type": "", "operation_details": "carry out topotactic reduction under dilute H2/N2 flow", "time": {"raw_string": "10 h", "unit": "h", "max_value": 10.0, "min_value": 10.0}, "temperature": {"raw_string": "800 °C", "unit": "°C", "max_value": 800.0, "min_value": 800.0}, "pH": {"raw_string": "", "max_value": null, "min_value": null}, "ratios": [], "atmosphere": {"raw_string": "H2/N2", "atmosphere_normalized": "Forming Gas (dilute H2 in N2/Ar)"}}], "phase_purity": {"impurity_phase": [{"material_string": "SrMoO4", "material_form": "", "material_formula": "SrMoO4", "composition": [{"formula": "SrMoO4", "amount": "1", "elements": {"Sr": "1", "Mo": "1", "O": "4"}, "species": {"Sr": "1", "MoO4": "1"}}], "additives": [], "is_mixture": false, "phase": "", "oxygen_deficiency": "no", "oxidation_states": {"Sr": [2], "Mo": [6], "O": [-2]}}], "phase_purity_details": "", "classification": "Impure", "characterization_methods": {"characterization_string": [], "characterization_normalized": []}}}
{"protocol": {"doi": "10.1016/j.materresbull.2010.06.019", "target": {"material_string": "Sr2Fe1.20Mo0.80O6-δ", "material_form": "powder", "material_formula": "Sr2Fe1.20Mo0.80O6", "composition": [{"formula": "Sr2Fe1.20Mo0.80O6", "amount": "1", "elements": {"Sr": "2", "Fe": "1.2", "Mo": "0.8", "O": "6"}, "species": {"Sr": "2", "Fe": "1.2", "Mo": "0.8", "O": "6"}}], "additives": [], "is_mixture": false, "phase": "", "oxygen_deficiency": "yes", "oxidation_states": {}}, "metal_precursors": [{"material_string": "Sr(NO3)2", "material_form": "", "material_formula": "Sr(NO3)2", "composition": [{"formula": "Sr(NO3)2", "amount": "1", "elements": {"N": "2", "O": "6", "Sr": "1"}, "species": {"NO3": "2", "Sr": "1"}}], "additives": [], "is_mixture": false, "phase": "", "oxygen_deficiency": "no", "oxidation_states": {"Sr": [2], "N": [5], "O": [-2]}}, {"material_string": "Fe(NO3)3·9H2O", "material_form": "", "material_formula": "Fe(NO3)3·9H2O", "composition": [{"formula": "Fe(NO3)3", "amount": "1", "elements": {"N": "3", "O": "9", "Fe": "1"}, "species": {"NO3": "3", "Fe": "1"}}, {"formula": "H2O", "amount": "9", "elements": {"H": "2", "O": "1"}, "species": {"H2O": "1"}}], "additives": [], "is_mixture": true, "phase": "", "oxygen_deficiency": "no", "oxidation_states": {"Fe": [3], "N": [5], "O": [-2]}}, {"material_string": "(NH4)6Mo7O24·4H2O", "material_form": "", "material_formula": "(NH4)6Mo7O24·4H2O", "composition": [{"formula": "(NH4)6Mo7O24", "amount": "1", "elements": {"N": "6", "H": "24", "Mo": "7", "O": "24"}, "species": {"NH4": "6", "Mo7O24": "1"}}, {"formula": "H2O", "amount": "4", "elements": {"H": "2", "O": "1"}, "species": {"H2O": "1"}}], "additives": [], "is_mixture": true, "phase": "", "oxygen_deficiency": "no", "oxidation_states": {"N": [-3], "H": [1], "Mo": [6], "O": [-2]}}], "reagents": [{"reagent_string": "citric acid", "reagent_role": "", "pubchem_CID": 311, "iupac_name": "2-hydroxypropane-1,2,3-tricarboxylic acid", "reagent_formula": "C6H8O7", "smiles": "C(C(=O)O)C(CC(=O)O)(C(=O)O)O"}]}, "operations": [{"operation_type": "", "operation_details": "reduce SFM topotactically in a hydrogen-nitrogen flow", "time": {"raw_string": "10 h", "unit": "h", "max_value": 10.0, "min_value": 10.0}, "temperature": {"raw_string": "900 °C", "unit": "°C", "max_value": 900.0, "min_value": 900.0}, "pH": {"raw_string": "", "max_value": null, "min_value": null}, "ratios": [], "atmosphere": {"raw_string": "H2/N2", "atmosphere_normalized": "Forming Gas (dilute H2 in N2/Ar)"}}], "phase_purity": {"impurity_phase": [{"material_string": "SrMoO4", "material_form": "", "material_formula": "SrMoO4", "composition": [{"formula": "SrMoO4", "amount": "1", "elements": {"Sr": "1", "Mo": "1", "O": "4"}, "species": {"Sr": "1", "MoO4": "1"}}], "additives": [], "is_mixture": false, "phase": "", "oxygen_deficiency": "no", "oxidation_states": {"Sr": [2], "Mo": [6], "O": [-2]}}], "phase_purity_details": "", "classification": "Impure", "characterization_methods": {"characterization_string": [], "characterization_normalized": []}}}
{"protocol": {"doi": "10.1016/j.materresbull.2010.06.019", "target": {"material_string": "Sr2Fe1.17Mo0.83O6-δ", "material_form": "powder", "material_formula": "Sr2Fe1.17Mo0.83O6", "composition": [{"formula": "Sr2Fe1.17Mo0.83O6", "amount": "1", "elements": {"Sr": "2", "Fe": "1.17", "Mo": "0.83", "O": "6"}, "species": {"Sr": "2", "Fe": "1.17", "Mo": "0.83", "O": "6"}}], "additives": [], "is_mixture": false, "phase": "", "oxygen_deficiency": "yes", "oxidation_states": {}}, "metal_precursors": [{"material_string": "Sr(NO3)2", "material_form": "", "material_formula": "Sr(NO3)2", "composition": [{"formula": "Sr(NO3)2", "amount": "1", "elements": {"N": "2", "O": "6", "Sr": "1"}, "species": {"NO3": "2", "Sr": "1"}}], "additives": [], "is_mixture": false, "phase": "", "oxygen_deficiency": "no", "oxidation_states": {"Sr": [2], "N": [5], "O": [-2]}}, {"material_string": "Fe(NO3)3·9H2O", "material_form": "", "material_formula": "Fe(NO3)3·9H2O", "composition": [{"formula": "Fe(NO3)3", "amount": "1", "elements": {"N": "3", "O": "9", "Fe": "1"}, "species": {"NO3": "3", "Fe": "1"}}, {"formula": "H2O", "amount": "9", "elements": {"H": "2", "O": "1"}, "species": {"H2O": "1"}}], "additives": [], "is_mixture": true, "phase": "", "oxygen_deficiency": "no", "oxidation_states": {"Fe": [3], "N": [5], "O": [-2]}}, {"material_string": "(NH4)6Mo7O24·4H2O", "material_form": "", "material_formula": "(NH4)6Mo7O24·4H2O", "composition": [{"formula": "(NH4)6Mo7O24", "amount": "1", "elements": {"N": "6", "H": "24", "Mo": "7", "O": "24"}, "species": {"NH4": "6", "Mo7O24": "1"}}, {"formula": "H2O", "amount": "4", "elements": {"H": "2", "O": "1"}, "species": {"H2O": "1"}}], "additives": [], "is_mixture": true, "phase": "", "oxygen_deficiency": "no", "oxidation_states": {"N": [-3], "H": [1], "Mo": [6], "O": [-2]}}], "reagents": [{"reagent_string": "citric acid", "reagent_role": "", "pubchem_CID": 311, "iupac_name": "2-hydroxypropane-1,2,3-tricarboxylic acid", "reagent_formula": "C6H8O7", "smiles": "C(C(=O)O)C(CC(=O)O)(C(=O)O)O"}]}, "operations": [{"operation_type": "", "operation_details": "topotactically reduce SFM under flowing dilute hydrogen", "time": {"raw_string": "10 h", "unit": "h", "max_value": 10.0, "min_value": 10.0}, "temperature": {"raw_string": "950 °C", "unit": "°C", "max_value": 950.0, "min_value": 950.0}, "pH": {"raw_string": "", "max_value": null, "min_value": null}, "ratios": [], "atmosphere": {"raw_string": "H2/N2", "atmosphere_normalized": "Forming Gas (dilute H2 in N2/Ar)"}}], "phase_purity": {"impurity_phase": [{"material_string": "SrMoO4", "material_form": "", "material_formula": "SrMoO4", "composition": [{"formula": "SrMoO4", "amount": "1", "elements": {"Sr": "1", "Mo": "1", "O": "4"}, "species": {"Sr": "1", "MoO4": "1"}}], "additives": [], "is_mixture": false, "phase": "", "oxygen_deficiency": "no", "oxidation_states": {"Sr": [2], "Mo": [6], "O": [-2]}}], "phase_purity_details": "", "classification": "Impure", "characterization_methods": {"characterization_string": [], "characterization_normalized": []}}}
