Repository: hackingmaterials/sol-gel-data

# scripts/

Regenerates every numbered table and figure in the manuscript and the Supplementary
Information.

## Contents

- `figures_tables.ipynb` — one section per manuscript item. Table 2, Figure 2 and Figure 3
  are built from `sol_gel_dataset.jsonl`; Tables 3–5, Tables S2–S6 and Figures S1–S4 from
  the validation labels below.
- `validation/` — the human and LLM annotations for the 200-paper validation set:
  paper-level classification labels (`classification_human.jsonl`,
  `classification_LLM.jsonl`), the 286 records extracted by Gemini 3.0 Flash
  (`validation_LLM.jsonl`) and the 279 ground-truth records they are matched against

File: scripts/validation/validation_LLM.jsonl (part 18 of 37)
{"protocol": {"doi": "10.1016/j.molstruc.2018.08.002", "target": {"material_string": "ZnAl2O4", "material_form": "powder", "material_formula": "ZnAl2O4", "composition": [{"formula": "ZnAl2O4", "amount": "1", "elements": {"Zn": "1", "Al": "2", "O": "4"}, "species": {"Zn": "1", "Al2O4": "1"}}], "additives": [], "is_mixture": false, "phase": "", "oxygen_deficiency": "no", "oxidation_states": {"Zn": [2], "Al": [3], "O": [-2]}}, "metal_precursors": [{"material_string": "Zn(NO3)2·6H2O", "material_form": "", "material_formula": "Zn(NO3)2·6H2O", "composition": [{"formula": "Zn(NO3)2", "amount": "1", "elements": {"N": "2", "O": "6", "Zn": "1"}, "species": {"NO3": "2", "Zn": "1"}}, {"formula": "H2O", "amount": "6", "elements": {"H": "2", "O": "1"}, "species": {"H2O": "1"}}], "additives": [], "is_mixture": true, "phase": "", "oxygen_deficiency": "no", "oxidation_states": {"Zn": [2], "N": [5], "O": [-2]}}, {"material_string": "Al(NO3)3·9H2O", "material_form": "", "material_formula": "Al(NO3)3·9H2O", "composition": [{"formula": "Al(NO3)3", "amount": "1", "elements": {"N": "3", "O": "9", "Al": "1"}, "species": {"NO3": "3", "Al": "1"}}, {"formula": "H2O", "amount": "9", "elements": {"H": "2", "O": "1"}, "species": {"H2O": "1"}}], "additives": [], "is_mixture": true, "phase": "", "oxygen_deficiency": "no", "oxidation_states": {"Al": [3], "N": [5], "O": [-2]}}], "reagents": [{"reagent_string": "deionized water", "reagent_role": "solvent", "pubchem_CID": 962, "iupac_name": "oxidane", "reagent_formula": "H2O", "smiles": "O"}, {"reagent_string": "C8H8O7·H2O", "reagent_role": "chelating agent", "pubchem_CID": null, "iupac_name": "", "reagent_formula": "", "smiles": ""}]}, "operations": [{"operation_type": "mixing", "operation_details": "Zn(NO3)2·6H2O and Al(NO3)3·9H2O dissolved in deionized water with citric acid", "time": {"raw_string": "", "unit": "", "max_value": null, "min_value": null}, "temperature": {"raw_string": "", "unit": "", "max_value": null, "min_value": null}, "pH": {"raw_string": "", "max_value": null, "min_value": null}, "ratios": [{"type": "molar ratio", "description": "Zn:Al", "value": "2:1"}, {"type": "molar ratio", "description": "Zn:CA", "value": "1:0.75"}], "atmosphere": {"raw_string": "", "atmosphere_normalized": ""}}, {"operation_type": "mixing", "operation_details": "constantly stirring using a magnetic stirrer until gels were formed", "time": {"raw_string": "", "unit": "", "max_value": null, "min_value": null}, "temperature": {"raw_string": "80 °C", "unit": "°C", "max_value": 80.0, "min_value": 80.0}, "pH": {"raw_string": "", "max_value": null, "min_value": null}, "ratios": [], "atmosphere": {"raw_string": "", "atmosphere_normalized": ""}}, {"operation_type": "heating", "operation_details": "gels dried in an oven", "time": {"raw_string": "1 h", "unit": "h", "max_value": 1.0, "min_value": 1.0}, "temperature": {"raw_string": "130 °C", "unit": "°C", "max_value": 130.0, "min_value": 130.0}, "pH": {"raw_string": "", "max_value": null, "min_value": null}, "ratios": [], "atmosphere": {"raw_string": "", "atmosphere_normalized": ""}}, {"operation_type": "grinding", "operation_details": "ground into fine powders by using mortar and pestle", "time": {"raw_string": "", "unit": "", "max_value": null, "min_value": null}, "temperature": {"raw_string": "", "unit": "", "max_value": null, "min_value": null}, "pH": {"raw_string": "", "max_value": null, "min_value": null}, "ratios": [], "atmosphere": {"raw_string": "", "atmosphere_normalized": ""}}, {"operation_type": "heating", "operation_details": "annealed at 800 °C in a furnace", "time": {"raw_string": "1 h", "unit": "h", "max_value": 1.0, "min_value": 1.0}, "temperature": {"raw_string": "800 °C", "unit": "°C", "max_value": 800.0, "min_value": 800.0}, "pH": {"raw_string": "", "max_value": null, "min_value": null}, "ratios": [], "atmosphere": {"raw_string": "", "atmosphere_normalized": ""}}], "phase_purity": {"impurity_phase": [], "phase_purity_details": "matched perfectly well with the standard pattern of the cubic ZnAl2O4 spinel JCPDS No. 82–1043. There are no detectable traces of impurities such as ZnO, Al2O3", "classification": "Pure", "characterization_methods": {"characterization_string": ["XRD", "EDS", "SEM", "TEM", "UV-vis", "PL"], "characterization_normalized": ["X-ray Diffraction (XRD)", "Energy Dispersive X-ray Spectroscopy (EDS)", "Scanning Electron Microscopy (SEM)", "Transmission Electron Microscopy (TEM)", "UV-Vis Spectroscopy", "Photoluminescence Spectroscopy (PL)"]}}}
{"protocol": {"doi": "10.1016/j.molstruc.2018.08.002", "target": {"material_string": "ZnAl2O4:Ce3+", "material_form": "powder", "material_formula": "ZnAl2O4", "composition": [{"formula": "ZnAl2O4", "amount": "1", "elements": {"Zn": "1", "Al": "2", "O": "4"}, "species": {"Zn": "1", "Al2O4": "1"}}], "additives": ["Ce3+"], "is_mixture": false, "phase": "", "oxygen_deficiency": "no", "oxidation_states": {"Zn": [2], "Al": [3], "O": [-2]}}, "metal_precursors": [{"material_string": "Zn(NO3)2·6H2O", "material_form": "", "material_formula": "Zn(NO3)2·6H2O", "composition": [{"formula": "Zn(NO3)2", "amount": "1", "elements": {"N": "2", "O": "6", "Zn": "1"}, "species": {"NO3": "2", "Zn": "1"}}, {"formula": "H2O", "amount": "6", "elements": {"H": "2", "O": "1"}, "species": {"H2O": "1"}}], "additives": [], "is_mixture": true, "phase": "", "oxygen_deficiency": "no", "oxidation_states": {"Zn": [2], "N": [5], "O": [-2]}}, {"material_string": "Al(NO3)3·9H2O", "material_form": "", "material_formula": "Al(NO3)3·9H2O", "composition": [{"formula": "Al(NO3)3", "amount": "1", "elements": {"N": "3", "O": "9", "Al": "1"}, "species": {"NO3": "3", "Al": "1"}}, {"formula": "H2O", "amount": "9", "elements": {"H": "2", "O": "1"}, "species": {"H2O": "1"}}], "additives": [], "is_mixture": true, "phase": "", "oxygen_deficiency": "no", "oxidation_states": {"Al": [3], "N": [5], "O": [-2]}}, {"material_string": "Ce(NO3)3·6H2O", "material_form": "", "material_formula": "Ce(NO3)3·6H2O", "composition": [{"formula": "Ce(NO3)3", "amount": "1", "elements": {"N": "3", "O": "9", "Ce": "1"}, "species": {"NO3": "3", "Ce": "1"}}, {"formula": "H2O", "amount": "6", "elements": {"H": "2", "O": "1"}, "species": {"H2O": "1"}}], "additives": [], "is_mixture": true, "phase": "", "oxygen_deficiency": "no", "oxidation_states": {"Ce": [3], "N": [5], "O": [-2]}}], "reagents": [{"reagent_string": "deionized water", "reagent_role": "solvent", "pubchem_CID": 962, "iupac_name": "oxidane", "reagent_formula": "H2O", "smiles": "O"}, {"reagent_string": "C8H8O7·H2O", "reagent_role": "chelating agent", "pubchem_CID": null, "iupac_name": "", "reagent_formula": "", "smiles": ""}]}, "operations": [{"operation_type": "mixing", "operation_details": "Zn(NO3)2·6H2O, Al(NO3)3·9H2O and 1% Ce(NO3)3·6H2O dissolved in deionized water with citric acid", "time": {"raw_string": "", "unit": "", "max_value": null, "min_value": null}, "temperature": {"raw_string": "", "unit": "", "max_value": null, "min_value": null}, "pH": {"raw_string": "", "max_value": null, "min_value": null}, "ratios": [{"type": "molar ratio", "description": "Zn:Al", "value": "2:1"}, {"type": "molar ratio", "description": "Zn:CA", "value": "1:0.75"}], "atmosphere": {"raw_string": "", "atmosphere_normalized": ""}}, {"operation_type": "mixing", "operation_details": "constantly stirring using a magnetic stirrer until gels were formed", "time": {"raw_string": "", "unit": "", "max_value": null, "min_value": null}, "temperature": {"raw_string": "80 °C", "unit": "°C", "max_value": 80.0, "min_value": 80.0}, "pH": {"raw_string": "", "max_value": null, "min_value": null}, "ratios": [], "atmosphere": {"raw_string": "", "atmosphere_normalized": ""}}, {"operation_type": "heating", "operation_details": "gels dried in an oven", "time": {"raw_string": "1 h", "unit": "h", "max_value": 1.0, "min_value": 1.0}, "temperature": {"raw_string": "130 °C", "unit": "°C", "max_value": 130.0, "min_value": 130.0}, "pH": {"raw_string": "", "max_value": null, "min_value": null}, "ratios": [], "atmosphere": {"raw_string": "", "atmosphere_normalized": ""}}, {"operation_type": "grinding", "operation_details": "ground into fine powders by using mortar and pestle", "time": {"raw_string": "", "unit": "", "max_value": null, "min_value": null}, "temperature": {"raw_string": "", "unit": "", "max_value": null, "min_value": null}, "pH": {"raw_string": "", "max_value": null, "min_value": null}, "ratios": [], "atmosphere": {"raw_string": "", "atmosphere_normalized": ""}}, {"operation_type": "heating", "operation_details": "annealed at 800 °C in a furnace", "time": {"raw_string": "1 h", "unit": "h", "max_value": 1.0, "min_value": 1.0}, "temperature": {"raw_string": "800 °C", "unit": "°C", "max_value": 800.0, "min_value": 800.0}, "pH": {"raw_string": "", "max_value": null, "min_value": null}, "ratios": [], "atmosphere": {"raw_string": "", "atmosphere_normalized": ""}}], "phase_purity": {"impurity_phase": [], "phase_purity_details": "matched perfectly well with the standard pattern of the cubic ZnAl2O4 spinel. No detectable traces of Ce2O3", "classification": "Pure", "characterization_methods": {"characterization_string": ["XRD", "EDS", "SEM", "TEM", "UV-vis", "PL"], "characterization_normalized": ["X-ray Diffraction (XRD)", "Energy Dispersive X-ray Spectroscopy (EDS)", "Scanning Electron Microscopy (SEM)", "Transmission Electron Microscopy (TEM)", "UV-Vis Spectroscopy", "Photoluminescence Spectroscopy (PL)"]}}}
{"protocol": {"doi": "10.1016/j.molstruc.2018.08.002", "target": {"material_string": "ZnAl2O4:Eu3+", "material_form": "powder", "material_formula": "ZnAl2O4", "composition": [{"formula": "ZnAl2O4", "amount": "1", "elements": {"Zn": "1", "Al": "2", "O": "4"}, "species": {"Zn": "1", "Al2O4": "1"}}], "additives": ["Eu3+"], "is_mixture": false, "phase": "", "oxygen_deficiency": "no", "oxidation_states": {"Zn": [2], "Al": [3], "O": [-2]}}, "metal_precursors": [{"material_string": "Zn(NO3)2·6H2O", "material_form": "", "material_formula": "Zn(NO3)2·6H2O", "composition": [{"formula": "Zn(NO3)2", "amount": "1", "elements": {"N": "2", "O": "6", "Zn": "1"}, "species": {"NO3": "2", "Zn": "1"}}, {"formula": "H2O", "amount": "6", "elements": {"H": "2", "O": "1"}, "species": {"H2O": "1"}}], "additives": [], "is_mixture": true, "phase": "", "oxygen_deficiency": "no", "oxidation_states": {"Zn": [2], "N": [5], "O": [-2]}}, {"material_string": "Al(NO3)3·9H2O", "material_form": "", "material_formula": "Al(NO3)3·9H2O", "composition": [{"formula": "Al(NO3)3", "amount": "1", "elements": {"N": "3", "O": "9", "Al": "1"}, "species": {"NO3": "3", "Al": "1"}}, {"formula": "H2O", "amount": "9", "elements": {"H": "2", "O": "1"}, "species": {"H2O": "1"}}], "additives": [], "is_mixture": true, "phase": "", "oxygen_deficiency": "no", "oxidation_states": {"Al": [3], "N": [5], "O": [-2]}}, {"material_string": "Eu(NO3)3·5H2O", "material_form": "", "material_formula": "Eu(NO3)3·5H2O", "composition": [{"formula": "Eu(NO3)3", "amount": "1", "elements": {"N": "3", "O": "9", "Eu": "1"}, "species": {"NO3": "3", "Eu": "1"}}, {"formula": "H2O", "amount": "5", "elements": {"H": "2", "O": "1"}, "species": {"H2O": "1"}}], "additives": [], "is_mixture": true, "phase": "", "oxygen_deficiency": "no", "oxidation_states": {"Eu": [3], "N": [5], "O": [-2]}}], "reagents": [{"reagent_string": "deionized water", "reagent_role": "solvent", "pubchem_CID": 962, "iupac_name": "oxidane", "reagent_formula": "H2O", "smiles": "O"}, {"reagent_string": "C8H8O7·H2O", "reagent_role": "chelating agent", "pubchem_CID": null, "iupac_name": "", "reagent_formula": "", "smiles": ""}]}, "operations": [{"operation_type": "mixing", "operation_details": "Zn(NO3)2·6H2O, Al(NO3)3·9H2O and 1% Eu(NO3)3·5H2O dissolved in deionized water with citric acid", "time": {"raw_string": "", "unit": "", "max_value": null, "min_value": null}, "temperature": {"raw_string": "", "unit": "", "max_value": null, "min_value": null}, "pH": {"raw_string": "", "max_value": null, "min_value": null}, "ratios": [{"type": "molar ratio", "description": "Zn:Al", "value": "2:1"}, {"type": "molar ratio", "description": "Zn:CA", "value": "1:0.75"}], "atmosphere": {"raw_string": "", "atmosphere_normalized": ""}}, {"operation_type": "mixing", "operation_details": "constantly stirring using a magnetic stirrer until gels were formed", "time": {"raw_string": "", "unit": "", "max_value": null, "min_value": null}, "temperature": {"raw_string": "80 °C", "unit": "°C", "max_value": 80.0, "min_value": 80.0}, "pH": {"raw_string": "", "max_value": null, "min_value": null}, "ratios": [], "atmosphere": {"raw_string": "", "atmosphere_normalized": ""}}, {"operation_type": "heating", "operation_details": "gels dried in an oven", "time": {"raw_string": "1 h", "unit": "h", "max_value": 1.0, "min_value": 1.0}, "temperature": {"raw_string": "130 °C", "unit": "°C", "max_value": 130.0, "min_value": 130.0}, "pH": {"raw_string": "", "max_value": null, "min_value": null}, "ratios": [], "atmosphere": {"raw_string": "", "atmosphere_normalized": ""}}, {"operation_type": "grinding", "operation_details": "ground into fine powders by using mortar and pestle", "time": {"raw_string": "", "unit": "", "max_value": null, "min_value": null}, "temperature": {"raw_string": "", "unit": "", "max_value": null, "min_value": null}, "pH": {"raw_string": "", "max_value": null, "min_value": null}, "ratios": [], "atmosphere": {"raw_string": "", "atmosphere_normalized": ""}}, {"operation_type": "heating", "operation_details": "annealed at 800 °C in a furnace", "time": {"raw_string": "1 h", "unit": "h", "max_value": 1.0, "min_value": 1.0}, "temperature": {"raw_string": "800 °C", "unit": "°C", "max_value": 800.0, "min_value": 800.0}, "pH": {"raw_string": "", "max_value": null, "min_value": null}, "ratios": [], "atmosphere": {"raw_string": "", "atmosphere_normalized": ""}}], "phase_purity": {"impurity_phase": [], "phase_purity_details": "matched perfectly well with the standard pattern of the cubic ZnAl2O4 spinel. No detectable traces of Eu2O3", "classification": "Pure", "characterization_methods": {"characterization_string": ["XRD", "EDS", "SEM", "TEM", "UV-vis", "PL"], "characterization_normalized": ["X-ray Diffraction (XRD)", "Energy Dispersive X-ray Spectroscopy (EDS)", "Scanning Electron Microscopy (SEM)", "Transmission Electron Microscopy (TEM)", "UV-Vis Spectroscopy", "Photoluminescence Spectroscopy (PL)"]}}}
{"protocol": {"doi": "10.1016/j.molstruc.2018.08.002", "target": {"material_string": "ZnAl2O4:Tb3+", "material_form": "powder", "material_formula": "ZnAl2O4", "composition": [{"formula": "ZnAl2O4", "amount": "1", "elements": {"Zn": "1", "Al": "2", "O": "4"}, "species": {"Zn": "1", "Al2O4": "1"}}], "additives": ["Tb3+"], "is_mixture": false, "phase": "", "oxygen_deficiency": "no", "oxidation_states": {"Zn": [2], "Al": [3], "O": [-2]}}, "metal_precursors": [{"material_string": "Zn(NO3)2·6H2O", "material_form": "", "material_formula": "Zn(NO3)2·6H2O", "composition": [{"formula": "Zn(NO3)2", "amount": "1", "elements": {"N": "2", "O": "6", "Zn": "1"}, "species": {"NO3": "2", "Zn": "1"}}, {"formula": "H2O", "amount": "6", "elements": {"H": "2", "O": "1"}, "species": {"H2O": "1"}}], "additives": [], "is_mixture": true, "phase": "", "oxygen_deficiency": "no", "oxidation_states": {"Zn": [2], "N": [5], "O": [-2]}}, {"material_string": "Al(NO3)3·9H2O", "material_form": "", "material_formula": "Al(NO3)3·9H2O", "composition": [{"formula": "Al(NO3)3", "amount": "1", "elements": {"N": "3", "O": "9", "Al": "1"}, "species": {"NO3": "3", "Al": "1"}}, {"formula": "H2O", "amount": "9", "elements": {"H": "2", "O": "1"}, "species": {"H2O": "1"}}], "additives": [], "is_mixture": true, "phase": "", "oxygen_deficiency": "no", "oxidation_states": {"Al": [3], "N": [5], "O": [-2]}}, {"material_string": "Tb(NO3)3·6H2O", "material_form": "", "material_formula": "Tb(NO3)3·6H2O", "composition": [{"formula": "Tb(NO3)3", "amount": "1", "elements": {"N": "3", "O": "9", "Tb": "1"}, "species": {"NO3": "3", "Tb": "1"}}, {"formula": "H2O", "amount": "6", "elements": {"H": "2", "O": "1"}, "species": {"H2O": "1"}}], "additives": [], "is_mixture": true, "phase": "", "oxygen_deficiency": "no", "oxidation_states": {"Tb": [3], "N": [5], "O": [-2]}}], "reagents": [{"reagent_string": "deionized water", "reagent_role": "solvent", "pubchem_CID": 962, "iupac_name": "oxidane", "reagent_formula": "H2O", "smiles": "O"}, {"reagent_string": "C8H8O7·H2O", "reagent_role": "chelating agent", "pubchem_CID": null, "iupac_name": "", "reagent_formula": "", "smiles": ""}]}, "operations": [{"operation_type": "mixing", "operation_details": "Zn(NO3)2·6H2O, Al(NO3)3·9H2O and 1% Tb(NO3)3·6H2O dissolved in deionized water with citric acid", "time": {"raw_string": "", "unit": "", "max_value": null, "min_value": null}, "temperature": {"raw_string": "", "unit": "", "max_value": null, "min_value": null}, "pH": {"raw_string": "", "max_value": null, "min_value": null}, "ratios": [{"type": "molar ratio", "description": "Zn:Al", "value": "2:1"}, {"type": "molar ratio", "description": "Zn:CA", "value": "1:0.75"}], "atmosphere": {"raw_string": "", "atmosphere_normalized": ""}}, {"operation_type": "mixing", "operation_details": "constantly stirring using a magnetic stirrer until gels were formed", "time": {"raw_string": "", "unit": "", "max_value": null, "min_value": null}, "temperature": {"raw_string": "80 °C", "unit": "°C", "max_value": 80.0, "min_value": 80.0}, "pH": {"raw_string": "", "max_value": null, "min_value": null}, "ratios": [], "atmosphere": {"raw_string": "", "atmosphere_normalized": ""}}, {"operation_type": "heating", "operation_details": "gels dried in an oven", "time": {"raw_string": "1 h", "unit": "h", "max_value": 1.0, "min_value": 1.0}, "temperature": {"raw_string": "130 °C", "unit": "°C", "max_value": 130.0, "min_value": 130.0}, "pH": {"raw_string": "", "max_value": null, "min_value": null}, "ratios": [], "atmosphere": {"raw_string": "", "atmosphere_normalized": ""}}, {"operation_type": "grinding", "operation_details": "ground into fine powders by using mortar and pestle", "time": {"raw_string": "", "unit": "", "max_value": null, "min_value": null}, "temperature": {"raw_string": "", "unit": "", "max_value": null, "min_value": null}, "pH": {"raw_string": "", "max_value": null, "min_value": null}, "ratios": [], "atmosphere": {"raw_string": "", "atmosphere_normalized": ""}}, {"operation_type": "heating", "operation_details": "annealed at 800 °C in a furnace", "time": {"raw_string": "1 h", "unit": "h", "max_value": 1.0, "min_value": 1.0}, "temperature": {"raw_string": "800 °C", "unit": "°C", "max_value": 800.0, "min_value": 800.0}, "pH": {"raw_string": "", "max_value": null, "min_value": null}, "ratios": [], "atmosphere": {"raw_string": "", "atmosphere_normalized": ""}}], "phase_purity": {"impurity_phase": [], "phase_purity_details": "matched perfectly well with the standard pattern of the cubic ZnAl2O4 spinel. No detectable traces of Tb2O3", "classification": "Pure", "characterization_methods": {"characterization_string": ["XRD", "EDS", "SEM", "TEM", "UV-vis", "PL"], "characterization_normalized": ["X-ray Diffraction (XRD)", "Energy Dispersive X-ray Spectroscopy (EDS)", "Scanning Electron Microscopy (SEM)", "Transmission Electron Microscopy (TEM)", "UV-Vis Spectroscopy", "Photoluminescence Spectroscopy (PL)"]}}}
{"protocol": {"doi": "10.1016/j.molstruc.2018.08.002", "target": {"material_string": "ZnAl2O4:Ce3+,Eu3+,Tb3+", "material_form": "powder", "material_formula": "ZnAl2O4", "composition": [{"formula": "ZnAl2O4", "amount": "1", "elements": {"Zn": "1", "Al": "2", "O": "4"}, "species": {"Zn": "1", "Al2O4": "1"}}], "additives": ["Ce3+", "Eu3+", "Tb3+"], "is_mixture": false, "phase": "", "oxygen_deficiency": "no", "oxidation_states": {"Zn": [2], "Al": [3], "O": [-2]}}, "metal_precursors": [{"material_string": "Zn(NO3)2·6H2O", "material_form": "", "material_formula": "Zn(NO3)2·6H2O", "composition": [{"formula": "Zn(NO3)2", "amount": "1", "elements": {"N": "2", "O": "6", "Zn": "1"}, "species": {"NO3": "2", "Zn": "1"}}, {"formula": "H2O", "amount": "6", "elements": {"H": "2", "O": "1"}, "species": {"H2O": "1"}}], "additives": [], "is_mixture": true, "phase": "", "oxygen_deficiency": "no", "oxidation_states": {"Zn": [2], "N": [5], "O": [-2]}}, {"material_string": "Al(NO3)3·9H2O", "material_form": "", "material_formula": "Al(NO3)3·9H2O", "composition": [{"formula": "Al(NO3)3", "amount": "1", "elements": {"N": "3", "O": "9", "Al": "1"}, "species": {"NO3": "3", "Al": "1"}}, {"formula": "H2O", "amount": "9", "elements": {"H": "2", "O": "1"}, "species": {"H2O": "1"}}], "additives": [], "is_mixture": true, "phase": "", "oxygen_deficiency": "no", "oxidation_states": {"Al": [3], "N": [5], "O": [-2]}}, {"material_string": "Ce(NO3)3·6H2O", "material_form": "", "material_formula": "Ce(NO3)3·6H2O", "composition": [{"formula": "Ce(NO3)3", "amount": "1", "elements": {"N": "3", "O": "9", "Ce": "1"}, "species": {"NO3": "3", "Ce": "1"}}, {"formula": "H2O", "amount": "6", "elements": {"H": "2", "O": "1"}, "species": {"H2O": "1"}}], "additives": [], "is_mixture": true, "phase": "", "oxygen_deficiency": "no", "oxidation_states": {"Ce": [3], "N": [5], "O": [-2]}}, {"material_string": "Eu(NO3)3·5H2O", "material_form": "", "material_formula": "Eu(NO3)3·5H2O", "composition": [{"formula": "Eu(NO3)3", "amount": "1", "elements": {"N": "3", "O": "9", "Eu": "1"}, "species": {"NO3": "3", "Eu": "1"}}, {"formula": "H2O", "amount": "5", "elements": {"H": "2", "O": "1"}, "species": {"H2O": "1"}}], "additives": [], "is_mixture": true, "phase": "", "oxygen_deficiency": "no", "oxidation_states": {"Eu": [3], "N": [5], "O": [-2]}}, {"material_string": "Tb(NO3)3·6H2O", "material_form": "", "material_formula": "Tb(NO3)3·6H2O", "composition": [{"formula": "Tb(NO3)3", "amount": "1", "elements": {"N": "3", "O": "9", "Tb": "1"}, "species": {"NO3": "3", "Tb": "1"}}, {"formula": "H2O", "amount": "6", "elements": {"H": "2", "O": "1"}, "species": {"H2O": "1"}}], "additives": [], "is_mixture": true, "phase": "", "oxygen_deficiency": "no", "oxidation_states": {"Tb": [3], "N": [5], "O": [-2]}}], "reagents": [{"reagent_string": "deionized water", "reagent_role": "solvent", "pubchem_CID": 962, "iupac_name": "oxidane", "reagent_formula": "H2O", "smiles": "O"}, {"reagent_string": "C8H8O7·H2O", "reagent_role": "chelating agent", "pubchem_CID": null, "iupac_name": "", "reagent_formula": "", "smiles": ""}]}, "operations": [{"operation_type": "mixing", "operation_details": "Zn(NO3)2·6H2O, Al(NO3)3·9H2O, 1% Ce3+, 1% Eu3+ and varying Tb3+ (0 < x <= 2.4 mol%) dissolved in deionized water with citric acid", "time": {"raw_string": "", "unit": "", "max_value": null, "min_value": null}, "temperature": {"raw_string": "", "unit": "", "max_value": null, "min_value": null}, "pH": {"raw_string": "", "max_value": null, "min_value": null}, "ratios": [{"type": "molar ratio", "description": "Zn:Al", "value": "2:1"}, {"type": "molar ratio", "description": "Zn:CA", "value": "1:0.75"}], "atmosphere": {"raw_string": "", "atmosphere_normalized": ""}}, {"operation_type": "mixing", "operation_details": "constantly stirring using a magnetic stirrer until gels were formed", "time": {"raw_string": "", "unit": "", "max_value": null, "min_value": null}, "temperature": {"raw_string": "80 °C", "unit": "°C", "max_value": 80.0, "min_value": 80.0}, "pH": {"raw_string": "", "max_value": null, "min_value": null}, "ratios": [], "atmosphere": {"raw_string": "", "atmosphere_normalized": ""}}, {"operation_type": "heating", "operation_details": "gels dried in an oven", "time": {"raw_string": "1 h", "unit": "h", "max_value": 1.0, "min_value": 1.0}, "temperature": {"raw_string": "130 °C", "unit": "°C", "max_value": 130.0, "min_value": 130.0}, "pH": {"raw_string": "", "max_value": null, "min_value": null}, "ratios": [], "atmosphere": {"raw_string": "", "atmosphere_normalized": ""}}, {"operation_type": "grinding", "operation_details": "ground into fine powders by using mortar and pestle", "time": {"raw_string": "", "unit": "", "max_value": null, "min_value": null}, "temperature": {"raw_string": "", "unit": "", "max_value": null, "min_value": null}, "pH": {"raw_string": "", "max_value": null, "min_value": null}, "ratios": [], "atmosphere": {"raw_string": "", "atmosphere_normalized": ""}}, {"operation_type": "heating", "operation_details": "annealed at 800 °C in a furnace", "time": {"raw_string": "1 h", "unit": "h", "max_value": 1.0, "min_value": 1.0}, "temperature": {"raw_string": "800 °C", "unit": "°C", "max_value": 800.0, "min_value": 800.0}, "pH": {"raw_string": "", "max_value": null, "min_value": null}, "ratios": [], "atmosphere": {"raw_string": "", "atmosphere_normalized": ""}}], "phase_purity": {"impurity_phase": [], "phase_purity_details": "matched perfectly well with the standard pattern of the cubic ZnAl2O4 spinel. No detectable traces of dopant oxides", "classification": "Pure", "characterization_methods": {"characterization_string": ["XRD", "EDS", "SEM", "TEM", "UV-vis", "PL"], "characterization_normalized": ["X-ray Diffraction (XRD)", "Energy Dispersive X-ray Spectroscopy (EDS)", "Scanning Electron Microscopy (SEM)", "Transmission Electron Microscopy (TEM)", "UV-Vis Spectroscopy", "Photoluminescence Spectroscopy (PL)"]}}}
{"protocol": {"doi": "10.1002/chem.200500971", "target": {"material_string": "Pd-Au:SiO2", "material_form": "powder", "material_formula": "SiO2", "composition": [{"formula": "SiO2", "amount": "1", "elements": {"Si": "1", "O": "2"}, "species": {"Si": "1", "O": "2"}}], "additives": [], "is_mixture": false, "phase": "", "oxygen_deficiency": "no", "oxidation_states": {"Si": [4], "O": [-2]}}, "metal_precursors": [{"material_string": "Pd-Au alloy colloid", "material_form": "", "material_formula": "", "composition": [], "additives": [], "is_mixture": false, "phase": "", "oxygen_deficiency": "no", "oxidation_states": {}}], "reagents": [{"reagent_string": "tetrahydrofuran", "reagent_role": "solvent", "pubchem_CID": 8028, "iupac_name": "oxolane", "reagent_formula": "C4H8O", "smiles": "C1CCOC1"}, {"reagent_string": "tetraethoxysilicate", "reagent_role": "unspecified", "pubchem_CID": null, "iupac_name": "", "reagent_formula": "", "smiles": ""}, {"reagent_string": "H2O", "reagent_role": "hydrolysis", "pubchem_CID": 962, "iupac_name": "oxidane", "reagent_formula": "H2O", "smiles": "O"}, {"reagent_string": "HCl", "reagent_role": "catalyst", "pubchem_CID": 313, "iupac_name": "chlorane", "reagent_formula": "ClH", "smiles": "Cl"}, {"reagent_string": "Ar", "reagent_role": "unspecified", "pubchem_CID": 23968, "iupac_name": "argon", "reagent_formula": "Ar", "smiles": "[Ar]"}]}, "operations": [{"operation_type": "mixing", "operation_details": "TEOS, THF, H2O, and HCl mixture refluxed at 343 K for 2 d", "time": {"raw_string": "2 days", "unit": "days", "max_value": 2.0, "min_value": 2.0}, "temperature": {"raw_string": "343 K", "unit": "K", "max_value": 343.0, "min_value": 343.0}, "pH": {"raw_string": "", "max_value": null, "min_value": null}, "ratios": [{"type": "molar ratio", "description": "TEOS/THF/H2O/HCl", "value": "1:3.5:4:0.05"}], "atmosphere": {"raw_string": "", "atmosphere_normalized": ""}}, {"operation_type": "mixing", "operation_details": "Pd-Au colloid added as a 4.5 wt % solution in THF at room temperature", "time": {"raw_string": "", "unit": "", "max_value": null, "min_value": null}, "temperature": {"raw_string": "room temperature", "unit": "", "max_value": null, "min_value": null}, "pH": {"raw_string": "", "max_value": null, "min_value": null}, "ratios": [], "atmosphere": {"raw_string": "", "atmosphere_normalized": ""}}, {"operation_type": "mixing", "operation_details": "gelation carried out with vigorous stirring for 4 d under Ar atmosphere", "time": {"raw_string": "4 days", "unit": "days", "max_value": 4.0, "min_value": 4.0}, "temperature": {"raw_string": "", "unit": "", "max_value": null, "min_value": null}, "pH": {"raw_string": "", "max_value": null, "min_value": null}, "ratios": [], "atmosphere": {"raw_string": "Ar", "atmosphere_normalized": "Argon (Ar)"}}, {"operation_type": "heating", "operation_details": "gel dried at 383 K using a ramp of 0.12 K/min", "time": {"raw_string": "", "unit": "", "max_value": null, "min_value": null}, "temperature": {"raw_string": "383 K", "unit": "K", "max_value": 383.0, "min_value": 383.0}, "pH": {"raw_string": "", "max_value": null, "min_value": null}, "ratios": [], "atmosphere": {"raw_string": "", "atmosphere_normalized": ""}}], "phase_purity": {"impurity_phase": [], "phase_purity_details": "XRD patterns correspond to a bimetallic Pd–Au alloy, and no peaks can be attributed to the presence of monometallic Au or Pd species.", "classification": "Pure", "characterization_methods": {"characterization_string": ["nitrogen adsorption-desorption", "H2 chemisorption", "1H CP/MAS-NMR", "13C CP/MAS-NMR", "29Si CP/MAS-NMR", "XRD", "SAXS", "XPS", "TEM", "197Au Mössbauer spectroscopy", "EDX", "HAADF-STEM"], "characterization_normalized": ["N2 Physisorption (BET/BJH)", "X-ray Diffraction (XRD)", "Small-Angle X-ray Scattering (SAXS)", "X-ray Photoelectron Spectroscopy (XPS)", "Transmission Electron Microscopy (TEM)", "Energy Dispersive X-ray Spectroscopy (EDS)", "Scanning Transmission Electron Microscopy (STEM)"]}}}
{"protocol": {"doi": "10.1002/chem.200500971", "target": {"material_string": "Pd:SiO2", "material_form": "powder", "material_formula": "SiO2", "composition": [{"formula": "SiO2", "amount": "1", "elements": {"Si": "1", "O": "2"}, "species": {"Si": "1", "O": "2"}}], "additives": ["Pd"], "is_mixture": false, "phase": "", "oxygen_deficiency": "no", "oxidation_states": {"Si": [4], "O": [-2]}}, "metal_precursors": [{"material_string": "Pd colloid", "material_form": "", "material_formula": "Pd", "composition": [{"formula": "Pd", "amount": "1", "elements": {"Pd": "1"}, "species": {"Pd": "1"}}], "additives": [], "is_mixture": false, "phase": "", "oxygen_deficiency": "no", "oxidation_states": {"Pd": [0]}}], "reagents": [{"reagent_string": "tetrahydrofuran", "reagent_role": "solvent", "pubchem_CID": 8028, "iupac_name": "oxolane", "reagent_formula": "C4H8O", "smiles": "C1CCOC1"}, {"reagent_string": "tetraethoxysilicate", "reagent_role": "unspecified", "pubchem_CID": null, "iupac_name": "", "reagent_formula": "", "smiles": ""}, {"reagent_string": "H2O", "reagent_role": "hydrolysis", "pubchem_CID": 962, "iupac_name": "oxidane", "reagent_formula": "H2O", "smiles": "O"}, {"reagent_string": "HCl", "reagent_role": "catalyst", "pubchem_CID": 313, "iupac_name": "chlorane", "reagent_formula": "ClH", "smiles": "Cl"}, {"reagent_string": "Ar", "reagent_role": "unspecified", "pubchem_CID": 23968, "iupac_name": "argon", "reagent_formula": "Ar", "smiles": "[Ar]"}]}, "operations": [{"operation_type": "mixing", "operation_details": "TEOS, THF, H2O, and HCl mixture refluxed at 343 K for 2 d", "time": {"raw_string": "2 days", "unit": "days", "max_value": 2.0, "min_value": 2.0}, "temperature": {"raw_string": "343 K", "unit": "K", "max_value": 343.0, "min_value": 343.0}, "pH": {"raw_string": "", "max_value": null, "min_value": null}, "ratios": [{"type": "molar ratio", "description": "TEOS/THF/H2O/HCl", "value": "1:4.5:4:0.02"}], "atmosphere": {"raw_string": "", "atmosphere_normalized": ""}}, {"operation_type": "mixing", "operation_details": "Pd colloid added as a 10.2 wt % solution in THF at room temperature", "time": {"raw_string": "", "unit": "", "max_value": null, "min_value": null}, "temperature": {"raw_string": "room temperature", "unit": "", "max_value": null, "min_value": null}, "pH": {"raw_string": "", "max_value": null, "min_value": null}, "ratios": [], "atmosphere": {"raw_string": "", "atmosphere_normalized": ""}}, {"operation_type": "mixing", "operation_details": "gelation carried out with vigorous stirring for 4 d under Ar atmosphere", "time": {"raw_string": "4 days", "unit": "days", "max_value": 4.0, "min_value": 4.0}, "temperature": {"raw_string": "", "unit": "", "max_value": null, "min_value": null}, "pH": {"raw_string": "", "max_value": null, "min_value": null}, "ratios": [], "atmosphere": {"raw_string": "Ar", "atmosphere_normalized": "Argon (Ar)"}}, {"operation_type": "heating", "operation_details": "gel dried at 383 K using a ramp of 0.12 K/min", "time": {"raw_string": "", "unit": "", "max_value": null, "min_value": null}, "temperature": {"raw_string": "383 K", "unit": "K", "max_value": 383.0, "min_value": 383.0}, "pH": {"raw_string": "", "max_value": null, "min_value": null}, "ratios": [], "atmosphere": {"raw_string": "", "atmosphere_normalized": ""}}], "phase_purity": {"impurity_phase": [], "phase_purity_details": "XRD patterns correspond to metallic Pd species.", "classification": "Pure", "characterization_methods": {"characterization_string": ["nitrogen adsorption-desorption", "H2 chemisorption", "1H CP/MAS-NMR", "13C CP/MAS-NMR", "29Si CP/MAS-NMR", "XRD", "SAXS", "XPS", "TEM", "197Au Mössbauer spectroscopy", "EDX", "HAADF-STEM"], "characterization_normalized": ["N2 Physisorption (BET/BJH)", "X-ray Diffraction (XRD)", "Small-Angle X-ray Scattering (SAXS)", "X-ray Photoelectron Spectroscopy (XPS)", "Transmission Electron Microscopy (TEM)", "Energy Dispersive X-ray Spectroscopy (EDS)", "Scanning Transmission Electron Microscopy (STEM)"]}}}
{"protocol": {"doi": "10.1002/chem.200500971", "target": {"material_string": "Au:SiO2", "material_form": "powder", "material_formula": "SiO2", "composition": [{"formula": "SiO2", "amount": "1", "elements": {"Si": "1", "O": "2"}, "species": {"Si": "1", "O": "2"}}], "additives": ["Au"], "is_mixture": false, "phase": "", "oxygen_deficiency": "no", "oxidation_states": {"Si": [4], "O": [-2]}}, "metal_precursors": [{"material_string": "Au colloid", "material_form": "", "material_formula": "Au", "composition": [{"formula": "Au", "amount": "1", "elements": {"Au": "1"}, "species": {"Au": "1"}}], "additives": [], "is_mixture": false, "phase": "", "oxygen_deficiency": "no", "oxidation_states": {"Au": [0]}}], "reagents": [{"reagent_string": "tetrahydrofuran", "reagent_role": "solvent", "pubchem_CID": 8028, "iupac_name": "oxolane", "reagent_formula": "C4H8O", "smiles": "C1CCOC1"}, {"reagent_string": "tetraethoxysilicate", "reagent_role": "unspecified", "pubchem_CID": null, "iupac_name": "", "reagent_formula": "", "smiles": ""}, {"reagent_string": "H2O", "reagent_role": "hydrolysis", "pubchem_CID": 962, "iupac_name": "oxidane", "reagent_formula": "H2O", "smiles": "O"}, {"reagent_string": "HCl", "reagent_role": "catalyst", "pubchem_CID": 313, "iupac_name": "chlorane", "reagent_formula": "ClH", "smiles": "Cl"}, {"reagent_string": "Ar", "reagent_role": "unspecified", "pubchem_CID": 23968, "iupac_name": "argon", "reagent_formula": "Ar", "smiles": "[Ar]"}]}, "operations": [{"operation_type": "mixing", "operation_details": "TEOS, THF, H2O, and HCl mixture refluxed at 343 K for 2 d", "time": {"raw_string": "2 days", "unit": "days", "max_value": 2.0, "min_value": 2.0}, "temperature": {"raw_string": "343 K", "unit": "K", "max_value": 343.0, "min_value": 343.0}, "pH": {"raw_string": "", "max_value": null, "min_value": null}, "ratios": [{"type": "molar ratio", "description": "TEOS/THF/H2O/HCl", "value": "1:4.5:4:0.02"}], "atmosphere": {"raw_string": "", "atmosphere_normalized": ""}}, {"operation_type": "mixing", "operation_details": "Au colloid added as an 8.4 wt % solution in THF at room temperature", "time": {"raw_string": "", "unit": "", "max_value": null, "min_value": null}, "temperature": {"raw_string": "room temperature", "unit": "", "max_value": null, "min_value": null}, "pH": {"raw_string": "", "max_value": null, "min_value": null}, "ratios": [], "atmosphere": {"raw_string": "", "atmosphere_normalized": ""}}, {"operation_type": "mixing", "operation_details": "gelation carried out with vigorous stirring for 4 d under Ar atmosphere", "time": {"raw_string": "4 days", "unit": "days", "max_value": 4.0, "min_value": 4.0}, "temperature": {"raw_string": "", "unit": "", "max_value": null, "min_value": null}, "pH": {"raw_string": "", "max_value": null, "min_value": null}, "ratios": [], "atmosphere": {"raw_string": "Ar", "atmosphere_normalized": "Argon (Ar)"}}, {"operation_type": "heating", "operation_details": "gel dried at 383 K using a ramp of 0.12 K/min", "time": {"raw_string": "", "unit": "", "max_value": null, "min_value": null}, "temperature": {"raw_string": "383 K", "unit": "K", "max_value": 383.0, "min_value": 383.0}, "pH": {"raw_string": "", "max_value": null, "min_value": null}, "ratios": [], "atmosphere": {"raw_string": "", "atmosphere_normalized": ""}}], "phase_purity": {"impurity_phase": [], "phase_purity_details": "XRD patterns correspond to metallic Au species.", "classification": "Pure", "characterization_methods": {"characterization_string": ["nitrogen adsorption-desorption", "H2 chemisorption", "1H CP/MAS-NMR", "13C CP/MAS-NMR", "29Si CP/MAS-NMR", "XRD", "SAXS", "XPS", "TEM", "197Au Mössbauer spectroscopy", "EDX", "HAADF-STEM"], "characterization_normalized": ["N2 Physisorption (BET/BJH)", "X-ray Diffraction (XRD)", "Small-Angle X-ray Scattering (SAXS)", "X-ray Photoelectron Spectroscopy (XPS)", "Transmission Electron Microscopy (TEM)", "Energy Dispersive X-ray Spectroscopy (EDS)", "Scanning Transmission Electron Microscopy (STEM)"]}}}
