Repository: hackingmaterials/sol-gel-data

# scripts/

Regenerates every numbered table and figure in the manuscript and the Supplementary
Information.

## Contents

- `figures_tables.ipynb` — one section per manuscript item. Table 2, Figure 2 and Figure 3
  are built from `sol_gel_dataset.jsonl`; Tables 3–5, Tables S2–S6 and Figures S1–S4 from
  the validation labels below.
- `validation/` — the human and LLM annotations for the 200-paper validation set:
  paper-level classification labels (`classification_human.jsonl`,
  `classification_LLM.jsonl`), the 286 records extracted by Gemini 3.0 Flash
  (`validation_LLM.jsonl`) and the 279 ground-truth records they are matched against

File: scripts/validation/validation_human.jsonl (part 18 of 33)
{"protocol": {"doi": "10.1016/j.materresbull.2010.06.019", "target": {"material_string": "Sr2Fe1-yMoyO6", "material_form": "powder", "material_formula": "Sr2Fe1-yMoyO6", "composition": [{"formula": "Sr2Fe1-yMoyO6", "amount": "1", "elements": {"Sr": "2", "Fe": "1-y", "Mo": "y", "O": "6"}, "species": {"Sr": "2", "Fe": "1-y", "Mo": "y", "O": "6"}}], "additives": [], "is_mixture": false, "phase": "", "oxygen_deficiency": "no", "oxidation_states": {}}, "metal_precursors": [{"material_string": "Sr(NO3)2", "material_form": "", "material_formula": "Sr(NO3)2", "composition": [{"formula": "Sr(NO3)2", "amount": "1", "elements": {"N": "2", "O": "6", "Sr": "1"}, "species": {"NO3": "2", "Sr": "1"}}], "additives": [], "is_mixture": false, "phase": "", "oxygen_deficiency": "no", "oxidation_states": {"Sr": [2], "N": [5], "O": [-2]}}, {"material_string": "Fe(NO3)3·9H2O", "material_form": "", "material_formula": "Fe(NO3)3·9H2O", "composition": [{"formula": "Fe(NO3)3", "amount": "1", "elements": {"N": "3", "O": "9", "Fe": "1"}, "species": {"NO3": "3", "Fe": "1"}}, {"formula": "H2O", "amount": "9", "elements": {"H": "2", "O": "1"}, "species": {"H2O": "1"}}], "additives": [], "is_mixture": true, "phase": "", "oxygen_deficiency": "no", "oxidation_states": {"Fe": [3], "N": [5], "O": [-2]}}, {"material_string": "(NH4)6Mo7O24·4H2O", "material_form": "", "material_formula": "(NH4)6Mo7O24·4H2O", "composition": [{"formula": "(NH4)6Mo7O24", "amount": "1", "elements": {"N": "6", "H": "24", "Mo": "7", "O": "24"}, "species": {"NH4": "6", "Mo7O24": "1"}}, {"formula": "H2O", "amount": "4", "elements": {"H": "2", "O": "1"}, "species": {"H2O": "1"}}], "additives": [], "is_mixture": true, "phase": "", "oxygen_deficiency": "no", "oxidation_states": {"N": [-3], "H": [1], "Mo": [6], "O": [-2]}}], "reagents": [{"reagent_string": "citric acid", "reagent_role": "", "pubchem_CID": 311, "iupac_name": "2-hydroxypropane-1,2,3-tricarboxylic acid", "reagent_formula": "C6H8O7", "smiles": "C(C(=O)O)C(CC(=O)O)(C(=O)O)O"}]}, "operations": [{"operation_type": "", "operation_details": "reduce SFM topotactically in dilute H2/N2 at the highest temperature", "time": {"raw_string": "10 h", "unit": "h", "max_value": 10.0, "min_value": 10.0}, "temperature": {"raw_string": "1000 °C", "unit": "°C", "max_value": 1000.0, "min_value": 1000.0}, "pH": {"raw_string": "", "max_value": null, "min_value": null}, "ratios": [], "atmosphere": {"raw_string": "H2/N2", "atmosphere_normalized": "Forming Gas (dilute H2 in N2/Ar)"}}], "phase_purity": {"impurity_phase": [{"material_string": "Sr3Fe2O7-x", "material_form": "", "material_formula": "Sr3Fe2O7", "composition": [{"formula": "Sr3Fe2O7", "amount": "1", "elements": {"Sr": "3", "Fe": "2", "O": "7"}, "species": {"Sr": "3", "Fe": "2", "O": "7"}}], "additives": [], "is_mixture": false, "phase": "", "oxygen_deficiency": "yes", "oxidation_states": {}}, {"material_string": "Fe", "material_form": "", "material_formula": "Fe", "composition": [{"formula": "Fe", "amount": "1", "elements": {"Fe": "1"}, "species": {"Fe": "1"}}], "additives": [], "is_mixture": false, "phase": "", "oxygen_deficiency": "no", "oxidation_states": {"Fe": [0]}}], "phase_purity_details": "", "classification": "Impure", "characterization_methods": {"characterization_string": [], "characterization_normalized": []}}}
{"protocol": {"doi": "10.1016/j.solmat.2005.05.001", "target": {"material_string": "CdO:Al", "material_form": "thin film", "material_formula": "CdO", "composition": [{"formula": "CdO", "amount": "1", "elements": {"Cd": "1", "O": "1"}, "species": {"Cd": "1", "O": "1"}}], "additives": ["Al"], "is_mixture": false, "phase": "", "oxygen_deficiency": "no", "oxidation_states": {"Cd": [2], "O": [-2]}}, "metal_precursors": [{"material_string": "(CH3COO)2Cd·2H2O", "material_form": "", "material_formula": "(CH3COO)2Cd·2H2O", "composition": [{"formula": "(CH3COO)2Cd", "amount": "1", "elements": {"C": "4", "H": "6", "O": "4", "Cd": "1"}, "species": {"CH3COO": "2", "Cd": "1"}}, {"formula": "H2O", "amount": "2", "elements": {"H": "2", "O": "1"}, "species": {"H2O": "1"}}], "additives": [], "is_mixture": true, "phase": "", "oxygen_deficiency": "no", "oxidation_states": {"C": [0], "H": [1], "O": [-2], "Cd": [2]}}, {"material_string": "Al(NO3)3·9H2O", "material_form": "", "material_formula": "Al(NO3)3·9H2O", "composition": [{"formula": "Al(NO3)3", "amount": "1", "elements": {"N": "3", "O": "9", "Al": "1"}, "species": {"NO3": "3", "Al": "1"}}, {"formula": "H2O", "amount": "9", "elements": {"H": "2", "O": "1"}, "species": {"H2O": "1"}}], "additives": [], "is_mixture": true, "phase": "", "oxygen_deficiency": "no", "oxidation_states": {"Al": [3], "N": [5], "O": [-2]}}], "reagents": [{"reagent_string": "isopropyl alcohol", "reagent_role": "", "pubchem_CID": 3776, "iupac_name": "propan-2-ol", "reagent_formula": "C3H8O", "smiles": "CC(C)O"}, {"reagent_string": "acetic acid", "reagent_role": "", "pubchem_CID": 176, "iupac_name": "acetic acid", "reagent_formula": "C2H4O2", "smiles": "CC(=O)O"}, {"reagent_string": "soap solution", "reagent_role": "", "pubchem_CID": null, "iupac_name": "", "reagent_formula": "", "smiles": ""}, {"reagent_string": "distilled water", "reagent_role": "", "pubchem_CID": 962, "iupac_name": "oxidane", "reagent_formula": "H2O", "smiles": "O"}, {"reagent_string": "acetone", "reagent_role": "", "pubchem_CID": 180, "iupac_name": "propan-2-one", "reagent_formula": "C3H6O", "smiles": "CC(=O)C"}]}, "operations": [{"operation_type": "", "operation_details": "dissolve cadmium acetate dihydrate and aluminum nitrate in isopropyl alcohol", "time": {"raw_string": "", "unit": "", "max_value": null, "min_value": null}, "temperature": {"raw_string": "", "unit": "", "max_value": null, "min_value": null}, "pH": {"raw_string": "", "max_value": null, "min_value": null}, "ratios": [], "atmosphere": {"raw_string": "", "atmosphere_normalized": ""}}, {"operation_type": "", "operation_details": "stir and reflux the mixed solution", "time": {"raw_string": "1 h", "unit": "h", "max_value": 1.0, "min_value": 1.0}, "temperature": {"raw_string": "70 °C", "unit": "°C", "max_value": 70.0, "min_value": 70.0}, "pH": {"raw_string": "", "max_value": null, "min_value": null}, "ratios": [], "atmosphere": {"raw_string": "", "atmosphere_normalized": ""}}, {"operation_type": "", "operation_details": "add acetic acid to hold the pH mildly acidic", "time": {"raw_string": "", "unit": "", "max_value": null, "min_value": null}, "temperature": {"raw_string": "", "unit": "", "max_value": null, "min_value": null}, "pH": {"raw_string": "6", "max_value": 6.0, "min_value": 6.0}, "ratios": [], "atmosphere": {"raw_string": "", "atmosphere_normalized": ""}}, {"operation_type": "", "operation_details": "age the solution briefly", "time": {"raw_string": "0.5 h", "unit": "h", "max_value": 0.5, "min_value": 0.5}, "temperature": {"raw_string": "", "unit": "", "max_value": null, "min_value": null}, "pH": {"raw_string": "", "max_value": null, "min_value": null}, "ratios": [], "atmosphere": {"raw_string": "", "atmosphere_normalized": ""}}, {"operation_type": "", "operation_details": "dip glass substrates and withdraw them vertically at a constant rate", "time": {"raw_string": "", "unit": "", "max_value": null, "min_value": null}, "temperature": {"raw_string": "", "unit": "", "max_value": null, "min_value": null}, "pH": {"raw_string": "", "max_value": null, "min_value": null}, "ratios": [], "atmosphere": {"raw_string": "", "atmosphere_normalized": ""}}, {"operation_type": "", "operation_details": "dry in an open furnace to form the gel, repeating the coating cycle", "time": {"raw_string": "10 min", "unit": "min", "max_value": 10.0, "min_value": 10.0}, "temperature": {"raw_string": "150 °C", "unit": "°C", "max_value": 150.0, "min_value": 150.0}, "pH": {"raw_string": "", "max_value": null, "min_value": null}, "ratios": [], "atmosphere": {"raw_string": "air", "atmosphere_normalized": "Air"}}, {"operation_type": "", "operation_details": "heat the film to crystallize it", "time": {"raw_string": "1 h", "unit": "h", "max_value": 1.0, "min_value": 1.0}, "temperature": {"raw_string": "350 °C", "unit": "°C", "max_value": 350.0, "min_value": 350.0}, "pH": {"raw_string": "", "max_value": null, "min_value": null}, "ratios": [], "atmosphere": {"raw_string": "", "atmosphere_normalized": ""}}], "phase_purity": {"impurity_phase": [], "phase_purity_details": "", "classification": "Pure", "characterization_methods": {"characterization_string": [], "characterization_normalized": []}}}
{"protocol": {"doi": "10.1016/j.matchemphys.2019.02.041", "target": {"material_string": "diopside", "material_form": "powder", "material_formula": "MgCaSi2O6", "composition": [{"formula": "MgCaSi2O6", "amount": "1", "elements": {"Mg": "1", "Ca": "1", "Si": "2", "O": "6"}, "species": {"Mg": "1", "Ca": "1", "Si": "2", "O": "6"}}], "additives": [], "is_mixture": false, "phase": "", "oxygen_deficiency": "no", "oxidation_states": {"Mg": [2], "Ca": [2], "Si": [4], "O": [-2]}}, "metal_precursors": [{"material_string": "MgCl2·6H2O", "material_form": "", "material_formula": "MgCl2·6H2O", "composition": [{"formula": "MgCl2", "amount": "1", "elements": {"Mg": "1", "Cl": "2"}, "species": {"Mg": "1", "Cl": "2"}}, {"formula": "H2O", "amount": "6", "elements": {"H": "2", "O": "1"}, "species": {"H2O": "1"}}], "additives": [], "is_mixture": true, "phase": "", "oxygen_deficiency": "no", "oxidation_states": {"Mg": [2], "Cl": [-1]}}, {"material_string": "Ca(NO3)2·4H2O", "material_form": "", "material_formula": "Ca(NO3)2·4H2O", "composition": [{"formula": "Ca(NO3)2", "amount": "1", "elements": {"N": "2", "O": "6", "Ca": "1"}, "species": {"NO3": "2", "Ca": "1"}}, {"formula": "H2O", "amount": "4", "elements": {"H": "2", "O": "1"}, "species": {"H2O": "1"}}], "additives": [], "is_mixture": true, "phase": "", "oxygen_deficiency": "no", "oxidation_states": {"Ca": [2], "N": [5], "O": [-2]}}, {"material_string": "tetraethyl orthosilicate", "material_form": "", "material_formula": "Si(OC2H5)4", "composition": [{"formula": "Si(OC2H5)4", "amount": "1", "elements": {"O": "4", "C": "8", "H": "20", "Si": "1"}, "species": {"O": "4", "C": "8", "H": "20", "Si": "1"}}], "additives": [], "is_mixture": false, "phase": "", "oxygen_deficiency": "no", "oxidation_states": {"Si": [4], "O": [-2], "C": [-2], "H": [1]}}], "reagents": [{"reagent_string": "ethanol", "reagent_role": "", "pubchem_CID": 702, "iupac_name": "ethanol", "reagent_formula": "C2H6O", "smiles": "CCO"}]}, "operations": [{"operation_type": "", "operation_details": "dissolve magnesium chloride, calcium nitrate and TEOS in ethanol and stir warm", "time": {"raw_string": "24 h", "unit": "h", "max_value": 24.0, "min_value": 24.0}, "temperature": {"raw_string": "80 °C", "unit": "°C", "max_value": 80.0, "min_value": 80.0}, "pH": {"raw_string": "", "max_value": null, "min_value": null}, "ratios": [{"type": "molar ratio", "description": "MgCl2·6H2O:Ca(NO3)2·4H2O:TEOS", "value": "1:1:2"}], "atmosphere": {"raw_string": "", "atmosphere_normalized": ""}}, {"operation_type": "", "operation_details": "heat the wet gel", "time": {"raw_string": "24 h", "unit": "h", "max_value": 24.0, "min_value": 24.0}, "temperature": {"raw_string": "100 °C", "unit": "°C", "max_value": 100.0, "min_value": 100.0}, "pH": {"raw_string": "", "max_value": null, "min_value": null}, "ratios": [], "atmosphere": {"raw_string": "", "atmosphere_normalized": ""}}, {"operation_type": "", "operation_details": "anneal the dried gel", "time": {"raw_string": "2 h", "unit": "h", "max_value": 2.0, "min_value": 2.0}, "temperature": {"raw_string": "800 °C", "unit": "°C", "max_value": 800.0, "min_value": 800.0}, "pH": {"raw_string": "", "max_value": null, "min_value": null}, "ratios": [], "atmosphere": {"raw_string": "", "atmosphere_normalized": ""}}, {"operation_type": "", "operation_details": "mill the annealed powder in a zirconia cup", "time": {"raw_string": "5 h", "unit": "h", "max_value": 5.0, "min_value": 5.0}, "temperature": {"raw_string": "", "unit": "", "max_value": null, "min_value": null}, "pH": {"raw_string": "", "max_value": null, "min_value": null}, "ratios": [{"type": "weight ratio", "description": "ball to powder", "value": "10:1"}], "atmosphere": {"raw_string": "", "atmosphere_normalized": ""}}], "phase_purity": {"impurity_phase": [], "phase_purity_details": "", "classification": "Pure", "characterization_methods": {"characterization_string": [], "characterization_normalized": []}}}
{"protocol": {"doi": "10.1016/j.matchemphys.2019.02.041", "target": {"material_string": "baghdadite", "material_form": "powder", "material_formula": "", "composition": [], "additives": [], "is_mixture": false, "phase": "", "oxygen_deficiency": "no", "oxidation_states": {}}, "metal_precursors": [{"material_string": "ZrO(NO3)2", "material_form": "", "material_formula": "ZrO(NO3)2", "composition": [{"formula": "ZrO(NO3)2", "amount": "1", "elements": {"N": "2", "O": "7", "Zr": "1"}, "species": {"NO3": "2", "ZrO": "1"}}], "additives": [], "is_mixture": false, "phase": "", "oxygen_deficiency": "no", "oxidation_states": {"Zr": [4], "O": [-2], "N": [5]}}, {"material_string": "Ca(NO3)2·4H2O", "material_form": "", "material_formula": "Ca(NO3)2·4H2O", "composition": [{"formula": "Ca(NO3)2", "amount": "1", "elements": {"N": "2", "O": "6", "Ca": "1"}, "species": {"NO3": "2", "Ca": "1"}}, {"formula": "H2O", "amount": "4", "elements": {"H": "2", "O": "1"}, "species": {"H2O": "1"}}], "additives": [], "is_mixture": true, "phase": "", "oxygen_deficiency": "no", "oxidation_states": {"Ca": [2], "N": [5], "O": [-2]}}, {"material_string": "tetraethyl orthosilicate", "material_form": "", "material_formula": "Si(OC2H5)4", "composition": [{"formula": "Si(OC2H5)4", "amount": "1", "elements": {"O": "4", "C": "8", "H": "20", "Si": "1"}, "species": {"O": "4", "C": "8", "H": "20", "Si": "1"}}], "additives": [], "is_mixture": false, "phase": "", "oxygen_deficiency": "no", "oxidation_states": {"Si": [4], "O": [-2], "C": [-2], "H": [1]}}], "reagents": [{"reagent_string": "ethanol", "reagent_role": "", "pubchem_CID": 702, "iupac_name": "ethanol", "reagent_formula": "C2H6O", "smiles": "CCO"}, {"reagent_string": "HNO3", "reagent_role": "", "pubchem_CID": 944, "iupac_name": "nitric acid", "reagent_formula": "HNO3", "smiles": "[N+](=O)(O)[O-]"}]}, "operations": [{"operation_type": "", "operation_details": "mix TEOS, ethanol and nitric acid and stir", "time": {"raw_string": "30 min", "unit": "min", "max_value": 30.0, "min_value": 30.0}, "temperature": {"raw_string": "", "unit": "", "max_value": null, "min_value": null}, "pH": {"raw_string": "", "max_value": null, "min_value": null}, "ratios": [{"type": "molar ratio", "description": "TEOS:ethanol:HNO3", "value": "1:8:0.16"}], "atmosphere": {"raw_string": "", "atmosphere_normalized": ""}}, {"operation_type": "", "operation_details": "add zirconyl nitrate and calcium nitrate to the solution and stir", "time": {"raw_string": "5 h", "unit": "h", "max_value": 5.0, "min_value": 5.0}, "temperature": {"raw_string": "", "unit": "", "max_value": null, "min_value": null}, "pH": {"raw_string": "", "max_value": null, "min_value": null}, "ratios": [{"type": "molar ratio", "description": "Zr:Ca:Si", "value": "1:3:2"}], "atmosphere": {"raw_string": "", "atmosphere_normalized": ""}}, {"operation_type": "", "operation_details": "heat the wet sol", "time": {"raw_string": "1 day", "unit": "day", "max_value": 1.0, "min_value": 1.0}, "temperature": {"raw_string": "60 °C", "unit": "°C", "max_value": 60.0, "min_value": 60.0}, "pH": {"raw_string": "", "max_value": null, "min_value": null}, "ratios": [], "atmosphere": {"raw_string": "", "atmosphere_normalized": ""}}, {"operation_type": "", "operation_details": "heat the sol again to dryness", "time": {"raw_string": "2 days", "unit": "days", "max_value": 2.0, "min_value": 2.0}, "temperature": {"raw_string": "100 °C", "unit": "°C", "max_value": 100.0, "min_value": 100.0}, "pH": {"raw_string": "", "max_value": null, "min_value": null}, "ratios": [], "atmosphere": {"raw_string": "", "atmosphere_normalized": ""}}, {"operation_type": "", "operation_details": "anneal the dry gel", "time": {"raw_string": "3 h", "unit": "h", "max_value": 3.0, "min_value": 3.0}, "temperature": {"raw_string": "1150 °C", "unit": "°C", "max_value": 1150.0, "min_value": 1150.0}, "pH": {"raw_string": "", "max_value": null, "min_value": null}, "ratios": [], "atmosphere": {"raw_string": "", "atmosphere_normalized": ""}}], "phase_purity": {"impurity_phase": [], "phase_purity_details": "", "classification": "Pure", "characterization_methods": {"characterization_string": [], "characterization_normalized": []}}}
{"protocol": {"doi": "10.1016/j.jece.2020.104374", "target": {"material_string": "N-doped TiO2", "material_form": "powder", "material_formula": "TiO2", "composition": [{"formula": "TiO2", "amount": "1", "elements": {"Ti": "1", "O": "2"}, "species": {"Ti": "1", "O": "2"}}], "additives": ["N"], "is_mixture": false, "phase": "", "oxygen_deficiency": "no", "oxidation_states": {"Ti": [4], "O": [-2]}}, "metal_precursors": [{"material_string": "titanium (IV) isopropoxide", "material_form": "", "material_formula": "Ti(OCH(CH3)2)4", "composition": [{"formula": "Ti(OCH(CH3)2)4", "amount": "1", "elements": {"C": "12", "H": "28", "O": "4", "Ti": "1"}, "species": {"OCH(CH3)2": "4", "Ti": "1"}}], "additives": [], "is_mixture": false, "phase": "", "oxygen_deficiency": "no", "oxidation_states": {"Ti": [4], "O": [-2], "C": [-2], "H": [1]}}], "reagents": [{"reagent_string": "ethanol", "reagent_role": "", "pubchem_CID": 702, "iupac_name": "ethanol", "reagent_formula": "C2H6O", "smiles": "CCO"}, {"reagent_string": "nitric acid", "reagent_role": "", "pubchem_CID": 944, "iupac_name": "nitric acid", "reagent_formula": "HNO3", "smiles": "[N+](=O)(O)[O-]"}, {"reagent_string": "ammonium hydroxide", "reagent_role": "", "pubchem_CID": 14923, "iupac_name": "azanium hydroxide", "reagent_formula": "H5NO", "smiles": "[NH4+].[OH-]"}]}, "operations": [{"operation_type": "", "operation_details": "add titanium isopropoxide to ethanol with stirring in an ice bath", "time": {"raw_string": "10 min", "unit": "min", "max_value": 10.0, "min_value": 10.0}, "temperature": {"raw_string": "0 °C", "unit": "°C", "max_value": 0.0, "min_value": 0.0}, "pH": {"raw_string": "", "max_value": null, "min_value": null}, "ratios": [], "atmosphere": {"raw_string": "", "atmosphere_normalized": ""}}, {"operation_type": "", "operation_details": "add nitric acid dropwise to acidify the mixture", "time": {"raw_string": "", "unit": "", "max_value": null, "min_value": null}, "temperature": {"raw_string": "", "unit": "", "max_value": null, "min_value": null}, "pH": {"raw_string": "", "max_value": null, "min_value": null}, "ratios": [], "atmosphere": {"raw_string": "", "atmosphere_normalized": ""}}, {"operation_type": "", "operation_details": "introduce ammonia solution and stir vigorously", "time": {"raw_string": "2 h", "unit": "h", "max_value": 2.0, "min_value": 2.0}, "temperature": {"raw_string": "", "unit": "", "max_value": null, "min_value": null}, "pH": {"raw_string": "", "max_value": null, "min_value": null}, "ratios": [{"type": "molar ratio", "description": "N/Ti", "value": "6"}], "atmosphere": {"raw_string": "", "atmosphere_normalized": ""}}, {"operation_type": "", "operation_details": "age at room temperature without agitation", "time": {"raw_string": "24 h", "unit": "h", "max_value": 24.0, "min_value": 24.0}, "temperature": {"raw_string": "", "unit": "", "max_value": null, "min_value": null}, "pH": {"raw_string": "", "max_value": null, "min_value": null}, "ratios": [], "atmosphere": {"raw_string": "", "atmosphere_normalized": ""}}, {"operation_type": "", "operation_details": "transfer the xerogel to an oven dryer", "time": {"raw_string": "16 h", "unit": "h", "max_value": 16.0, "min_value": 16.0}, "temperature": {"raw_string": "90 °C", "unit": "°C", "max_value": 90.0, "min_value": 90.0}, "pH": {"raw_string": "", "max_value": null, "min_value": null}, "ratios": [], "atmosphere": {"raw_string": "", "atmosphere_normalized": ""}}, {"operation_type": "", "operation_details": "grind the dried powder", "time": {"raw_string": "", "unit": "", "max_value": null, "min_value": null}, "temperature": {"raw_string": "", "unit": "", "max_value": null, "min_value": null}, "pH": {"raw_string": "", "max_value": null, "min_value": null}, "ratios": [], "atmosphere": {"raw_string": "", "atmosphere_normalized": ""}}, {"operation_type": "", "operation_details": "calcine in a muffle furnace with a slow ramp", "time": {"raw_string": "3 h", "unit": "h", "max_value": 3.0, "min_value": 3.0}, "temperature": {"raw_string": "400 °C", "unit": "°C", "max_value": 400.0, "min_value": 400.0}, "pH": {"raw_string": "", "max_value": null, "min_value": null}, "ratios": [], "atmosphere": {"raw_string": "", "atmosphere_normalized": ""}}], "phase_purity": {"impurity_phase": [], "phase_purity_details": "", "classification": "Pure", "characterization_methods": {"characterization_string": [], "characterization_normalized": []}}}
{"protocol": {"doi": "10.1016/j.jece.2020.104374", "target": {"material_string": "TiO2", "material_form": "powder", "material_formula": "TiO2", "composition": [{"formula": "TiO2", "amount": "1", "elements": {"Ti": "1", "O": "2"}, "species": {"Ti": "1", "O": "2"}}], "additives": [], "is_mixture": false, "phase": "", "oxygen_deficiency": "no", "oxidation_states": {"Ti": [4], "O": [-2]}}, "metal_precursors": [{"material_string": "titanium (IV) isopropoxide", "material_form": "", "material_formula": "Ti(OCH(CH3)2)4", "composition": [{"formula": "Ti(OCH(CH3)2)4", "amount": "1", "elements": {"C": "12", "H": "28", "O": "4", "Ti": "1"}, "species": {"OCH(CH3)2": "4", "Ti": "1"}}], "additives": [], "is_mixture": false, "phase": "", "oxygen_deficiency": "no", "oxidation_states": {"Ti": [4], "O": [-2], "C": [-2], "H": [1]}}], "reagents": [{"reagent_string": "ethanol", "reagent_role": "", "pubchem_CID": 702, "iupac_name": "ethanol", "reagent_formula": "C2H6O", "smiles": "CCO"}, {"reagent_string": "nitric acid", "reagent_role": "", "pubchem_CID": 944, "iupac_name": "nitric acid", "reagent_formula": "HNO3", "smiles": "[N+](=O)(O)[O-]"}]}, "operations": [{"operation_type": "", "operation_details": "add titanium isopropoxide into ethanol, stirring in an ice bath", "time": {"raw_string": "10 min", "unit": "min", "max_value": 10.0, "min_value": 10.0}, "temperature": {"raw_string": "0 °C", "unit": "°C", "max_value": 0.0, "min_value": 0.0}, "pH": {"raw_string": "", "max_value": null, "min_value": null}, "ratios": [], "atmosphere": {"raw_string": "", "atmosphere_normalized": ""}}, {"operation_type": "", "operation_details": "acidify the mixture with dropwise nitric acid", "time": {"raw_string": "", "unit": "", "max_value": null, "min_value": null}, "temperature": {"raw_string": "", "unit": "", "max_value": null, "min_value": null}, "pH": {"raw_string": "", "max_value": null, "min_value": null}, "ratios": [], "atmosphere": {"raw_string": "", "atmosphere_normalized": ""}}, {"operation_type": "", "operation_details": "stir the acidified solution vigorously", "time": {"raw_string": "2 h", "unit": "h", "max_value": 2.0, "min_value": 2.0}, "temperature": {"raw_string": "", "unit": "", "max_value": null, "min_value": null}, "pH": {"raw_string": "", "max_value": null, "min_value": null}, "ratios": [], "atmosphere": {"raw_string": "", "atmosphere_normalized": ""}}, {"operation_type": "", "operation_details": "age at room temperature undisturbed", "time": {"raw_string": "24 h", "unit": "h", "max_value": 24.0, "min_value": 24.0}, "temperature": {"raw_string": "", "unit": "", "max_value": null, "min_value": null}, "pH": {"raw_string": "", "max_value": null, "min_value": null}, "ratios": [], "atmosphere": {"raw_string": "", "atmosphere_normalized": ""}}, {"operation_type": "", "operation_details": "move the xerogel into an oven dryer", "time": {"raw_string": "16 h", "unit": "h", "max_value": 16.0, "min_value": 16.0}, "temperature": {"raw_string": "90 °C", "unit": "°C", "max_value": 90.0, "min_value": 90.0}, "pH": {"raw_string": "", "max_value": null, "min_value": null}, "ratios": [], "atmosphere": {"raw_string": "", "atmosphere_normalized": ""}}, {"operation_type": "", "operation_details": "grind the dried powder", "time": {"raw_string": "", "unit": "", "max_value": null, "min_value": null}, "temperature": {"raw_string": "", "unit": "", "max_value": null, "min_value": null}, "pH": {"raw_string": "", "max_value": null, "min_value": null}, "ratios": [], "atmosphere": {"raw_string": "", "atmosphere_normalized": ""}}, {"operation_type": "", "operation_details": "calcine in a muffle furnace at a controlled ramp", "time": {"raw_string": "3 h", "unit": "h", "max_value": 3.0, "min_value": 3.0}, "temperature": {"raw_string": "400 °C", "unit": "°C", "max_value": 400.0, "min_value": 400.0}, "pH": {"raw_string": "", "max_value": null, "min_value": null}, "ratios": [], "atmosphere": {"raw_string": "", "atmosphere_normalized": ""}}], "phase_purity": {"impurity_phase": [{"material_string": "rutile phase", "material_form": "", "material_formula": "", "composition": [], "additives": [], "is_mixture": false, "phase": "", "oxygen_deficiency": "no", "oxidation_states": {}}], "phase_purity_details": "", "classification": "Impure", "characterization_methods": {"characterization_string": [], "characterization_normalized": []}}}
{"protocol": {"doi": "10.1007/s10904-023-02826-2", "target": {"material_string": "MgO/CuO", "material_form": "powder", "material_formula": "", "composition": [], "additives": [], "is_mixture": false, "phase": "", "oxygen_deficiency": "no", "oxidation_states": {}}, "metal_precursors": [{"material_string": "Mg(NO3)2·6H2O", "material_form": "", "material_formula": "Mg(NO3)2·6H2O", "composition": [{"formula": "Mg(NO3)2", "amount": "1", "elements": {"N": "2", "O": "6", "Mg": "1"}, "species": {"NO3": "2", "Mg": "1"}}, {"formula": "H2O", "amount": "6", "elements": {"H": "2", "O": "1"}, "species": {"H2O": "1"}}], "additives": [], "is_mixture": true, "phase": "", "oxygen_deficiency": "no", "oxidation_states": {"Mg": [2], "N": [5], "O": [-2]}}, {"material_string": "Cu(CH3COO)2·4H2O", "material_form": "", "material_formula": "Cu(CH3COO)2·4H2O", "composition": [{"formula": "Cu(CH3COO)2", "amount": "1", "elements": {"C": "4", "H": "6", "O": "4", "Cu": "1"}, "species": {"CH3COO": "2", "Cu": "1"}}, {"formula": "H2O", "amount": "4", "elements": {"H": "2", "O": "1"}, "species": {"H2O": "1"}}], "additives": [], "is_mixture": true, "phase": "", "oxygen_deficiency": "no", "oxidation_states": {"Cu": [2], "C": [0], "H": [1], "O": [-2]}}], "reagents": [{"reagent_string": "distilled water", "reagent_role": "", "pubchem_CID": 962, "iupac_name": "oxidane", "reagent_formula": "H2O", "smiles": "O"}, {"reagent_string": "tartaric acid", "reagent_role": "", "pubchem_CID": 444305, "iupac_name": "(2R,3R)-2,3-dihydroxybutanedioic acid", "reagent_formula": "C4H6O6", "smiles": "[C@@H]([C@H](C(=O)O)O)(C(=O)O)O"}, {"reagent_string": "ethylene glycol", "reagent_role": "", "pubchem_CID": 174, "iupac_name": "ethane-1,2-diol", "reagent_formula": "C2H6O2", "smiles": "C(CO)O"}]}, "operations": [{"operation_type": "", "operation_details": "dissolve magnesium nitrate in distilled water", "time": {"raw_string": "", "unit": "", "max_value": null, "min_value": null}, "temperature": {"raw_string": "", "unit": "", "max_value": null, "min_value": null}, "pH": {"raw_string": "", "max_value": null, "min_value": null}, "ratios": [], "atmosphere": {"raw_string": "", "atmosphere_normalized": ""}}, {"operation_type": "", "operation_details": "dissolve copper acetate in distilled water", "time": {"raw_string": "", "unit": "", "max_value": null, "min_value": null}, "temperature": {"raw_string": "", "unit": "", "max_value": null, "min_value": null}, "pH": {"raw_string": "", "max_value": null, "min_value": null}, "ratios": [], "atmosphere": {"raw_string": "", "atmosphere_normalized": ""}}, {"operation_type": "", "operation_details": "dissolve tartaric acid in distilled water", "time": {"raw_string": "", "unit": "", "max_value": null, "min_value": null}, "temperature": {"raw_string": "", "unit": "", "max_value": null, "min_value": null}, "pH": {"raw_string": "", "max_value": null, "min_value": null}, "ratios": [], "atmosphere": {"raw_string": "", "atmosphere_normalized": ""}}, {"operation_type": "", "operation_details": "add the Mg solution dropwise to the Cu solution with stirring", "time": {"raw_string": "30 min", "unit": "min", "max_value": 30.0, "min_value": 30.0}, "temperature": {"raw_string": "", "unit": "", "max_value": null, "min_value": null}, "pH": {"raw_string": "", "max_value": null, "min_value": null}, "ratios": [], "atmosphere": {"raw_string": "", "atmosphere_normalized": ""}}, {"operation_type": "", "operation_details": "add the tartaric acid solution and stir", "time": {"raw_string": "30 min", "unit": "min", "max_value": 30.0, "min_value": 30.0}, "temperature": {"raw_string": "", "unit": "", "max_value": null, "min_value": null}, "pH": {"raw_string": "", "max_value": null, "min_value": null}, "ratios": [], "atmosphere": {"raw_string": "", "atmosphere_normalized": ""}}, {"operation_type": "", "operation_details": "add ethylene glycol and stir while heating until fully evaporated", "time": {"raw_string": "", "unit": "", "max_value": null, "min_value": null}, "temperature": {"raw_string": "130 °C", "unit": "°C", "max_value": 130.0, "min_value": 130.0}, "pH": {"raw_string": "", "max_value": null, "min_value": null}, "ratios": [], "atmosphere": {"raw_string": "", "atmosphere_normalized": ""}}, {"operation_type": "", "operation_details": "collect the resulting powder and grind it finely", "time": {"raw_string": "", "unit": "", "max_value": null, "min_value": null}, "temperature": {"raw_string": "", "unit": "", "max_value": null, "min_value": null}, "pH": {"raw_string": "", "max_value": null, "min_value": null}, "ratios": [], "atmosphere": {"raw_string": "", "atmosphere_normalized": ""}}, {"operation_type": "", "operation_details": "calcine the finely ground powder", "time": {"raw_string": "", "unit": "", "max_value": null, "min_value": null}, "temperature": {"raw_string": "500 °C", "unit": "°C", "max_value": 500.0, "min_value": 500.0}, "pH": {"raw_string": "", "max_value": null, "min_value": null}, "ratios": [], "atmosphere": {"raw_string": "", "atmosphere_normalized": ""}}], "phase_purity": {"impurity_phase": [], "phase_purity_details": "", "classification": "Pure", "characterization_methods": {"characterization_string": [], "characterization_normalized": []}}}
{"protocol": {"doi": "10.1007/s10904-023-02826-2", "target": {"material_string": "MgO/CuO", "material_form": "powder", "material_formula": "", "composition": [], "additives": [], "is_mixture": false, "phase": "", "oxygen_deficiency": "no", "oxidation_states": {}}, "metal_precursors": [{"material_string": "Mg(NO3)2·6H2O", "material_form": "", "material_formula": "Mg(NO3)2·6H2O", "composition": [{"formula": "Mg(NO3)2", "amount": "1", "elements": {"N": "2", "O": "6", "Mg": "1"}, "species": {"NO3": "2", "Mg": "1"}}, {"formula": "H2O", "amount": "6", "elements": {"H": "2", "O": "1"}, "species": {"H2O": "1"}}], "additives": [], "is_mixture": true, "phase": "", "oxygen_deficiency": "no", "oxidation_states": {"Mg": [2], "N": [5], "O": [-2]}}, {"material_string": "Cu(CH3COO)2·4H2O", "material_form": "", "material_formula": "Cu(CH3COO)2·4H2O", "composition": [{"formula": "Cu(CH3COO)2", "amount": "1", "elements": {"C": "4", "H": "6", "O": "4", "Cu": "1"}, "species": {"CH3COO": "2", "Cu": "1"}}, {"formula": "H2O", "amount": "4", "elements": {"H": "2", "O": "1"}, "species": {"H2O": "1"}}], "additives": [], "is_mixture": true, "phase": "", "oxygen_deficiency": "no", "oxidation_states": {"Cu": [2], "C": [0], "H": [1], "O": [-2]}}], "reagents": [{"reagent_string": "distilled water", "reagent_role": "", "pubchem_CID": 962, "iupac_name": "oxidane", "reagent_formula": "H2O", "smiles": "O"}, {"reagent_string": "tartaric acid", "reagent_role": "", "pubchem_CID": 444305, "iupac_name": "(2R,3R)-2,3-dihydroxybutanedioic acid", "reagent_formula": "C4H6O6", "smiles": "[C@@H]([C@H](C(=O)O)O)(C(=O)O)O"}, {"reagent_string": "ethylene glycol", "reagent_role": "", "pubchem_CID": 174, "iupac_name": "ethane-1,2-diol", "reagent_formula": "C2H6O2", "smiles": "C(CO)O"}]}, "operations": [{"operation_type": "", "operation_details": "dissolve the magnesium nitrate in distilled water", "time": {"raw_string": "", "unit": "", "max_value": null, "min_value": null}, "temperature": {"raw_string": "", "unit": "", "max_value": null, "min_value": null}, "pH": {"raw_string": "", "max_value": null, "min_value": null}, "ratios": [], "atmosphere": {"raw_string": "", "atmosphere_normalized": ""}}, {"operation_type": "", "operation_details": "dissolve the copper acetate in distilled water", "time": {"raw_string": "", "unit": "", "max_value": null, "min_value": null}, "temperature": {"raw_string": "", "unit": "", "max_value": null, "min_value": null}, "pH": {"raw_string": "", "max_value": null, "min_value": null}, "ratios": [], "atmosphere": {"raw_string": "", "atmosphere_normalized": ""}}, {"operation_type": "", "operation_details": "dissolve the tartaric acid in distilled water", "time": {"raw_string": "", "unit": "", "max_value": null, "min_value": null}, "temperature": {"raw_string": "", "unit": "", "max_value": null, "min_value": null}, "pH": {"raw_string": "", "max_value": null, "min_value": null}, "ratios": [], "atmosphere": {"raw_string": "", "atmosphere_normalized": ""}}, {"operation_type": "", "operation_details": "add the Mg solution dropwise into the Cu solution under stirring", "time": {"raw_string": "30 min", "unit": "min", "max_value": 30.0, "min_value": 30.0}, "temperature": {"raw_string": "", "unit": "", "max_value": null, "min_value": null}, "pH": {"raw_string": "", "max_value": null, "min_value": null}, "ratios": [], "atmosphere": {"raw_string": "", "atmosphere_normalized": ""}}, {"operation_type": "", "operation_details": "add the tartaric acid solution with further stirring", "time": {"raw_string": "30 min", "unit": "min", "max_value": 30.0, "min_value": 30.0}, "temperature": {"raw_string": "", "unit": "", "max_value": null, "min_value": null}, "pH": {"raw_string": "", "max_value": null, "min_value": null}, "ratios": [], "atmosphere": {"raw_string": "", "atmosphere_normalized": ""}}, {"operation_type": "", "operation_details": "add ethylene glycol and stir with heating to complete evaporation", "time": {"raw_string": "", "unit": "", "max_value": null, "min_value": null}, "temperature": {"raw_string": "130 °C", "unit": "°C", "max_value": 130.0, "min_value": 130.0}, "pH": {"raw_string": "", "max_value": null, "min_value": null}, "ratios": [], "atmosphere": {"raw_string": "", "atmosphere_normalized": ""}}, {"operation_type": "", "operation_details": "collect and finely grind the resulting powder", "time": {"raw_string": "", "unit": "", "max_value": null, "min_value": null}, "temperature": {"raw_string": "", "unit": "", "max_value": null, "min_value": null}, "pH": {"raw_string": "", "max_value": null, "min_value": null}, "ratios": [], "atmosphere": {"raw_string": "", "atmosphere_normalized": ""}}, {"operation_type": "", "operation_details": "calcine the ground powder further", "time": {"raw_string": "", "unit": "", "max_value": null, "min_value": null}, "temperature": {"raw_string": "700 °C", "unit": "°C", "max_value": 700.0, "min_value": 700.0}, "pH": {"raw_string": "", "max_value": null, "min_value": null}, "ratios": [], "atmosphere": {"raw_string": "", "atmosphere_normalized": ""}}], "phase_purity": {"impurity_phase": [], "phase_purity_details": "", "classification": "Pure", "characterization_methods": {"characterization_string": [], "characterization_normalized": []}}}
