Repository: hackingmaterials/sol-gel-data

# scripts/

Regenerates every numbered table and figure in the manuscript and the Supplementary
Information.

## Contents

- `figures_tables.ipynb` — one section per manuscript item. Table 2, Figure 2 and Figure 3
  are built from `sol_gel_dataset.jsonl`; Tables 3–5, Tables S2–S6 and Figures S1–S4 from
  the validation labels below.
- `validation/` — the human and LLM annotations for the 200-paper validation set:
  paper-level classification labels (`classification_human.jsonl`,
  `classification_LLM.jsonl`), the 286 records extracted by Gemini 3.0 Flash
  (`validation_LLM.jsonl`) and the 279 ground-truth records they are matched against

File: scripts/validation/validation_LLM.jsonl (part 19 of 37)
{"protocol": {"doi": "10.1007/s10800-022-01771-1", "target": {"material_string": "Te doped TiO2:Ti", "material_form": "thin film", "material_formula": "TiO2", "composition": [{"formula": "TiO2", "amount": "1", "elements": {"Ti": "1", "O": "2"}, "species": {"Ti": "1", "O": "2"}}], "additives": ["Te", "Ti"], "is_mixture": false, "phase": "", "oxygen_deficiency": "no", "oxidation_states": {"Ti": [4], "O": [-2]}}, "metal_precursors": [{"material_string": "Ti(OC4H9)4", "material_form": "", "material_formula": "Ti(OC4H9)4", "composition": [{"formula": "Ti(OC4H9)4", "amount": "1", "elements": {"O": "4", "C": "16", "H": "36", "Ti": "1"}, "species": {"O": "4", "C": "16", "H": "36", "Ti": "1"}}], "additives": [], "is_mixture": false, "phase": "", "oxygen_deficiency": "no", "oxidation_states": {"Ti": [4], "O": [-2], "C": [-2], "H": [1]}}, {"material_string": "Te(OH)6", "material_form": "", "material_formula": "Te(OH)6", "composition": [{"formula": "Te(OH)6", "amount": "1", "elements": {"O": "6", "H": "6", "Te": "1"}, "species": {"OH": "6", "Te": "1"}}], "additives": [], "is_mixture": false, "phase": "", "oxygen_deficiency": "no", "oxidation_states": {"Te": [6], "O": [-2], "H": [1]}}], "reagents": [{"reagent_string": "ethanol", "reagent_role": "solvent", "pubchem_CID": 702, "iupac_name": "ethanol", "reagent_formula": "C2H6O", "smiles": "CCO"}, {"reagent_string": "water", "reagent_role": "solvent", "pubchem_CID": 962, "iupac_name": "oxidane", "reagent_formula": "H2O", "smiles": "O"}, {"reagent_string": "acetic acid", "reagent_role": "unspecified", "pubchem_CID": 176, "iupac_name": "acetic acid", "reagent_formula": "C2H4O2", "smiles": "CC(=O)O"}]}, "operations": [{"operation_type": "mixing", "operation_details": "4.0 mL of titanium tetra isopropoxide (TTIP), ethanol, water, and 1.0 mL acetic acid mixed", "time": {"raw_string": "3 h", "unit": "h", "max_value": 3.0, "min_value": 3.0}, "temperature": {"raw_string": "50 °C", "unit": "°C", "max_value": 50.0, "min_value": 50.0}, "pH": {"raw_string": "", "max_value": null, "min_value": null}, "ratios": [], "atmosphere": {"raw_string": "", "atmosphere_normalized": ""}}, {"operation_type": "mixing", "operation_details": "4.0 mL of Te(OH)6 tellurium acid added into the sol and stirred at 500 rpm", "time": {"raw_string": "", "unit": "", "max_value": null, "min_value": null}, "temperature": {"raw_string": "50 °C", "unit": "°C", "max_value": 50.0, "min_value": 50.0}, "pH": {"raw_string": "", "max_value": null, "min_value": null}, "ratios": [], "atmosphere": {"raw_string": "", "atmosphere_normalized": ""}}, {"operation_type": "deposition", "operation_details": "dipping the TiO2/Ti electrode into the sol-gel", "time": {"raw_string": "", "unit": "", "max_value": null, "min_value": null}, "temperature": {"raw_string": "", "unit": "", "max_value": null, "min_value": null}, "pH": {"raw_string": "", "max_value": null, "min_value": null}, "ratios": [], "atmosphere": {"raw_string": "", "atmosphere_normalized": ""}}, {"operation_type": "heating", "operation_details": "annealed in air", "time": {"raw_string": "1.5 h", "unit": "h", "max_value": 1.5, "min_value": 1.5}, "temperature": {"raw_string": "150 °C", "unit": "°C", "max_value": 150.0, "min_value": 150.0}, "pH": {"raw_string": "", "max_value": null, "min_value": null}, "ratios": [], "atmosphere": {"raw_string": "air", "atmosphere_normalized": "Air"}}], "phase_purity": {"impurity_phase": [], "phase_purity_details": "anatase TiO2 where the XRD pattern of peaks 2θ of 38°, 47°, and 55° agrees with JCPDS no 96-153-4879", "classification": "Pure", "characterization_methods": {"characterization_string": ["XRD", "FESEM", "EDX", "FTIR", "UV-Vis"], "characterization_normalized": ["X-ray Diffraction (XRD)", "Scanning Electron Microscopy (SEM)", "Energy Dispersive X-ray Spectroscopy (EDS)", "Fourier Transform Infrared Spectroscopy (FTIR)", "UV-Vis Spectroscopy"]}}}
{"protocol": {"doi": "10.1016/j.mseb.2020.114624", "target": {"material_string": "(Ba1-xSmx)(Ti1-xFex)O3", "material_form": "powder", "material_formula": "(Ba1-xSmx)(Ti1-xFex)O3", "composition": [{"formula": "(Ba1-xSmx)(Ti1-xFex)O3", "amount": "1", "elements": {"Ba": "1-x", "Sm": "x", "Ti": "1-x", "Fe": "x", "O": "3"}, "species": {"Ba": "1-x", "Sm": "x", "Ti": "1-x", "Fe": "x", "O": "3"}}], "additives": [], "is_mixture": false, "phase": "", "oxygen_deficiency": "no", "oxidation_states": {}}, "metal_precursors": [{"material_string": "Sm2O3", "material_form": "", "material_formula": "Sm2O3", "composition": [{"formula": "Sm2O3", "amount": "1", "elements": {"Sm": "2", "O": "3"}, "species": {"Sm": "2", "O": "3"}}], "additives": [], "is_mixture": false, "phase": "", "oxygen_deficiency": "no", "oxidation_states": {"Sm": [3], "O": [-2]}}, {"material_string": "Fe(NO3)3·9H2O", "material_form": "", "material_formula": "Fe(NO3)3·9H2O", "composition": [{"formula": "Fe(NO3)3", "amount": "1", "elements": {"N": "3", "O": "9", "Fe": "1"}, "species": {"NO3": "3", "Fe": "1"}}, {"formula": "H2O", "amount": "9", "elements": {"H": "2", "O": "1"}, "species": {"H2O": "1"}}], "additives": [], "is_mixture": true, "phase": "", "oxygen_deficiency": "no", "oxidation_states": {"Fe": [3], "N": [5], "O": [-2]}}, {"material_string": "Ba(NO3)2", "material_form": "", "material_formula": "Ba(NO3)2", "composition": [{"formula": "Ba(NO3)2", "amount": "1", "elements": {"N": "2", "O": "6", "Ba": "1"}, "species": {"NO3": "2", "Ba": "1"}}], "additives": [], "is_mixture": false, "phase": "", "oxygen_deficiency": "no", "oxidation_states": {"Ba": [2], "N": [5], "O": [-2]}}, {"material_string": "C12H28O4Ti", "material_form": "", "material_formula": "C12H28O4Ti", "composition": [{"formula": "C12H28O4Ti", "amount": "1", "elements": {"C": "12", "H": "28", "O": "4", "Ti": "1"}, "species": {"C": "12", "H": "28", "O": "4", "Ti": "1"}}], "additives": [], "is_mixture": false, "phase": "", "oxygen_deficiency": "no", "oxidation_states": {"C": [-2], "H": [1], "O": [-2], "Ti": [4]}}], "reagents": [{"reagent_string": "nitric acid", "reagent_role": "solvent", "pubchem_CID": 944, "iupac_name": "nitric acid", "reagent_formula": "HNO3", "smiles": "[N+](=O)(O)[O-]"}, {"reagent_string": "distilled water", "reagent_role": "solvent", "pubchem_CID": 962, "iupac_name": "oxidane", "reagent_formula": "H2O", "smiles": "O"}]}, "operations": [{"operation_type": "mixing", "operation_details": "stoichiometric amount of Sm2O3 dissolved in 20 ml of concentrated nitric acid; then Fe-based solution (ferric nitrate nonahydrate in distilled water) was added", "time": {"raw_string": "", "unit": "", "max_value": null, "min_value": null}, "temperature": {"raw_string": "", "unit": "", "max_value": null, "min_value": null}, "pH": {"raw_string": "", "max_value": null, "min_value": null}, "ratios": [], "atmosphere": {"raw_string": "", "atmosphere_normalized": ""}}, {"operation_type": "mixing", "operation_details": "stoichiometric amount of Ba(NO3)2 dissolved in 100 ml of water; then C12H28O4Ti was added under continuous stirring", "time": {"raw_string": "", "unit": "", "max_value": null, "min_value": null}, "temperature": {"raw_string": "", "unit": "", "max_value": null, "min_value": null}, "pH": {"raw_string": "", "max_value": null, "min_value": null}, "ratios": [], "atmosphere": {"raw_string": "", "atmosphere_normalized": ""}}, {"operation_type": "mixing", "operation_details": "Sm-Fe based transparent solution added to Ba-Ti based solution under continuous stirring", "time": {"raw_string": "", "unit": "", "max_value": null, "min_value": null}, "temperature": {"raw_string": "", "unit": "", "max_value": null, "min_value": null}, "pH": {"raw_string": "", "max_value": null, "min_value": null}, "ratios": [], "atmosphere": {"raw_string": "", "atmosphere_normalized": ""}}, {"operation_type": "heating", "operation_details": "heated until all liquid gets evaporated to form a light yellow color-fluffy mass", "time": {"raw_string": "", "unit": "", "max_value": null, "min_value": null}, "temperature": {"raw_string": "", "unit": "", "max_value": null, "min_value": null}, "pH": {"raw_string": "", "max_value": null, "min_value": null}, "ratios": [], "atmosphere": {"raw_string": "", "atmosphere_normalized": ""}}, {"operation_type": "heating", "operation_details": "calcined for the formation of the compound", "time": {"raw_string": "4 h", "unit": "h", "max_value": 4.0, "min_value": 4.0}, "temperature": {"raw_string": "950 °C", "unit": "°C", "max_value": 950.0, "min_value": 950.0}, "pH": {"raw_string": "", "max_value": null, "min_value": null}, "ratios": [], "atmosphere": {"raw_string": "", "atmosphere_normalized": ""}}, {"operation_type": "pressing", "operation_details": "fine powder shaped into cylindrical pellets of varying sizes (1–3 mm)", "time": {"raw_string": "", "unit": "", "max_value": null, "min_value": null}, "temperature": {"raw_string": "", "unit": "", "max_value": null, "min_value": null}, "pH": {"raw_string": "", "max_value": null, "min_value": null}, "ratios": [], "atmosphere": {"raw_string": "", "atmosphere_normalized": ""}}, {"operation_type": "heating", "operation_details": "sintered at an optimized sintering temperature", "time": {"raw_string": "4 h", "unit": "h", "max_value": 4.0, "min_value": 4.0}, "temperature": {"raw_string": "1050 °C", "unit": "°C", "max_value": 1050.0, "min_value": 1050.0}, "pH": {"raw_string": "", "max_value": null, "min_value": null}, "ratios": [], "atmosphere": {"raw_string": "", "atmosphere_normalized": ""}}], "phase_purity": {"impurity_phase": [], "phase_purity_details": "All the peaks of ferrite modified samples (x = 0.1–0.5) corresponds to the signature characteristics of BaTiO3 confirming the formation of single phase compounds.", "classification": "Pure", "characterization_methods": {"characterization_string": ["XRD", "SEM", "EDX", "FESEM", "EDS", "VSM"], "characterization_normalized": ["X-ray Diffraction (XRD)", "Scanning Electron Microscopy (SEM)", "Energy Dispersive X-ray Spectroscopy (EDS)", "Vibrating Sample Magnetometry (VSM)"]}}}
{"protocol": {"doi": "10.1016/j.materresbull.2010.06.019", "target": {"material_string": "Sr2Fe1.33Mo0.66O6", "material_form": "powder", "material_formula": "Sr2Fe1.33Mo0.66O6", "composition": [{"formula": "Sr2Fe1.33Mo0.66O6", "amount": "1", "elements": {"Sr": "2", "Fe": "1.33", "Mo": "0.66", "O": "6"}, "species": {"Sr": "2", "Fe": "1.33", "Mo": "0.66", "O": "6"}}], "additives": [], "is_mixture": false, "phase": "", "oxygen_deficiency": "no", "oxidation_states": {}}, "metal_precursors": [{"material_string": "Sr(NO3)2", "material_form": "", "material_formula": "Sr(NO3)2", "composition": [{"formula": "Sr(NO3)2", "amount": "1", "elements": {"N": "2", "O": "6", "Sr": "1"}, "species": {"NO3": "2", "Sr": "1"}}], "additives": [], "is_mixture": false, "phase": "", "oxygen_deficiency": "no", "oxidation_states": {"Sr": [2], "N": [5], "O": [-2]}}, {"material_string": "Fe(NO3)3·9H2O", "material_form": "", "material_formula": "Fe(NO3)3·9H2O", "composition": [{"formula": "Fe(NO3)3", "amount": "1", "elements": {"N": "3", "O": "9", "Fe": "1"}, "species": {"NO3": "3", "Fe": "1"}}, {"formula": "H2O", "amount": "9", "elements": {"H": "2", "O": "1"}, "species": {"H2O": "1"}}], "additives": [], "is_mixture": true, "phase": "", "oxygen_deficiency": "no", "oxidation_states": {"Fe": [3], "N": [5], "O": [-2]}}, {"material_string": "(NH4)6Mo7O24·4H2O", "material_form": "", "material_formula": "(NH4)6Mo7O24·4H2O", "composition": [{"formula": "(NH4)6Mo7O24", "amount": "1", "elements": {"N": "6", "H": "24", "Mo": "7", "O": "24"}, "species": {"NH4": "6", "Mo7O24": "1"}}, {"formula": "H2O", "amount": "4", "elements": {"H": "2", "O": "1"}, "species": {"H2O": "1"}}], "additives": [], "is_mixture": true, "phase": "", "oxygen_deficiency": "no", "oxidation_states": {"N": [-3], "H": [1], "Mo": [6], "O": [-2]}}], "reagents": [{"reagent_string": "citric acid", "reagent_role": "chelating agent", "pubchem_CID": 311, "iupac_name": "2-hydroxypropane-1,2,3-tricarboxylic acid", "reagent_formula": "C6H8O7", "smiles": "C(C(=O)O)C(CC(=O)O)(C(=O)O)O"}]}, "operations": [{"operation_type": "mixing", "operation_details": "Stoichiometric amounts of metal nitrates and ammonium molybdate dissolved in citric acid", "time": {"raw_string": "", "unit": "", "max_value": null, "min_value": null}, "temperature": {"raw_string": "", "unit": "", "max_value": null, "min_value": null}, "pH": {"raw_string": "", "max_value": null, "min_value": null}, "ratios": [], "atmosphere": {"raw_string": "", "atmosphere_normalized": ""}}, {"operation_type": "mixing", "operation_details": "citrate and nitrate solutions slowly concentrated to lead to organic resins", "time": {"raw_string": "", "unit": "", "max_value": null, "min_value": null}, "temperature": {"raw_string": "", "unit": "", "max_value": null, "min_value": null}, "pH": {"raw_string": "", "max_value": null, "min_value": null}, "ratios": [], "atmosphere": {"raw_string": "", "atmosphere_normalized": ""}}, {"operation_type": "heating", "operation_details": "resins dried at 180 °C", "time": {"raw_string": "", "unit": "", "max_value": null, "min_value": null}, "temperature": {"raw_string": "180 °C", "unit": "°C", "max_value": 180.0, "min_value": 180.0}, "pH": {"raw_string": "", "max_value": null, "min_value": null}, "ratios": [], "atmosphere": {"raw_string": "", "atmosphere_normalized": ""}}, {"operation_type": "heating", "operation_details": "slowly decomposed at temperatures up to 600 °C", "time": {"raw_string": "", "unit": "", "max_value": null, "min_value": null}, "temperature": {"raw_string": "600 °C", "unit": "°C", "max_value": 600.0, "min_value": 600.0}, "pH": {"raw_string": "", "max_value": null, "min_value": null}, "ratios": [], "atmosphere": {"raw_string": "", "atmosphere_normalized": ""}}, {"operation_type": "heating", "operation_details": "treatment at 800 °C in air for 2 h", "time": {"raw_string": "2 h", "unit": "h", "max_value": 2.0, "min_value": 2.0}, "temperature": {"raw_string": "800 °C", "unit": "°C", "max_value": 800.0, "min_value": 800.0}, "pH": {"raw_string": "", "max_value": null, "min_value": null}, "ratios": [], "atmosphere": {"raw_string": "air", "atmosphere_normalized": "Air"}}, {"operation_type": "heating", "operation_details": "treated in air at 1000 °C for 24 h", "time": {"raw_string": "24 h", "unit": "h", "max_value": 24.0, "min_value": 24.0}, "temperature": {"raw_string": "1000 °C", "unit": "°C", "max_value": 1000.0, "min_value": 1000.0}, "pH": {"raw_string": "", "max_value": null, "min_value": null}, "ratios": [], "atmosphere": {"raw_string": "air", "atmosphere_normalized": "Air"}}, {"operation_type": "heating", "operation_details": "fired at 1300 °C in two periods totaling 12 h", "time": {"raw_string": "12 h", "unit": "h", "max_value": 12.0, "min_value": 12.0}, "temperature": {"raw_string": "1300 °C", "unit": "°C", "max_value": 1300.0, "min_value": 1300.0}, "pH": {"raw_string": "", "max_value": null, "min_value": null}, "ratios": [], "atmosphere": {"raw_string": "", "atmosphere_normalized": ""}}], "phase_purity": {"impurity_phase": [{"material_string": "SrMoO4", "material_form": "", "material_formula": "SrMoO4", "composition": [{"formula": "SrMoO4", "amount": "1", "elements": {"Sr": "1", "Mo": "1", "O": "4"}, "species": {"Sr": "1", "MoO4": "1"}}], "additives": [], "is_mixture": false, "phase": "", "oxygen_deficiency": "no", "oxidation_states": {"Sr": [2], "Mo": [6], "O": [-2]}}], "phase_purity_details": "6.2(2) wt% of SrMoO4 for the sample SFM; presence of small amounts of SrMoO4 is the result of an uncompleted reaction", "classification": "Impure", "characterization_methods": {"characterization_string": ["XRPD", "Mössbauer spectroscopy", "TGA"], "characterization_normalized": ["X-ray Diffraction (XRD)", "Mössbauer Spectroscopy", "Thermogravimetric Analysis (TGA)"]}}}
{"protocol": {"doi": "10.1016/j.materresbull.2010.06.019", "target": {"material_string": "Sr2Fe1.33Mo0.66O5.88", "material_form": "powder", "material_formula": "Sr2Fe1.33Mo0.66O5.88", "composition": [{"formula": "Sr2Fe1.33Mo0.66O5.88", "amount": "1", "elements": {"Sr": "2", "Fe": "1.33", "Mo": "0.66", "O": "5.88"}, "species": {"Sr": "2", "Fe": "1.33", "Mo": "0.66", "O": "5.88"}}], "additives": [], "is_mixture": false, "phase": "", "oxygen_deficiency": "no", "oxidation_states": {}}, "metal_precursors": [{"material_string": "Sr(NO3)2", "material_form": "", "material_formula": "Sr(NO3)2", "composition": [{"formula": "Sr(NO3)2", "amount": "1", "elements": {"N": "2", "O": "6", "Sr": "1"}, "species": {"NO3": "2", "Sr": "1"}}], "additives": [], "is_mixture": false, "phase": "", "oxygen_deficiency": "no", "oxidation_states": {"Sr": [2], "N": [5], "O": [-2]}}, {"material_string": "Fe(NO3)3·9H2O", "material_form": "", "material_formula": "Fe(NO3)3·9H2O", "composition": [{"formula": "Fe(NO3)3", "amount": "1", "elements": {"N": "3", "O": "9", "Fe": "1"}, "species": {"NO3": "3", "Fe": "1"}}, {"formula": "H2O", "amount": "9", "elements": {"H": "2", "O": "1"}, "species": {"H2O": "1"}}], "additives": [], "is_mixture": true, "phase": "", "oxygen_deficiency": "no", "oxidation_states": {"Fe": [3], "N": [5], "O": [-2]}}, {"material_string": "(NH4)6Mo7O24·4H2O", "material_form": "", "material_formula": "(NH4)6Mo7O24·4H2O", "composition": [{"formula": "(NH4)6Mo7O24", "amount": "1", "elements": {"N": "6", "H": "24", "Mo": "7", "O": "24"}, "species": {"NH4": "6", "Mo7O24": "1"}}, {"formula": "H2O", "amount": "4", "elements": {"H": "2", "O": "1"}, "species": {"H2O": "1"}}], "additives": [], "is_mixture": true, "phase": "", "oxygen_deficiency": "no", "oxidation_states": {"N": [-3], "H": [1], "Mo": [6], "O": [-2]}}], "reagents": [{"reagent_string": "citric acid", "reagent_role": "chelating agent", "pubchem_CID": 311, "iupac_name": "2-hydroxypropane-1,2,3-tricarboxylic acid", "reagent_formula": "C6H8O7", "smiles": "C(C(=O)O)C(CC(=O)O)(C(=O)O)O"}]}, "operations": [{"operation_type": "heating", "operation_details": "topotactic reduction of SFM in H2/N2 (5%/95%) flow at 600 °C for 10 h", "time": {"raw_string": "10 h", "unit": "h", "max_value": 10.0, "min_value": 10.0}, "temperature": {"raw_string": "600 °C", "unit": "°C", "max_value": 600.0, "min_value": 600.0}, "pH": {"raw_string": "", "max_value": null, "min_value": null}, "ratios": [], "atmosphere": {"raw_string": "H2/N2", "atmosphere_normalized": "Forming Gas (dilute H2 in N2/Ar)"}}], "phase_purity": {"impurity_phase": [{"material_string": "SrMoO4", "material_form": "", "material_formula": "SrMoO4", "composition": [{"formula": "SrMoO4", "amount": "1", "elements": {"Sr": "1", "Mo": "1", "O": "4"}, "species": {"Sr": "1", "MoO4": "1"}}], "additives": [], "is_mixture": false, "phase": "", "oxygen_deficiency": "no", "oxidation_states": {"Sr": [2], "Mo": [6], "O": [-2]}}], "phase_purity_details": "6.2(2) wt% of SrMoO4 for the sample SFM60", "classification": "Impure", "characterization_methods": {"characterization_string": ["XRPD", "Mössbauer spectroscopy", "TGA"], "characterization_normalized": ["X-ray Diffraction (XRD)", "Mössbauer Spectroscopy", "Thermogravimetric Analysis (TGA)"]}}}
{"protocol": {"doi": "10.1016/j.materresbull.2010.06.019", "target": {"material_string": "Sr2Fe1.33Mo0.66O5.83", "material_form": "powder", "material_formula": "Sr2Fe1.33Mo0.66O5.83", "composition": [{"formula": "Sr2Fe1.33Mo0.66O5.83", "amount": "1", "elements": {"Sr": "2", "Fe": "1.33", "Mo": "0.66", "O": "5.83"}, "species": {"Sr": "2", "Fe": "1.33", "Mo": "0.66", "O": "5.83"}}], "additives": [], "is_mixture": false, "phase": "", "oxygen_deficiency": "no", "oxidation_states": {}}, "metal_precursors": [{"material_string": "Sr(NO3)2", "material_form": "", "material_formula": "Sr(NO3)2", "composition": [{"formula": "Sr(NO3)2", "amount": "1", "elements": {"N": "2", "O": "6", "Sr": "1"}, "species": {"NO3": "2", "Sr": "1"}}], "additives": [], "is_mixture": false, "phase": "", "oxygen_deficiency": "no", "oxidation_states": {"Sr": [2], "N": [5], "O": [-2]}}, {"material_string": "Fe(NO3)3·9H2O", "material_form": "", "material_formula": "Fe(NO3)3·9H2O", "composition": [{"formula": "Fe(NO3)3", "amount": "1", "elements": {"N": "3", "O": "9", "Fe": "1"}, "species": {"NO3": "3", "Fe": "1"}}, {"formula": "H2O", "amount": "9", "elements": {"H": "2", "O": "1"}, "species": {"H2O": "1"}}], "additives": [], "is_mixture": true, "phase": "", "oxygen_deficiency": "no", "oxidation_states": {"Fe": [3], "N": [5], "O": [-2]}}, {"material_string": "(NH4)6Mo7O24·4H2O", "material_form": "", "material_formula": "(NH4)6Mo7O24·4H2O", "composition": [{"formula": "(NH4)6Mo7O24", "amount": "1", "elements": {"N": "6", "H": "24", "Mo": "7", "O": "24"}, "species": {"NH4": "6", "Mo7O24": "1"}}, {"formula": "H2O", "amount": "4", "elements": {"H": "2", "O": "1"}, "species": {"H2O": "1"}}], "additives": [], "is_mixture": true, "phase": "", "oxygen_deficiency": "no", "oxidation_states": {"N": [-3], "H": [1], "Mo": [6], "O": [-2]}}], "reagents": [{"reagent_string": "citric acid", "reagent_role": "chelating agent", "pubchem_CID": 311, "iupac_name": "2-hydroxypropane-1,2,3-tricarboxylic acid", "reagent_formula": "C6H8O7", "smiles": "C(C(=O)O)C(CC(=O)O)(C(=O)O)O"}]}, "operations": [{"operation_type": "heating", "operation_details": "topotactic reduction of SFM in H2/N2 (5%/95%) flow at 700 °C for 10 h", "time": {"raw_string": "10 h", "unit": "h", "max_value": 10.0, "min_value": 10.0}, "temperature": {"raw_string": "700 °C", "unit": "°C", "max_value": 700.0, "min_value": 700.0}, "pH": {"raw_string": "", "max_value": null, "min_value": null}, "ratios": [], "atmosphere": {"raw_string": "H2/N2", "atmosphere_normalized": "Forming Gas (dilute H2 in N2/Ar)"}}], "phase_purity": {"impurity_phase": [{"material_string": "SrMoO4", "material_form": "", "material_formula": "SrMoO4", "composition": [{"formula": "SrMoO4", "amount": "1", "elements": {"Sr": "1", "Mo": "1", "O": "4"}, "species": {"Sr": "1", "MoO4": "1"}}], "additives": [], "is_mixture": false, "phase": "", "oxygen_deficiency": "no", "oxidation_states": {"Sr": [2], "Mo": [6], "O": [-2]}}], "phase_purity_details": "5.8(2) wt% of SrMoO4 for the sample SFM70", "classification": "Impure", "characterization_methods": {"characterization_string": ["XRPD", "Mössbauer spectroscopy", "TGA"], "characterization_normalized": ["X-ray Diffraction (XRD)", "Mössbauer Spectroscopy", "Thermogravimetric Analysis (TGA)"]}}}
{"protocol": {"doi": "10.1016/j.materresbull.2010.06.019", "target": {"material_string": "Sr2Fe1.33Mo0.66O5.80", "material_form": "powder", "material_formula": "Sr2Fe1.33Mo0.66O5.80", "composition": [{"formula": "Sr2Fe1.33Mo0.66O5.80", "amount": "1", "elements": {"Sr": "2", "Fe": "1.33", "Mo": "0.66", "O": "5.8"}, "species": {"Sr": "2", "Fe": "1.33", "Mo": "0.66", "O": "5.8"}}], "additives": [], "is_mixture": false, "phase": "", "oxygen_deficiency": "no", "oxidation_states": {}}, "metal_precursors": [{"material_string": "Sr(NO3)2", "material_form": "", "material_formula": "Sr(NO3)2", "composition": [{"formula": "Sr(NO3)2", "amount": "1", "elements": {"N": "2", "O": "6", "Sr": "1"}, "species": {"NO3": "2", "Sr": "1"}}], "additives": [], "is_mixture": false, "phase": "", "oxygen_deficiency": "no", "oxidation_states": {"Sr": [2], "N": [5], "O": [-2]}}, {"material_string": "Fe(NO3)3·9H2O", "material_form": "", "material_formula": "Fe(NO3)3·9H2O", "composition": [{"formula": "Fe(NO3)3", "amount": "1", "elements": {"N": "3", "O": "9", "Fe": "1"}, "species": {"NO3": "3", "Fe": "1"}}, {"formula": "H2O", "amount": "9", "elements": {"H": "2", "O": "1"}, "species": {"H2O": "1"}}], "additives": [], "is_mixture": true, "phase": "", "oxygen_deficiency": "no", "oxidation_states": {"Fe": [3], "N": [5], "O": [-2]}}, {"material_string": "(NH4)6Mo7O24·4H2O", "material_form": "", "material_formula": "(NH4)6Mo7O24·4H2O", "composition": [{"formula": "(NH4)6Mo7O24", "amount": "1", "elements": {"N": "6", "H": "24", "Mo": "7", "O": "24"}, "species": {"NH4": "6", "Mo7O24": "1"}}, {"formula": "H2O", "amount": "4", "elements": {"H": "2", "O": "1"}, "species": {"H2O": "1"}}], "additives": [], "is_mixture": true, "phase": "", "oxygen_deficiency": "no", "oxidation_states": {"N": [-3], "H": [1], "Mo": [6], "O": [-2]}}], "reagents": [{"reagent_string": "citric acid", "reagent_role": "chelating agent", "pubchem_CID": 311, "iupac_name": "2-hydroxypropane-1,2,3-tricarboxylic acid", "reagent_formula": "C6H8O7", "smiles": "C(C(=O)O)C(CC(=O)O)(C(=O)O)O"}]}, "operations": [{"operation_type": "heating", "operation_details": "topotactic reduction of SFM in H2/N2 (5%/95%) flow at 800 °C for 10 h", "time": {"raw_string": "10 h", "unit": "h", "max_value": 10.0, "min_value": 10.0}, "temperature": {"raw_string": "800 °C", "unit": "°C", "max_value": 800.0, "min_value": 800.0}, "pH": {"raw_string": "", "max_value": null, "min_value": null}, "ratios": [], "atmosphere": {"raw_string": "H2/N2", "atmosphere_normalized": "Forming Gas (dilute H2 in N2/Ar)"}}], "phase_purity": {"impurity_phase": [{"material_string": "SrMoO4", "material_form": "", "material_formula": "SrMoO4", "composition": [{"formula": "SrMoO4", "amount": "1", "elements": {"Sr": "1", "Mo": "1", "O": "4"}, "species": {"Sr": "1", "MoO4": "1"}}], "additives": [], "is_mixture": false, "phase": "", "oxygen_deficiency": "no", "oxidation_states": {"Sr": [2], "Mo": [6], "O": [-2]}}], "phase_purity_details": "5.6(1) wt% of SrMoO4 for the sample SFM80", "classification": "Impure", "characterization_methods": {"characterization_string": ["XRPD", "Mössbauer spectroscopy", "TGA"], "characterization_normalized": ["X-ray Diffraction (XRD)", "Mössbauer Spectroscopy", "Thermogravimetric Analysis (TGA)"]}}}
{"protocol": {"doi": "10.1016/j.materresbull.2010.06.019", "target": {"material_string": "Sr2Fe1.20Mo0.80O6-δ", "material_form": "powder", "material_formula": "Sr2Fe1.20Mo0.80O6", "composition": [{"formula": "Sr2Fe1.20Mo0.80O6", "amount": "1", "elements": {"Sr": "2", "Fe": "1.2", "Mo": "0.8", "O": "6"}, "species": {"Sr": "2", "Fe": "1.2", "Mo": "0.8", "O": "6"}}], "additives": [], "is_mixture": false, "phase": "", "oxygen_deficiency": "yes", "oxidation_states": {}}, "metal_precursors": [{"material_string": "Sr(NO3)2", "material_form": "", "material_formula": "Sr(NO3)2", "composition": [{"formula": "Sr(NO3)2", "amount": "1", "elements": {"N": "2", "O": "6", "Sr": "1"}, "species": {"NO3": "2", "Sr": "1"}}], "additives": [], "is_mixture": false, "phase": "", "oxygen_deficiency": "no", "oxidation_states": {"Sr": [2], "N": [5], "O": [-2]}}, {"material_string": "Fe(NO3)3·9H2O", "material_form": "", "material_formula": "Fe(NO3)3·9H2O", "composition": [{"formula": "Fe(NO3)3", "amount": "1", "elements": {"N": "3", "O": "9", "Fe": "1"}, "species": {"NO3": "3", "Fe": "1"}}, {"formula": "H2O", "amount": "9", "elements": {"H": "2", "O": "1"}, "species": {"H2O": "1"}}], "additives": [], "is_mixture": true, "phase": "", "oxygen_deficiency": "no", "oxidation_states": {"Fe": [3], "N": [5], "O": [-2]}}, {"material_string": "(NH4)6Mo7O24·4H2O", "material_form": "", "material_formula": "(NH4)6Mo7O24·4H2O", "composition": [{"formula": "(NH4)6Mo7O24", "amount": "1", "elements": {"N": "6", "H": "24", "Mo": "7", "O": "24"}, "species": {"NH4": "6", "Mo7O24": "1"}}, {"formula": "H2O", "amount": "4", "elements": {"H": "2", "O": "1"}, "species": {"H2O": "1"}}], "additives": [], "is_mixture": true, "phase": "", "oxygen_deficiency": "no", "oxidation_states": {"N": [-3], "H": [1], "Mo": [6], "O": [-2]}}], "reagents": [{"reagent_string": "citric acid", "reagent_role": "chelating agent", "pubchem_CID": 311, "iupac_name": "2-hydroxypropane-1,2,3-tricarboxylic acid", "reagent_formula": "C6H8O7", "smiles": "C(C(=O)O)C(CC(=O)O)(C(=O)O)O"}]}, "operations": [{"operation_type": "heating", "operation_details": "topotactic reduction of SFM in H2/N2 (5%/95%) flow at 900 °C for 10 h", "time": {"raw_string": "10 h", "unit": "h", "max_value": 10.0, "min_value": 10.0}, "temperature": {"raw_string": "900 °C", "unit": "°C", "max_value": 900.0, "min_value": 900.0}, "pH": {"raw_string": "", "max_value": null, "min_value": null}, "ratios": [], "atmosphere": {"raw_string": "H2/N2", "atmosphere_normalized": "Forming Gas (dilute H2 in N2/Ar)"}}], "phase_purity": {"impurity_phase": [{"material_string": "SrMoO4", "material_form": "", "material_formula": "SrMoO4", "composition": [{"formula": "SrMoO4", "amount": "1", "elements": {"Sr": "1", "Mo": "1", "O": "4"}, "species": {"Sr": "1", "MoO4": "1"}}], "additives": [], "is_mixture": false, "phase": "", "oxygen_deficiency": "no", "oxidation_states": {"Sr": [2], "Mo": [6], "O": [-2]}}], "phase_purity_details": "3.3(1) wt% of SrMoO4 for the sample SFM90", "classification": "Impure", "characterization_methods": {"characterization_string": ["XRPD", "Mössbauer spectroscopy", "TGA"], "characterization_normalized": ["X-ray Diffraction (XRD)", "Mössbauer Spectroscopy", "Thermogravimetric Analysis (TGA)"]}}}
{"protocol": {"doi": "10.1016/j.materresbull.2010.06.019", "target": {"material_string": "Sr2Fe1.17Mo0.83O6-δ", "material_form": "powder", "material_formula": "Sr2Fe1.17Mo0.83O6", "composition": [{"formula": "Sr2Fe1.17Mo0.83O6", "amount": "1", "elements": {"Sr": "2", "Fe": "1.17", "Mo": "0.83", "O": "6"}, "species": {"Sr": "2", "Fe": "1.17", "Mo": "0.83", "O": "6"}}], "additives": [], "is_mixture": false, "phase": "", "oxygen_deficiency": "yes", "oxidation_states": {}}, "metal_precursors": [{"material_string": "Sr(NO3)2", "material_form": "", "material_formula": "Sr(NO3)2", "composition": [{"formula": "Sr(NO3)2", "amount": "1", "elements": {"N": "2", "O": "6", "Sr": "1"}, "species": {"NO3": "2", "Sr": "1"}}], "additives": [], "is_mixture": false, "phase": "", "oxygen_deficiency": "no", "oxidation_states": {"Sr": [2], "N": [5], "O": [-2]}}, {"material_string": "Fe(NO3)3·9H2O", "material_form": "", "material_formula": "Fe(NO3)3·9H2O", "composition": [{"formula": "Fe(NO3)3", "amount": "1", "elements": {"N": "3", "O": "9", "Fe": "1"}, "species": {"NO3": "3", "Fe": "1"}}, {"formula": "H2O", "amount": "9", "elements": {"H": "2", "O": "1"}, "species": {"H2O": "1"}}], "additives": [], "is_mixture": true, "phase": "", "oxygen_deficiency": "no", "oxidation_states": {"Fe": [3], "N": [5], "O": [-2]}}, {"material_string": "(NH4)6Mo7O24·4H2O", "material_form": "", "material_formula": "(NH4)6Mo7O24·4H2O", "composition": [{"formula": "(NH4)6Mo7O24", "amount": "1", "elements": {"N": "6", "H": "24", "Mo": "7", "O": "24"}, "species": {"NH4": "6", "Mo7O24": "1"}}, {"formula": "H2O", "amount": "4", "elements": {"H": "2", "O": "1"}, "species": {"H2O": "1"}}], "additives": [], "is_mixture": true, "phase": "", "oxygen_deficiency": "no", "oxidation_states": {"N": [-3], "H": [1], "Mo": [6], "O": [-2]}}], "reagents": [{"reagent_string": "citric acid", "reagent_role": "chelating agent", "pubchem_CID": 311, "iupac_name": "2-hydroxypropane-1,2,3-tricarboxylic acid", "reagent_formula": "C6H8O7", "smiles": "C(C(=O)O)C(CC(=O)O)(C(=O)O)O"}]}, "operations": [{"operation_type": "heating", "operation_details": "topotactic reduction of SFM in H2/N2 (5%/95%) flow at 950 °C for 10 h", "time": {"raw_string": "10 h", "unit": "h", "max_value": 10.0, "min_value": 10.0}, "temperature": {"raw_string": "950 °C", "unit": "°C", "max_value": 950.0, "min_value": 950.0}, "pH": {"raw_string": "", "max_value": null, "min_value": null}, "ratios": [], "atmosphere": {"raw_string": "H2/N2", "atmosphere_normalized": "Forming Gas (dilute H2 in N2/Ar)"}}], "phase_purity": {"impurity_phase": [{"material_string": "SrMoO4", "material_form": "", "material_formula": "SrMoO4", "composition": [{"formula": "SrMoO4", "amount": "1", "elements": {"Sr": "1", "Mo": "1", "O": "4"}, "species": {"Sr": "1", "MoO4": "1"}}], "additives": [], "is_mixture": false, "phase": "", "oxygen_deficiency": "no", "oxidation_states": {"Sr": [2], "Mo": [6], "O": [-2]}}], "phase_purity_details": "1.0(1) wt% of SrMoO4 for the sample SFM95", "classification": "Impure", "characterization_methods": {"characterization_string": ["XRPD", "Mössbauer spectroscopy", "TGA"], "characterization_normalized": ["X-ray Diffraction (XRD)", "Mössbauer Spectroscopy", "Thermogravimetric Analysis (TGA)"]}}}
{"protocol": {"doi": "10.1016/j.materresbull.2010.06.019", "target": {"material_string": "Sr2Fe1-yMoyO6", "material_form": "powder", "material_formula": "Sr2Fe1-yMoyO6", "composition": [{"formula": "Sr2Fe1-yMoyO6", "amount": "1", "elements": {"Sr": "2", "Fe": "1-y", "Mo": "y", "O": "6"}, "species": {"Sr": "2", "Fe": "1-y", "Mo": "y", "O": "6"}}], "additives": [], "is_mixture": false, "phase": "", "oxygen_deficiency": "no", "oxidation_states": {}}, "metal_precursors": [{"material_string": "Sr(NO3)2", "material_form": "", "material_formula": "Sr(NO3)2", "composition": [{"formula": "Sr(NO3)2", "amount": "1", "elements": {"N": "2", "O": "6", "Sr": "1"}, "species": {"NO3": "2", "Sr": "1"}}], "additives": [], "is_mixture": false, "phase": "", "oxygen_deficiency": "no", "oxidation_states": {"Sr": [2], "N": [5], "O": [-2]}}, {"material_string": "Fe(NO3)3·9H2O", "material_form": "", "material_formula": "Fe(NO3)3·9H2O", "composition": [{"formula": "Fe(NO3)3", "amount": "1", "elements": {"N": "3", "O": "9", "Fe": "1"}, "species": {"NO3": "3", "Fe": "1"}}, {"formula": "H2O", "amount": "9", "elements": {"H": "2", "O": "1"}, "species": {"H2O": "1"}}], "additives": [], "is_mixture": true, "phase": "", "oxygen_deficiency": "no", "oxidation_states": {"Fe": [3], "N": [5], "O": [-2]}}, {"material_string": "(NH4)6Mo7O24·4H2O", "material_form": "", "material_formula": "(NH4)6Mo7O24·4H2O", "composition": [{"formula": "(NH4)6Mo7O24", "amount": "1", "elements": {"N": "6", "H": "24", "Mo": "7", "O": "24"}, "species": {"NH4": "6", "Mo7O24": "1"}}, {"formula": "H2O", "amount": "4", "elements": {"H": "2", "O": "1"}, "species": {"H2O": "1"}}], "additives": [], "is_mixture": true, "phase": "", "oxygen_deficiency": "no", "oxidation_states": {"N": [-3], "H": [1], "Mo": [6], "O": [-2]}}], "reagents": [{"reagent_string": "citric acid", "reagent_role": "chelating agent", "pubchem_CID": 311, "iupac_name": "2-hydroxypropane-1,2,3-tricarboxylic acid", "reagent_formula": "C6H8O7", "smiles": "C(C(=O)O)C(CC(=O)O)(C(=O)O)O"}]}, "operations": [{"operation_type": "heating", "operation_details": "topotactic reduction of SFM in H2/N2 (5%/95%) flow at 1000 °C for 10 h", "time": {"raw_string": "10 h", "unit": "h", "max_value": 10.0, "min_value": 10.0}, "temperature": {"raw_string": "1000 °C", "unit": "°C", "max_value": 1000.0, "min_value": 1000.0}, "pH": {"raw_string": "", "max_value": null, "min_value": null}, "ratios": [], "atmosphere": {"raw_string": "H2/N2", "atmosphere_normalized": "Forming Gas (dilute H2 in N2/Ar)"}}], "phase_purity": {"impurity_phase": [{"material_string": "Sr3Fe2O7-x", "material_form": "", "material_formula": "Sr3Fe2O7", "composition": [{"formula": "Sr3Fe2O7", "amount": "1", "elements": {"Sr": "3", "Fe": "2", "O": "7"}, "species": {"Sr": "3", "Fe": "2", "O": "7"}}], "additives": [], "is_mixture": false, "phase": "", "oxygen_deficiency": "yes", "oxidation_states": {}}, {"material_string": "Fe", "material_form": "", "material_formula": "Fe", "composition": [{"formula": "Fe", "amount": "1", "elements": {"Fe": "1"}, "species": {"Fe": "1"}}], "additives": [], "is_mixture": false, "phase": "", "oxygen_deficiency": "no", "oxidation_states": {"Fe": [0]}}], "phase_purity_details": "impurities are Sr3Fe2O6 (34 ± 1%) and metallic iron (1.8 ± 0.2%) for reduction at 1000 °C", "classification": "Impure", "characterization_methods": {"characterization_string": ["XRPD", "Mössbauer spectroscopy", "TGA"], "characterization_normalized": ["X-ray Diffraction (XRD)", "Mössbauer Spectroscopy", "Thermogravimetric Analysis (TGA)"]}}}
