Repository: hackingmaterials/sol-gel-data

# scripts/

Regenerates every numbered table and figure in the manuscript and the Supplementary
Information.

## Contents

- `figures_tables.ipynb` — one section per manuscript item. Table 2, Figure 2 and Figure 3
  are built from `sol_gel_dataset.jsonl`; Tables 3–5, Tables S2–S6 and Figures S1–S4 from
  the validation labels below.
- `validation/` — the human and LLM annotations for the 200-paper validation set:
  paper-level classification labels (`classification_human.jsonl`,
  `classification_LLM.jsonl`), the 286 records extracted by Gemini 3.0 Flash
  (`validation_LLM.jsonl`) and the 279 ground-truth records they are matched against

File: scripts/validation/validation_human.jsonl (part 19 of 33)
{"protocol": {"doi": "10.1007/s10904-023-02826-2", "target": {"material_string": "MgO/Cu3MgO4", "material_form": "powder", "material_formula": "", "composition": [], "additives": [], "is_mixture": false, "phase": "", "oxygen_deficiency": "no", "oxidation_states": {}}, "metal_precursors": [{"material_string": "Mg(NO3)2·6H2O", "material_form": "", "material_formula": "Mg(NO3)2·6H2O", "composition": [{"formula": "Mg(NO3)2", "amount": "1", "elements": {"N": "2", "O": "6", "Mg": "1"}, "species": {"NO3": "2", "Mg": "1"}}, {"formula": "H2O", "amount": "6", "elements": {"H": "2", "O": "1"}, "species": {"H2O": "1"}}], "additives": [], "is_mixture": true, "phase": "", "oxygen_deficiency": "no", "oxidation_states": {"Mg": [2], "N": [5], "O": [-2]}}, {"material_string": "Cu(CH3COO)2·4H2O", "material_form": "", "material_formula": "Cu(CH3COO)2·4H2O", "composition": [{"formula": "Cu(CH3COO)2", "amount": "1", "elements": {"C": "4", "H": "6", "O": "4", "Cu": "1"}, "species": {"CH3COO": "2", "Cu": "1"}}, {"formula": "H2O", "amount": "4", "elements": {"H": "2", "O": "1"}, "species": {"H2O": "1"}}], "additives": [], "is_mixture": true, "phase": "", "oxygen_deficiency": "no", "oxidation_states": {"Cu": [2], "C": [0], "H": [1], "O": [-2]}}], "reagents": [{"reagent_string": "distilled water", "reagent_role": "", "pubchem_CID": 962, "iupac_name": "oxidane", "reagent_formula": "H2O", "smiles": "O"}, {"reagent_string": "tartaric acid", "reagent_role": "", "pubchem_CID": 444305, "iupac_name": "(2R,3R)-2,3-dihydroxybutanedioic acid", "reagent_formula": "C4H6O6", "smiles": "[C@@H]([C@H](C(=O)O)O)(C(=O)O)O"}, {"reagent_string": "ethylene glycol", "reagent_role": "", "pubchem_CID": 174, "iupac_name": "ethane-1,2-diol", "reagent_formula": "C2H6O2", "smiles": "C(CO)O"}]}, "operations": [{"operation_type": "", "operation_details": "dissolve magnesium nitrate in water", "time": {"raw_string": "", "unit": "", "max_value": null, "min_value": null}, "temperature": {"raw_string": "", "unit": "", "max_value": null, "min_value": null}, "pH": {"raw_string": "", "max_value": null, "min_value": null}, "ratios": [], "atmosphere": {"raw_string": "", "atmosphere_normalized": ""}}, {"operation_type": "", "operation_details": "dissolve copper acetate in water", "time": {"raw_string": "", "unit": "", "max_value": null, "min_value": null}, "temperature": {"raw_string": "", "unit": "", "max_value": null, "min_value": null}, "pH": {"raw_string": "", "max_value": null, "min_value": null}, "ratios": [], "atmosphere": {"raw_string": "", "atmosphere_normalized": ""}}, {"operation_type": "", "operation_details": "dissolve tartaric acid in water", "time": {"raw_string": "", "unit": "", "max_value": null, "min_value": null}, "temperature": {"raw_string": "", "unit": "", "max_value": null, "min_value": null}, "pH": {"raw_string": "", "max_value": null, "min_value": null}, "ratios": [], "atmosphere": {"raw_string": "", "atmosphere_normalized": ""}}, {"operation_type": "", "operation_details": "add the Mg solution to the Cu solution dropwise with stirring", "time": {"raw_string": "30 min", "unit": "min", "max_value": 30.0, "min_value": 30.0}, "temperature": {"raw_string": "", "unit": "", "max_value": null, "min_value": null}, "pH": {"raw_string": "", "max_value": null, "min_value": null}, "ratios": [], "atmosphere": {"raw_string": "", "atmosphere_normalized": ""}}, {"operation_type": "", "operation_details": "add tartaric acid solution and continue stirring", "time": {"raw_string": "30 min", "unit": "min", "max_value": 30.0, "min_value": 30.0}, "temperature": {"raw_string": "", "unit": "", "max_value": null, "min_value": null}, "pH": {"raw_string": "", "max_value": null, "min_value": null}, "ratios": [], "atmosphere": {"raw_string": "", "atmosphere_normalized": ""}}, {"operation_type": "", "operation_details": "add ethylene glycol and heat with stirring until evaporation completes", "time": {"raw_string": "", "unit": "", "max_value": null, "min_value": null}, "temperature": {"raw_string": "130 °C", "unit": "°C", "max_value": 130.0, "min_value": 130.0}, "pH": {"raw_string": "", "max_value": null, "min_value": null}, "ratios": [], "atmosphere": {"raw_string": "", "atmosphere_normalized": ""}}, {"operation_type": "", "operation_details": "collect the powder and grind it fine", "time": {"raw_string": "", "unit": "", "max_value": null, "min_value": null}, "temperature": {"raw_string": "", "unit": "", "max_value": null, "min_value": null}, "pH": {"raw_string": "", "max_value": null, "min_value": null}, "ratios": [], "atmosphere": {"raw_string": "", "atmosphere_normalized": ""}}, {"operation_type": "", "operation_details": "calcine the powder at higher temperature", "time": {"raw_string": "", "unit": "", "max_value": null, "min_value": null}, "temperature": {"raw_string": "900 °C", "unit": "°C", "max_value": 900.0, "min_value": 900.0}, "pH": {"raw_string": "", "max_value": null, "min_value": null}, "ratios": [], "atmosphere": {"raw_string": "", "atmosphere_normalized": ""}}], "phase_purity": {"impurity_phase": [], "phase_purity_details": "", "classification": "Pure", "characterization_methods": {"characterization_string": [], "characterization_normalized": []}}}
{"protocol": {"doi": "10.1016/j.tsf.2005.08.296", "target": {"material_string": "SiO2", "material_form": "thin film", "material_formula": "SiO2", "composition": [{"formula": "SiO2", "amount": "1", "elements": {"Si": "1", "O": "2"}, "species": {"Si": "1", "O": "2"}}], "additives": [], "is_mixture": false, "phase": "", "oxygen_deficiency": "no", "oxidation_states": {"Si": [4], "O": [-2]}}, "metal_precursors": [{"material_string": "tetraethoxysilane", "material_form": "", "material_formula": "", "composition": [], "additives": [], "is_mixture": false, "phase": "", "oxygen_deficiency": "no", "oxidation_states": {}}], "reagents": [{"reagent_string": "ethanol", "reagent_role": "", "pubchem_CID": 702, "iupac_name": "ethanol", "reagent_formula": "C2H6O", "smiles": "CCO"}, {"reagent_string": "acidic water", "reagent_role": "", "pubchem_CID": 962, "iupac_name": "oxidane", "reagent_formula": "H2O", "smiles": "O"}, {"reagent_string": "HCl", "reagent_role": "", "pubchem_CID": 313, "iupac_name": "chlorane", "reagent_formula": "ClH", "smiles": "Cl"}, {"reagent_string": "cetyltrimethylammonium bromide", "reagent_role": "", "pubchem_CID": 5974, "iupac_name": "hexadecyl(trimethyl)azanium bromide", "reagent_formula": "C19H42BrN", "smiles": "CCCCCCCCCCCCCCCC[N+](C)(C)C.[Br-]"}]}, "operations": [{"operation_type": "", "operation_details": "mix TEOS, ethanol and acidified water", "time": {"raw_string": "", "unit": "", "max_value": null, "min_value": null}, "temperature": {"raw_string": "", "unit": "", "max_value": null, "min_value": null}, "pH": {"raw_string": "2", "max_value": 2.0, "min_value": 2.0}, "ratios": [], "atmosphere": {"raw_string": "", "atmosphere_normalized": ""}}, {"operation_type": "", "operation_details": "age at room temperature", "time": {"raw_string": "1 h", "unit": "h", "max_value": 1.0, "min_value": 1.0}, "temperature": {"raw_string": "", "unit": "", "max_value": null, "min_value": null}, "pH": {"raw_string": "", "max_value": null, "min_value": null}, "ratios": [], "atmosphere": {"raw_string": "", "atmosphere_normalized": ""}}, {"operation_type": "", "operation_details": "add an equal volume of acidic water with CTAB", "time": {"raw_string": "", "unit": "", "max_value": null, "min_value": null}, "temperature": {"raw_string": "", "unit": "", "max_value": null, "min_value": null}, "pH": {"raw_string": "", "max_value": null, "min_value": null}, "ratios": [{"type": "molar ratio", "description": "TEOS:ethanol:acidic water:CTAB", "value": "1:3.5:8.2:0.14"}], "atmosphere": {"raw_string": "", "atmosphere_normalized": ""}}, {"operation_type": "", "operation_details": "age the CTAB sol further", "time": {"raw_string": "2 h", "unit": "h", "max_value": 2.0, "min_value": 2.0}, "temperature": {"raw_string": "", "unit": "", "max_value": null, "min_value": null}, "pH": {"raw_string": "", "max_value": null, "min_value": null}, "ratios": [], "atmosphere": {"raw_string": "", "atmosphere_normalized": ""}}, {"operation_type": "", "operation_details": "spin-coat the aged sol onto substrates", "time": {"raw_string": "", "unit": "", "max_value": null, "min_value": null}, "temperature": {"raw_string": "", "unit": "", "max_value": null, "min_value": null}, "pH": {"raw_string": "", "max_value": null, "min_value": null}, "ratios": [], "atmosphere": {"raw_string": "", "atmosphere_normalized": ""}}, {"operation_type": "", "operation_details": "heat through successive temperature steps", "time": {"raw_string": "24 h", "unit": "h", "max_value": 24.0, "min_value": 24.0}, "temperature": {"raw_string": "50 - 175 °C", "unit": "°C", "max_value": 175.0, "min_value": 50.0}, "pH": {"raw_string": "", "max_value": null, "min_value": null}, "ratios": [], "atmosphere": {"raw_string": "", "atmosphere_normalized": ""}}, {"operation_type": "", "operation_details": "calcine to remove the template", "time": {"raw_string": "1 h", "unit": "h", "max_value": 1.0, "min_value": 1.0}, "temperature": {"raw_string": "450 °C", "unit": "°C", "max_value": 450.0, "min_value": 450.0}, "pH": {"raw_string": "", "max_value": null, "min_value": null}, "ratios": [], "atmosphere": {"raw_string": "", "atmosphere_normalized": ""}}], "phase_purity": {"impurity_phase": [], "phase_purity_details": "", "classification": "Pure", "characterization_methods": {"characterization_string": [], "characterization_normalized": []}}}
{"protocol": {"doi": "10.1016/j.tsf.2005.08.296", "target": {"material_string": "SiO2", "material_form": "thin film", "material_formula": "SiO2", "composition": [{"formula": "SiO2", "amount": "1", "elements": {"Si": "1", "O": "2"}, "species": {"Si": "1", "O": "2"}}], "additives": [], "is_mixture": false, "phase": "", "oxygen_deficiency": "no", "oxidation_states": {"Si": [4], "O": [-2]}}, "metal_precursors": [{"material_string": "tetraethoxysilane", "material_form": "", "material_formula": "", "composition": [], "additives": [], "is_mixture": false, "phase": "", "oxygen_deficiency": "no", "oxidation_states": {}}], "reagents": [{"reagent_string": "ethanol", "reagent_role": "", "pubchem_CID": 702, "iupac_name": "ethanol", "reagent_formula": "C2H6O", "smiles": "CCO"}, {"reagent_string": "acidic water", "reagent_role": "", "pubchem_CID": 962, "iupac_name": "oxidane", "reagent_formula": "H2O", "smiles": "O"}, {"reagent_string": "HCl", "reagent_role": "", "pubchem_CID": 313, "iupac_name": "chlorane", "reagent_formula": "ClH", "smiles": "Cl"}, {"reagent_string": "cetyltrimethylammonium bromide", "reagent_role": "", "pubchem_CID": 5974, "iupac_name": "hexadecyl(trimethyl)azanium bromide", "reagent_formula": "C19H42BrN", "smiles": "CCCCCCCCCCCCCCCC[N+](C)(C)C.[Br-]"}]}, "operations": [{"operation_type": "", "operation_details": "reflux TEOS with ethanol and acidified water", "time": {"raw_string": "1 h", "unit": "h", "max_value": 1.0, "min_value": 1.0}, "temperature": {"raw_string": "60 °C", "unit": "°C", "max_value": 60.0, "min_value": 60.0}, "pH": {"raw_string": "1.25", "max_value": 1.25, "min_value": 1.25}, "ratios": [], "atmosphere": {"raw_string": "", "atmosphere_normalized": ""}}, {"operation_type": "", "operation_details": "add ethanolic CTAB to the cooled mixture", "time": {"raw_string": "", "unit": "", "max_value": null, "min_value": null}, "temperature": {"raw_string": "", "unit": "", "max_value": null, "min_value": null}, "pH": {"raw_string": "", "max_value": null, "min_value": null}, "ratios": [{"type": "molar ratio", "description": "TEOS:ethanol:acidic water:CTAB", "value": "1:3.9:5:0.1"}], "atmosphere": {"raw_string": "", "atmosphere_normalized": ""}}, {"operation_type": "", "operation_details": "spin-coat the CTAB sol onto substrates", "time": {"raw_string": "", "unit": "", "max_value": null, "min_value": null}, "temperature": {"raw_string": "", "unit": "", "max_value": null, "min_value": null}, "pH": {"raw_string": "", "max_value": null, "min_value": null}, "ratios": [], "atmosphere": {"raw_string": "", "atmosphere_normalized": ""}}, {"operation_type": "", "operation_details": "heat in successive temperature steps", "time": {"raw_string": "24 h", "unit": "h", "max_value": 24.0, "min_value": 24.0}, "temperature": {"raw_string": "50 - 175 °C", "unit": "°C", "max_value": 175.0, "min_value": 50.0}, "pH": {"raw_string": "", "max_value": null, "min_value": null}, "ratios": [], "atmosphere": {"raw_string": "", "atmosphere_normalized": ""}}, {"operation_type": "", "operation_details": "calcine to burn out the template", "time": {"raw_string": "1 h", "unit": "h", "max_value": 1.0, "min_value": 1.0}, "temperature": {"raw_string": "450 °C", "unit": "°C", "max_value": 450.0, "min_value": 450.0}, "pH": {"raw_string": "", "max_value": null, "min_value": null}, "ratios": [], "atmosphere": {"raw_string": "", "atmosphere_normalized": ""}}], "phase_purity": {"impurity_phase": [], "phase_purity_details": "", "classification": "Pure", "characterization_methods": {"characterization_string": [], "characterization_normalized": []}}}
{"protocol": {"doi": "10.1016/j.tsf.2005.08.296", "target": {"material_string": "SiO2", "material_form": "thin film", "material_formula": "SiO2", "composition": [{"formula": "SiO2", "amount": "1", "elements": {"Si": "1", "O": "2"}, "species": {"Si": "1", "O": "2"}}], "additives": [], "is_mixture": false, "phase": "", "oxygen_deficiency": "no", "oxidation_states": {"Si": [4], "O": [-2]}}, "metal_precursors": [{"material_string": "tetraethoxysilane", "material_form": "", "material_formula": "", "composition": [], "additives": [], "is_mixture": false, "phase": "", "oxygen_deficiency": "no", "oxidation_states": {}}], "reagents": [{"reagent_string": "ethanol", "reagent_role": "", "pubchem_CID": 702, "iupac_name": "ethanol", "reagent_formula": "C2H6O", "smiles": "CCO"}, {"reagent_string": "acidic water", "reagent_role": "", "pubchem_CID": 962, "iupac_name": "oxidane", "reagent_formula": "H2O", "smiles": "O"}, {"reagent_string": "HCl", "reagent_role": "", "pubchem_CID": 313, "iupac_name": "chlorane", "reagent_formula": "ClH", "smiles": "Cl"}, {"reagent_string": "Pluronic P103", "reagent_role": "", "pubchem_CID": null, "iupac_name": "", "reagent_formula": "", "smiles": ""}]}, "operations": [{"operation_type": "", "operation_details": "mix TEOS, ethanol and acidified water", "time": {"raw_string": "", "unit": "", "max_value": null, "min_value": null}, "temperature": {"raw_string": "", "unit": "", "max_value": null, "min_value": null}, "pH": {"raw_string": "2", "max_value": 2.0, "min_value": 2.0}, "ratios": [{"type": "molar ratio", "description": "TEOS:ethanol:acidic water", "value": "1:6.6:8.2"}], "atmosphere": {"raw_string": "", "atmosphere_normalized": ""}}, {"operation_type": "", "operation_details": "age at room temperature", "time": {"raw_string": "30 min", "unit": "min", "max_value": 30.0, "min_value": 30.0}, "temperature": {"raw_string": "", "unit": "", "max_value": null, "min_value": null}, "pH": {"raw_string": "", "max_value": null, "min_value": null}, "ratios": [], "atmosphere": {"raw_string": "", "atmosphere_normalized": ""}}, {"operation_type": "", "operation_details": "add an ethanolic block copolymer solution", "time": {"raw_string": "", "unit": "", "max_value": null, "min_value": null}, "temperature": {"raw_string": "", "unit": "", "max_value": null, "min_value": null}, "pH": {"raw_string": "", "max_value": null, "min_value": null}, "ratios": [], "atmosphere": {"raw_string": "", "atmosphere_normalized": ""}}, {"operation_type": "", "operation_details": "age the copolymer sol again", "time": {"raw_string": "1.5 h", "unit": "h", "max_value": 1.5, "min_value": 1.5}, "temperature": {"raw_string": "", "unit": "", "max_value": null, "min_value": null}, "pH": {"raw_string": "", "max_value": null, "min_value": null}, "ratios": [], "atmosphere": {"raw_string": "", "atmosphere_normalized": ""}}, {"operation_type": "", "operation_details": "spin-coat the sol onto the substrates", "time": {"raw_string": "", "unit": "", "max_value": null, "min_value": null}, "temperature": {"raw_string": "", "unit": "", "max_value": null, "min_value": null}, "pH": {"raw_string": "", "max_value": null, "min_value": null}, "ratios": [], "atmosphere": {"raw_string": "", "atmosphere_normalized": ""}}, {"operation_type": "", "operation_details": "heat through successive stages", "time": {"raw_string": "24 h", "unit": "h", "max_value": 24.0, "min_value": 24.0}, "temperature": {"raw_string": "50 - 175 °C", "unit": "°C", "max_value": 175.0, "min_value": 50.0}, "pH": {"raw_string": "", "max_value": null, "min_value": null}, "ratios": [], "atmosphere": {"raw_string": "", "atmosphere_normalized": ""}}, {"operation_type": "", "operation_details": "calcine to remove the template", "time": {"raw_string": "1 h", "unit": "h", "max_value": 1.0, "min_value": 1.0}, "temperature": {"raw_string": "450 °C", "unit": "°C", "max_value": 450.0, "min_value": 450.0}, "pH": {"raw_string": "", "max_value": null, "min_value": null}, "ratios": [], "atmosphere": {"raw_string": "", "atmosphere_normalized": ""}}], "phase_purity": {"impurity_phase": [], "phase_purity_details": "", "classification": "Pure", "characterization_methods": {"characterization_string": [], "characterization_normalized": []}}}
{"protocol": {"doi": "10.1016/j.tsf.2005.08.296", "target": {"material_string": "SiO2", "material_form": "thin film", "material_formula": "SiO2", "composition": [{"formula": "SiO2", "amount": "1", "elements": {"Si": "1", "O": "2"}, "species": {"Si": "1", "O": "2"}}], "additives": [], "is_mixture": false, "phase": "", "oxygen_deficiency": "no", "oxidation_states": {"Si": [4], "O": [-2]}}, "metal_precursors": [{"material_string": "tetraethoxysilane", "material_form": "", "material_formula": "", "composition": [], "additives": [], "is_mixture": false, "phase": "", "oxygen_deficiency": "no", "oxidation_states": {}}], "reagents": [{"reagent_string": "ethanol", "reagent_role": "", "pubchem_CID": 702, "iupac_name": "ethanol", "reagent_formula": "C2H6O", "smiles": "CCO"}, {"reagent_string": "acidic water", "reagent_role": "", "pubchem_CID": 962, "iupac_name": "oxidane", "reagent_formula": "H2O", "smiles": "O"}, {"reagent_string": "HCl", "reagent_role": "", "pubchem_CID": 313, "iupac_name": "chlorane", "reagent_formula": "ClH", "smiles": "Cl"}, {"reagent_string": "Pluronic P103", "reagent_role": "", "pubchem_CID": null, "iupac_name": "", "reagent_formula": "", "smiles": ""}]}, "operations": [{"operation_type": "", "operation_details": "combine TEOS, ethanol and acidified water", "time": {"raw_string": "", "unit": "", "max_value": null, "min_value": null}, "temperature": {"raw_string": "", "unit": "", "max_value": null, "min_value": null}, "pH": {"raw_string": "2", "max_value": 2.0, "min_value": 2.0}, "ratios": [{"type": "molar ratio", "description": "TEOS:ethanol:acidic water", "value": "1:6.6:8.2"}], "atmosphere": {"raw_string": "", "atmosphere_normalized": ""}}, {"operation_type": "", "operation_details": "age at room temperature", "time": {"raw_string": "30 min", "unit": "min", "max_value": 30.0, "min_value": 30.0}, "temperature": {"raw_string": "", "unit": "", "max_value": null, "min_value": null}, "pH": {"raw_string": "", "max_value": null, "min_value": null}, "ratios": [], "atmosphere": {"raw_string": "", "atmosphere_normalized": ""}}, {"operation_type": "", "operation_details": "add the ethanolic block copolymer solution", "time": {"raw_string": "", "unit": "", "max_value": null, "min_value": null}, "temperature": {"raw_string": "", "unit": "", "max_value": null, "min_value": null}, "pH": {"raw_string": "", "max_value": null, "min_value": null}, "ratios": [], "atmosphere": {"raw_string": "", "atmosphere_normalized": ""}}, {"operation_type": "", "operation_details": "age the copolymer-containing sol further", "time": {"raw_string": "1.5 h", "unit": "h", "max_value": 1.5, "min_value": 1.5}, "temperature": {"raw_string": "", "unit": "", "max_value": null, "min_value": null}, "pH": {"raw_string": "", "max_value": null, "min_value": null}, "ratios": [], "atmosphere": {"raw_string": "", "atmosphere_normalized": ""}}, {"operation_type": "", "operation_details": "spin-coat the aged sol onto substrates", "time": {"raw_string": "", "unit": "", "max_value": null, "min_value": null}, "temperature": {"raw_string": "", "unit": "", "max_value": null, "min_value": null}, "pH": {"raw_string": "", "max_value": null, "min_value": null}, "ratios": [], "atmosphere": {"raw_string": "", "atmosphere_normalized": ""}}, {"operation_type": "", "operation_details": "heat through successive temperature stages", "time": {"raw_string": "24 h", "unit": "h", "max_value": 24.0, "min_value": 24.0}, "temperature": {"raw_string": "50 - 175 °C", "unit": "°C", "max_value": 175.0, "min_value": 50.0}, "pH": {"raw_string": "", "max_value": null, "min_value": null}, "ratios": [], "atmosphere": {"raw_string": "", "atmosphere_normalized": ""}}, {"operation_type": "", "operation_details": "calcine to remove the template", "time": {"raw_string": "1 h", "unit": "h", "max_value": 1.0, "min_value": 1.0}, "temperature": {"raw_string": "450 °C", "unit": "°C", "max_value": 450.0, "min_value": 450.0}, "pH": {"raw_string": "", "max_value": null, "min_value": null}, "ratios": [], "atmosphere": {"raw_string": "", "atmosphere_normalized": ""}}], "phase_purity": {"impurity_phase": [], "phase_purity_details": "", "classification": "Pure", "characterization_methods": {"characterization_string": [], "characterization_normalized": []}}}
{"protocol": {"doi": "10.1016/j.jmmm.2009.12.033", "target": {"material_string": "LiMn2O4", "material_form": "powder", "material_formula": "LiMn2O4", "composition": [{"formula": "LiMn2O4", "amount": "1", "elements": {"Li": "1", "Mn": "2", "O": "4"}, "species": {"Li": "1", "Mn": "2", "O": "4"}}], "additives": [], "is_mixture": false, "phase": "", "oxygen_deficiency": "no", "oxidation_states": {"Li": [1], "Mn": [3, 4], "O": [-2]}}, "metal_precursors": [{"material_string": "LiNO3", "material_form": "", "material_formula": "LiNO3", "composition": [{"formula": "LiNO3", "amount": "1", "elements": {"Li": "1", "N": "1", "O": "3"}, "species": {"Li": "1", "NO3": "1"}}], "additives": [], "is_mixture": false, "phase": "", "oxygen_deficiency": "no", "oxidation_states": {"Li": [1], "N": [5], "O": [-2]}}, {"material_string": "Mn(CH3COO)2·4H2O", "material_form": "", "material_formula": "Mn(CH3COO)2·4H2O", "composition": [{"formula": "Mn(CH3COO)2", "amount": "1", "elements": {"C": "4", "H": "6", "O": "4", "Mn": "1"}, "species": {"CH3COO": "2", "Mn": "1"}}, {"formula": "H2O", "amount": "4", "elements": {"H": "2", "O": "1"}, "species": {"H2O": "1"}}], "additives": [], "is_mixture": true, "phase": "", "oxygen_deficiency": "no", "oxidation_states": {"Mn": [2], "C": [0], "H": [1], "O": [-2]}}], "reagents": [{"reagent_string": "ethanol", "reagent_role": "", "pubchem_CID": 702, "iupac_name": "ethanol", "reagent_formula": "C2H6O", "smiles": "CCO"}, {"reagent_string": "distilled water", "reagent_role": "", "pubchem_CID": 962, "iupac_name": "oxidane", "reagent_formula": "H2O", "smiles": "O"}]}, "operations": [{"operation_type": "", "operation_details": "dissolve lithium nitrate and manganese acetate in mixed ethanol and water", "time": {"raw_string": "", "unit": "", "max_value": null, "min_value": null}, "temperature": {"raw_string": "", "unit": "", "max_value": null, "min_value": null}, "pH": {"raw_string": "", "max_value": null, "min_value": null}, "ratios": [{"type": "volume ratio", "description": "water to ethanol", "value": "3"}, {"type": "molar excess", "description": "LiNO3", "value": "1%"}], "atmosphere": {"raw_string": "", "atmosphere_normalized": ""}}, {"operation_type": "", "operation_details": "concentrate on a rotary evaporator to a viscous transparent gel", "time": {"raw_string": "", "unit": "", "max_value": null, "min_value": null}, "temperature": {"raw_string": "75 °C", "unit": "°C", "max_value": 75.0, "min_value": 75.0}, "pH": {"raw_string": "", "max_value": null, "min_value": null}, "ratios": [], "atmosphere": {"raw_string": "", "atmosphere_normalized": ""}}, {"operation_type": "", "operation_details": "thermally decompose the gel precursors", "time": {"raw_string": "1 h", "unit": "h", "max_value": 1.0, "min_value": 1.0}, "temperature": {"raw_string": "300 °C", "unit": "°C", "max_value": 300.0, "min_value": 300.0}, "pH": {"raw_string": "", "max_value": null, "min_value": null}, "ratios": [], "atmosphere": {"raw_string": "air", "atmosphere_normalized": "Air"}}, {"operation_type": "", "operation_details": "grind the decomposed powders", "time": {"raw_string": "", "unit": "", "max_value": null, "min_value": null}, "temperature": {"raw_string": "", "unit": "", "max_value": null, "min_value": null}, "pH": {"raw_string": "", "max_value": null, "min_value": null}, "ratios": [], "atmosphere": {"raw_string": "", "atmosphere_normalized": ""}}, {"operation_type": "", "operation_details": "press-compact the ground powder into pellets", "time": {"raw_string": "", "unit": "", "max_value": null, "min_value": null}, "temperature": {"raw_string": "", "unit": "", "max_value": null, "min_value": null}, "pH": {"raw_string": "", "max_value": null, "min_value": null}, "ratios": [], "atmosphere": {"raw_string": "", "atmosphere_normalized": ""}}, {"operation_type": "", "operation_details": "anneal under flowing oxygen, then furnace-cool", "time": {"raw_string": "10 h", "unit": "h", "max_value": 10.0, "min_value": 10.0}, "temperature": {"raw_string": "700 °C", "unit": "°C", "max_value": 700.0, "min_value": 700.0}, "pH": {"raw_string": "", "max_value": null, "min_value": null}, "ratios": [], "atmosphere": {"raw_string": "oxygen", "atmosphere_normalized": "Oxygen (O2)"}}], "phase_purity": {"impurity_phase": [], "phase_purity_details": "", "classification": "Pure", "characterization_methods": {"characterization_string": [], "characterization_normalized": []}}}
{"protocol": {"doi": "10.1016/j.jmmm.2009.12.033", "target": {"material_string": "LiMn2-xZnxO4", "material_form": "powder", "material_formula": "LiMn2-xZnxO4", "composition": [{"formula": "LiMn2-xZnxO4", "amount": "1", "elements": {"Li": "1", "Mn": "2-x", "Zn": "x", "O": "4"}, "species": {"Li": "1", "Mn": "2-x", "Zn": "x", "O": "4"}}], "additives": [], "is_mixture": false, "phase": "", "oxygen_deficiency": "no", "oxidation_states": {}}, "metal_precursors": [{"material_string": "LiNO3", "material_form": "", "material_formula": "LiNO3", "composition": [{"formula": "LiNO3", "amount": "1", "elements": {"Li": "1", "N": "1", "O": "3"}, "species": {"Li": "1", "NO3": "1"}}], "additives": [], "is_mixture": false, "phase": "", "oxygen_deficiency": "no", "oxidation_states": {"Li": [1], "N": [5], "O": [-2]}}, {"material_string": "Mn(CH3COO)2·4H2O", "material_form": "", "material_formula": "Mn(CH3COO)2·4H2O", "composition": [{"formula": "Mn(CH3COO)2", "amount": "1", "elements": {"C": "4", "H": "6", "O": "4", "Mn": "1"}, "species": {"CH3COO": "2", "Mn": "1"}}, {"formula": "H2O", "amount": "4", "elements": {"H": "2", "O": "1"}, "species": {"H2O": "1"}}], "additives": [], "is_mixture": true, "phase": "", "oxygen_deficiency": "no", "oxidation_states": {"Mn": [2], "C": [0], "H": [1], "O": [-2]}}, {"material_string": "Zn(CH3COO)2·4H2O", "material_form": "", "material_formula": "Zn(CH3COO)2·4H2O", "composition": [{"formula": "Zn(CH3COO)2", "amount": "1", "elements": {"C": "4", "H": "6", "O": "4", "Zn": "1"}, "species": {"CH3COO": "2", "Zn": "1"}}, {"formula": "H2O", "amount": "4", "elements": {"H": "2", "O": "1"}, "species": {"H2O": "1"}}], "additives": [], "is_mixture": true, "phase": "", "oxygen_deficiency": "no", "oxidation_states": {"Zn": [2], "C": [0], "H": [1], "O": [-2]}}], "reagents": [{"reagent_string": "ethanol", "reagent_role": "", "pubchem_CID": 702, "iupac_name": "ethanol", "reagent_formula": "C2H6O", "smiles": "CCO"}, {"reagent_string": "distilled water", "reagent_role": "", "pubchem_CID": 962, "iupac_name": "oxidane", "reagent_formula": "H2O", "smiles": "O"}]}, "operations": [{"operation_type": "", "operation_details": "dissolve lithium nitrate with manganese and zinc acetates in ethanol-water", "time": {"raw_string": "", "unit": "", "max_value": null, "min_value": null}, "temperature": {"raw_string": "", "unit": "", "max_value": null, "min_value": null}, "pH": {"raw_string": "", "max_value": null, "min_value": null}, "ratios": [{"type": "volume ratio", "description": "water to ethanol", "value": "3"}, {"type": "molar excess", "description": "LiNO3", "value": "1%"}], "atmosphere": {"raw_string": "", "atmosphere_normalized": ""}}, {"operation_type": "", "operation_details": "rotary-evaporate to a viscous transparent gel", "time": {"raw_string": "", "unit": "", "max_value": null, "min_value": null}, "temperature": {"raw_string": "75 °C", "unit": "°C", "max_value": 75.0, "min_value": 75.0}, "pH": {"raw_string": "", "max_value": null, "min_value": null}, "ratios": [], "atmosphere": {"raw_string": "", "atmosphere_normalized": ""}}, {"operation_type": "", "operation_details": "decompose the gel precursors thermally", "time": {"raw_string": "1 h", "unit": "h", "max_value": 1.0, "min_value": 1.0}, "temperature": {"raw_string": "300 °C", "unit": "°C", "max_value": 300.0, "min_value": 300.0}, "pH": {"raw_string": "", "max_value": null, "min_value": null}, "ratios": [], "atmosphere": {"raw_string": "air", "atmosphere_normalized": "Air"}}, {"operation_type": "", "operation_details": "grind the decomposed powder", "time": {"raw_string": "", "unit": "", "max_value": null, "min_value": null}, "temperature": {"raw_string": "", "unit": "", "max_value": null, "min_value": null}, "pH": {"raw_string": "", "max_value": null, "min_value": null}, "ratios": [], "atmosphere": {"raw_string": "", "atmosphere_normalized": ""}}, {"operation_type": "", "operation_details": "press into compacted pellets", "time": {"raw_string": "", "unit": "", "max_value": null, "min_value": null}, "temperature": {"raw_string": "", "unit": "", "max_value": null, "min_value": null}, "pH": {"raw_string": "", "max_value": null, "min_value": null}, "ratios": [], "atmosphere": {"raw_string": "", "atmosphere_normalized": ""}}, {"operation_type": "", "operation_details": "anneal in an oxygen flow and cool in the furnace", "time": {"raw_string": "10 h", "unit": "h", "max_value": 10.0, "min_value": 10.0}, "temperature": {"raw_string": "700 °C", "unit": "°C", "max_value": 700.0, "min_value": 700.0}, "pH": {"raw_string": "", "max_value": null, "min_value": null}, "ratios": [], "atmosphere": {"raw_string": "oxygen", "atmosphere_normalized": "Oxygen (O2)"}}], "phase_purity": {"impurity_phase": [], "phase_purity_details": "", "classification": "Pure", "characterization_methods": {"characterization_string": [], "characterization_normalized": []}}}
{"protocol": {"doi": "10.1016/j.jmmm.2009.12.033", "target": {"material_string": "LiMn1.5Zn0.5O4", "material_form": "powder", "material_formula": "LiMn1.5Zn0.5O4", "composition": [{"formula": "LiMn1.5Zn0.5O4", "amount": "1", "elements": {"Li": "1", "Mn": "1.5", "Zn": "0.5", "O": "4"}, "species": {"Li": "1", "Mn": "1.5", "Zn": "0.5", "O": "4"}}], "additives": [], "is_mixture": false, "phase": "", "oxygen_deficiency": "no", "oxidation_states": {}}, "metal_precursors": [{"material_string": "LiNO3", "material_form": "", "material_formula": "LiNO3", "composition": [{"formula": "LiNO3", "amount": "1", "elements": {"Li": "1", "N": "1", "O": "3"}, "species": {"Li": "1", "NO3": "1"}}], "additives": [], "is_mixture": false, "phase": "", "oxygen_deficiency": "no", "oxidation_states": {"Li": [1], "N": [5], "O": [-2]}}, {"material_string": "Mn(CH3COO)2·4H2O", "material_form": "", "material_formula": "Mn(CH3COO)2·4H2O", "composition": [{"formula": "Mn(CH3COO)2", "amount": "1", "elements": {"C": "4", "H": "6", "O": "4", "Mn": "1"}, "species": {"CH3COO": "2", "Mn": "1"}}, {"formula": "H2O", "amount": "4", "elements": {"H": "2", "O": "1"}, "species": {"H2O": "1"}}], "additives": [], "is_mixture": true, "phase": "", "oxygen_deficiency": "no", "oxidation_states": {"Mn": [2], "C": [0], "H": [1], "O": [-2]}}, {"material_string": "Zn(CH3COO)2·4H2O", "material_form": "", "material_formula": "Zn(CH3COO)2·4H2O", "composition": [{"formula": "Zn(CH3COO)2", "amount": "1", "elements": {"C": "4", "H": "6", "O": "4", "Zn": "1"}, "species": {"CH3COO": "2", "Zn": "1"}}, {"formula": "H2O", "amount": "4", "elements": {"H": "2", "O": "1"}, "species": {"H2O": "1"}}], "additives": [], "is_mixture": true, "phase": "", "oxygen_deficiency": "no", "oxidation_states": {"Zn": [2], "C": [0], "H": [1], "O": [-2]}}], "reagents": [{"reagent_string": "ethanol", "reagent_role": "", "pubchem_CID": 702, "iupac_name": "ethanol", "reagent_formula": "C2H6O", "smiles": "CCO"}, {"reagent_string": "distilled water", "reagent_role": "", "pubchem_CID": 962, "iupac_name": "oxidane", "reagent_formula": "H2O", "smiles": "O"}]}, "operations": [{"operation_type": "", "operation_details": "dissolve lithium nitrate, manganese acetate and zinc acetate in ethanol and water", "time": {"raw_string": "", "unit": "", "max_value": null, "min_value": null}, "temperature": {"raw_string": "", "unit": "", "max_value": null, "min_value": null}, "pH": {"raw_string": "", "max_value": null, "min_value": null}, "ratios": [{"type": "volume ratio", "description": "water to ethanol", "value": "3"}, {"type": "molar excess", "description": "LiNO3", "value": "1%"}], "atmosphere": {"raw_string": "", "atmosphere_normalized": ""}}, {"operation_type": "", "operation_details": "evaporate on a rotary evaporator to a clear viscous gel", "time": {"raw_string": "", "unit": "", "max_value": null, "min_value": null}, "temperature": {"raw_string": "75 °C", "unit": "°C", "max_value": 75.0, "min_value": 75.0}, "pH": {"raw_string": "", "max_value": null, "min_value": null}, "ratios": [], "atmosphere": {"raw_string": "", "atmosphere_normalized": ""}}, {"operation_type": "", "operation_details": "thermally decompose the gel precursor", "time": {"raw_string": "1 h", "unit": "h", "max_value": 1.0, "min_value": 1.0}, "temperature": {"raw_string": "300 °C", "unit": "°C", "max_value": 300.0, "min_value": 300.0}, "pH": {"raw_string": "", "max_value": null, "min_value": null}, "ratios": [], "atmosphere": {"raw_string": "air", "atmosphere_normalized": "Air"}}, {"operation_type": "", "operation_details": "grind the decomposed powders", "time": {"raw_string": "", "unit": "", "max_value": null, "min_value": null}, "temperature": {"raw_string": "", "unit": "", "max_value": null, "min_value": null}, "pH": {"raw_string": "", "max_value": null, "min_value": null}, "ratios": [], "atmosphere": {"raw_string": "", "atmosphere_normalized": ""}}, {"operation_type": "", "operation_details": "press-compact the powder into pellets", "time": {"raw_string": "", "unit": "", "max_value": null, "min_value": null}, "temperature": {"raw_string": "", "unit": "", "max_value": null, "min_value": null}, "pH": {"raw_string": "", "max_value": null, "min_value": null}, "ratios": [], "atmosphere": {"raw_string": "", "atmosphere_normalized": ""}}, {"operation_type": "", "operation_details": "anneal under oxygen flow followed by furnace cooling", "time": {"raw_string": "10 h", "unit": "h", "max_value": 10.0, "min_value": 10.0}, "temperature": {"raw_string": "500 °C", "unit": "°C", "max_value": 500.0, "min_value": 500.0}, "pH": {"raw_string": "", "max_value": null, "min_value": null}, "ratios": [], "atmosphere": {"raw_string": "oxygen", "atmosphere_normalized": "Oxygen (O2)"}}], "phase_purity": {"impurity_phase": [{"material_string": "ZnO", "material_form": "", "material_formula": "ZnO", "composition": [{"formula": "ZnO", "amount": "1", "elements": {"Zn": "1", "O": "1"}, "species": {"Zn": "1", "O": "1"}}], "additives": [], "is_mixture": false, "phase": "", "oxygen_deficiency": "no", "oxidation_states": {"Zn": [2], "O": [-2]}}], "phase_purity_details": "", "classification": "Impure", "characterization_methods": {"characterization_string": [], "characterization_normalized": []}}}
