Repository: hackingmaterials/sol-gel-data

# scripts/

Regenerates every numbered table and figure in the manuscript and the Supplementary
Information.

## Contents

- `figures_tables.ipynb` — one section per manuscript item. Table 2, Figure 2 and Figure 3
  are built from `sol_gel_dataset.jsonl`; Tables 3–5, Tables S2–S6 and Figures S1–S4 from
  the validation labels below.
- `validation/` — the human and LLM annotations for the 200-paper validation set:
  paper-level classification labels (`classification_human.jsonl`,
  `classification_LLM.jsonl`), the 286 records extracted by Gemini 3.0 Flash
  (`validation_LLM.jsonl`) and the 279 ground-truth records they are matched against

File: scripts/validation/validation_LLM.jsonl (part 20 of 37)
{"protocol": {"doi": "10.1016/j.solmat.2005.05.001", "target": {"material_string": "CdO:Al", "material_form": "thin film", "material_formula": "CdO", "composition": [{"formula": "CdO", "amount": "1", "elements": {"Cd": "1", "O": "1"}, "species": {"Cd": "1", "O": "1"}}], "additives": ["Al"], "is_mixture": false, "phase": "", "oxygen_deficiency": "no", "oxidation_states": {"Cd": [2], "O": [-2]}}, "metal_precursors": [{"material_string": "(CH3COO)2Cd·2H2O", "material_form": "", "material_formula": "(CH3COO)2Cd·2H2O", "composition": [{"formula": "(CH3COO)2Cd", "amount": "1", "elements": {"C": "4", "H": "6", "O": "4", "Cd": "1"}, "species": {"CH3COO": "2", "Cd": "1"}}, {"formula": "H2O", "amount": "2", "elements": {"H": "2", "O": "1"}, "species": {"H2O": "1"}}], "additives": [], "is_mixture": true, "phase": "", "oxygen_deficiency": "no", "oxidation_states": {"C": [0], "H": [1], "O": [-2], "Cd": [2]}}, {"material_string": "Al(NO3)3·9H2O", "material_form": "", "material_formula": "Al(NO3)3·9H2O", "composition": [{"formula": "Al(NO3)3", "amount": "1", "elements": {"N": "3", "O": "9", "Al": "1"}, "species": {"NO3": "3", "Al": "1"}}, {"formula": "H2O", "amount": "9", "elements": {"H": "2", "O": "1"}, "species": {"H2O": "1"}}], "additives": [], "is_mixture": true, "phase": "", "oxygen_deficiency": "no", "oxidation_states": {"Al": [3], "N": [5], "O": [-2]}}], "reagents": [{"reagent_string": "isopropyl alcohol", "reagent_role": "solvent", "pubchem_CID": 3776, "iupac_name": "propan-2-ol", "reagent_formula": "C3H8O", "smiles": "CC(C)O"}, {"reagent_string": "acetic acid", "reagent_role": "unspecified", "pubchem_CID": 176, "iupac_name": "acetic acid", "reagent_formula": "C2H4O2", "smiles": "CC(=O)O"}, {"reagent_string": "soap solution", "reagent_role": "washing", "pubchem_CID": null, "iupac_name": "", "reagent_formula": "", "smiles": ""}, {"reagent_string": "distilled water", "reagent_role": "washing", "pubchem_CID": 962, "iupac_name": "oxidane", "reagent_formula": "H2O", "smiles": "O"}, {"reagent_string": "acetone", "reagent_role": "washing", "pubchem_CID": 180, "iupac_name": "propan-2-one", "reagent_formula": "C3H6O", "smiles": "CC(=O)C"}]}, "operations": [{"operation_type": "mixing", "operation_details": "0.3 M cadmium acetate dihydrate and aluminum nitrate dissolved in isopropyl alcohol", "time": {"raw_string": "", "unit": "", "max_value": null, "min_value": null}, "temperature": {"raw_string": "", "unit": "", "max_value": null, "min_value": null}, "pH": {"raw_string": "", "max_value": null, "min_value": null}, "ratios": [], "atmosphere": {"raw_string": "", "atmosphere_normalized": ""}}, {"operation_type": "mixing", "operation_details": "mixed solution stirred and refluxed at ~70 °C for 1 h", "time": {"raw_string": "1 h", "unit": "h", "max_value": 1.0, "min_value": 1.0}, "temperature": {"raw_string": "70 °C", "unit": "°C", "max_value": 70.0, "min_value": 70.0}, "pH": {"raw_string": "", "max_value": null, "min_value": null}, "ratios": [], "atmosphere": {"raw_string": "", "atmosphere_normalized": ""}}, {"operation_type": "mixing", "operation_details": "2 ml acetic acid added to keep the pH ~6", "time": {"raw_string": "", "unit": "", "max_value": null, "min_value": null}, "temperature": {"raw_string": "", "unit": "", "max_value": null, "min_value": null}, "pH": {"raw_string": "6", "max_value": 6.0, "min_value": 6.0}, "ratios": [], "atmosphere": {"raw_string": "", "atmosphere_normalized": ""}}, {"operation_type": "mixing", "operation_details": "solution aged for half-an-hour", "time": {"raw_string": "0.5 h", "unit": "h", "max_value": 0.5, "min_value": 0.5}, "temperature": {"raw_string": "", "unit": "", "max_value": null, "min_value": null}, "pH": {"raw_string": "", "max_value": null, "min_value": null}, "ratios": [], "atmosphere": {"raw_string": "", "atmosphere_normalized": ""}}, {"operation_type": "deposition", "operation_details": "glass substrates dipped and withdrawn vertically at ~8 cm/min", "time": {"raw_string": "", "unit": "", "max_value": null, "min_value": null}, "temperature": {"raw_string": "", "unit": "", "max_value": null, "min_value": null}, "pH": {"raw_string": "", "max_value": null, "min_value": null}, "ratios": [], "atmosphere": {"raw_string": "", "atmosphere_normalized": ""}}, {"operation_type": "heating", "operation_details": "dried in open furnace at 150 °C for 10 min for gel formation; repeated 6 times", "time": {"raw_string": "10 min", "unit": "min", "max_value": 10.0, "min_value": 10.0}, "temperature": {"raw_string": "150 °C", "unit": "°C", "max_value": 150.0, "min_value": 150.0}, "pH": {"raw_string": "", "max_value": null, "min_value": null}, "ratios": [], "atmosphere": {"raw_string": "air", "atmosphere_normalized": "Air"}}, {"operation_type": "heating", "operation_details": "heated at 350 °C for 1 h", "time": {"raw_string": "1 h", "unit": "h", "max_value": 1.0, "min_value": 1.0}, "temperature": {"raw_string": "350 °C", "unit": "°C", "max_value": 350.0, "min_value": 350.0}, "pH": {"raw_string": "", "max_value": null, "min_value": null}, "ratios": [], "atmosphere": {"raw_string": "", "atmosphere_normalized": ""}}], "phase_purity": {"impurity_phase": [], "phase_purity_details": "XRD pattern reveals the good crystallinity of CdO thin films; cubic phase formation", "classification": "Pure", "characterization_methods": {"characterization_string": ["XRD", "SEM", "EDX", "UV-vis spectrophotometer", "Hall effect study"], "characterization_normalized": ["X-ray Diffraction (XRD)", "Scanning Electron Microscopy (SEM)", "Energy Dispersive X-ray Spectroscopy (EDS)", "UV-Vis Spectroscopy"]}}}
{"protocol": {"doi": "10.1016/j.matchemphys.2019.02.041", "target": {"material_string": "diopside", "material_form": "powder", "material_formula": "MgCaSi2O6", "composition": [{"formula": "MgCaSi2O6", "amount": "1", "elements": {"Mg": "1", "Ca": "1", "Si": "2", "O": "6"}, "species": {"Mg": "1", "Ca": "1", "Si": "2", "O": "6"}}], "additives": [], "is_mixture": false, "phase": "", "oxygen_deficiency": "no", "oxidation_states": {"Mg": [2], "Ca": [2], "Si": [4], "O": [-2]}}, "metal_precursors": [{"material_string": "MgCl2·6H2O", "material_form": "", "material_formula": "MgCl2·6H2O", "composition": [{"formula": "MgCl2", "amount": "1", "elements": {"Mg": "1", "Cl": "2"}, "species": {"Mg": "1", "Cl": "2"}}, {"formula": "H2O", "amount": "6", "elements": {"H": "2", "O": "1"}, "species": {"H2O": "1"}}], "additives": [], "is_mixture": true, "phase": "", "oxygen_deficiency": "no", "oxidation_states": {"Mg": [2], "Cl": [-1]}}, {"material_string": "Ca(NO3)2·4H2O", "material_form": "", "material_formula": "Ca(NO3)2·4H2O", "composition": [{"formula": "Ca(NO3)2", "amount": "1", "elements": {"N": "2", "O": "6", "Ca": "1"}, "species": {"NO3": "2", "Ca": "1"}}, {"formula": "H2O", "amount": "4", "elements": {"H": "2", "O": "1"}, "species": {"H2O": "1"}}], "additives": [], "is_mixture": true, "phase": "", "oxygen_deficiency": "no", "oxidation_states": {"Ca": [2], "N": [5], "O": [-2]}}], "reagents": [{"reagent_string": "tetra ethyl ortho silicate", "reagent_role": "unspecified", "pubchem_CID": null, "iupac_name": "", "reagent_formula": "", "smiles": ""}, {"reagent_string": "ethanol", "reagent_role": "solvent", "pubchem_CID": 702, "iupac_name": "ethanol", "reagent_formula": "C2H6O", "smiles": "CCO"}]}, "operations": [{"operation_type": "mixing", "operation_details": "MgCl2·6H2O, Ca(NO3)2·4H2O and TEOS dissolved in ethanol and stirred for 24 h at 80 °C", "time": {"raw_string": "24 h", "unit": "h", "max_value": 24.0, "min_value": 24.0}, "temperature": {"raw_string": "80 °C", "unit": "°C", "max_value": 80.0, "min_value": 80.0}, "pH": {"raw_string": "", "max_value": null, "min_value": null}, "ratios": [{"type": "molar ratio", "description": "MgCl2·6H2O:Ca(NO3)2·4H2O:TEOS", "value": "1:1:2"}], "atmosphere": {"raw_string": "", "atmosphere_normalized": ""}}, {"operation_type": "heating", "operation_details": "wet gel heated at 100 °C for 24 h", "time": {"raw_string": "24 h", "unit": "h", "max_value": 24.0, "min_value": 24.0}, "temperature": {"raw_string": "100 °C", "unit": "°C", "max_value": 100.0, "min_value": 100.0}, "pH": {"raw_string": "", "max_value": null, "min_value": null}, "ratios": [], "atmosphere": {"raw_string": "", "atmosphere_normalized": ""}}, {"operation_type": "heating", "operation_details": "dried gel annealed at 800 °C for 2 h", "time": {"raw_string": "2 h", "unit": "h", "max_value": 2.0, "min_value": 2.0}, "temperature": {"raw_string": "800 °C", "unit": "°C", "max_value": 800.0, "min_value": 800.0}, "pH": {"raw_string": "", "max_value": null, "min_value": null}, "ratios": [], "atmosphere": {"raw_string": "", "atmosphere_normalized": ""}}, {"operation_type": "grinding", "operation_details": "annealed powder milled for 5 h in zirconia cup at 250 rpm", "time": {"raw_string": "5 h", "unit": "h", "max_value": 5.0, "min_value": 5.0}, "temperature": {"raw_string": "", "unit": "", "max_value": null, "min_value": null}, "pH": {"raw_string": "", "max_value": null, "min_value": null}, "ratios": [{"type": "weight ratio", "description": "ball to powder", "value": "10:1"}], "atmosphere": {"raw_string": "", "atmosphere_normalized": ""}}], "phase_purity": {"impurity_phase": [], "phase_purity_details": "XRD patterns were in a good agreement with the standard cards for Diopside (01-071-1067)", "classification": "Pure", "characterization_methods": {"characterization_string": ["XRD", "TEM", "SEM", "FTIR"], "characterization_normalized": ["X-ray Diffraction (XRD)", "Transmission Electron Microscopy (TEM)", "Scanning Electron Microscopy (SEM)", "Fourier Transform Infrared Spectroscopy (FTIR)"]}}}
{"protocol": {"doi": "10.1016/j.matchemphys.2019.02.041", "target": {"material_string": "baghdadite", "material_form": "powder", "material_formula": "", "composition": [], "additives": [], "is_mixture": false, "phase": "", "oxygen_deficiency": "no", "oxidation_states": {}}, "metal_precursors": [{"material_string": "ZrO(NO3)2", "material_form": "", "material_formula": "ZrO(NO3)2", "composition": [{"formula": "ZrO(NO3)2", "amount": "1", "elements": {"N": "2", "O": "7", "Zr": "1"}, "species": {"NO3": "2", "ZrO": "1"}}], "additives": [], "is_mixture": false, "phase": "", "oxygen_deficiency": "no", "oxidation_states": {"Zr": [4], "O": [-2], "N": [5]}}, {"material_string": "Ca(NO3)2·4H2O", "material_form": "", "material_formula": "Ca(NO3)2·4H2O", "composition": [{"formula": "Ca(NO3)2", "amount": "1", "elements": {"N": "2", "O": "6", "Ca": "1"}, "species": {"NO3": "2", "Ca": "1"}}, {"formula": "H2O", "amount": "4", "elements": {"H": "2", "O": "1"}, "species": {"H2O": "1"}}], "additives": [], "is_mixture": true, "phase": "", "oxygen_deficiency": "no", "oxidation_states": {"Ca": [2], "N": [5], "O": [-2]}}], "reagents": [{"reagent_string": "tetra ethyl ortho silicate", "reagent_role": "unspecified", "pubchem_CID": null, "iupac_name": "", "reagent_formula": "", "smiles": ""}, {"reagent_string": "ethanol", "reagent_role": "solvent", "pubchem_CID": 702, "iupac_name": "ethanol", "reagent_formula": "C2H6O", "smiles": "CCO"}, {"reagent_string": "HNO3", "reagent_role": "catalyst", "pubchem_CID": 944, "iupac_name": "nitric acid", "reagent_formula": "HNO3", "smiles": "[N+](=O)(O)[O-]"}]}, "operations": [{"operation_type": "mixing", "operation_details": "TEOS, ethanol and HNO3 (2 Molar) mixed and stirred for 30 min", "time": {"raw_string": "30 min", "unit": "min", "max_value": 30.0, "min_value": 30.0}, "temperature": {"raw_string": "", "unit": "", "max_value": null, "min_value": null}, "pH": {"raw_string": "", "max_value": null, "min_value": null}, "ratios": [{"type": "molar ratio", "description": "TEOS:ethanol:HNO3", "value": "1:8:0.16"}], "atmosphere": {"raw_string": "", "atmosphere_normalized": ""}}, {"operation_type": "mixing", "operation_details": "ZrO(NO3)2 and Ca(NO3)2·4H2O added to the solution and stirred for 5 h", "time": {"raw_string": "5 h", "unit": "h", "max_value": 5.0, "min_value": 5.0}, "temperature": {"raw_string": "", "unit": "", "max_value": null, "min_value": null}, "pH": {"raw_string": "", "max_value": null, "min_value": null}, "ratios": [{"type": "molar ratio", "description": "Zr:Ca:Si", "value": "1:3:2"}], "atmosphere": {"raw_string": "", "atmosphere_normalized": ""}}, {"operation_type": "heating", "operation_details": "wet sol heated at 60 °C for 1 day", "time": {"raw_string": "1 day", "unit": "day", "max_value": 1.0, "min_value": 1.0}, "temperature": {"raw_string": "60 °C", "unit": "°C", "max_value": 60.0, "min_value": 60.0}, "pH": {"raw_string": "", "max_value": null, "min_value": null}, "ratios": [], "atmosphere": {"raw_string": "", "atmosphere_normalized": ""}}, {"operation_type": "heating", "operation_details": "heated at 100 °C for 2 days", "time": {"raw_string": "2 days", "unit": "days", "max_value": 2.0, "min_value": 2.0}, "temperature": {"raw_string": "100 °C", "unit": "°C", "max_value": 100.0, "min_value": 100.0}, "pH": {"raw_string": "", "max_value": null, "min_value": null}, "ratios": [], "atmosphere": {"raw_string": "", "atmosphere_normalized": ""}}, {"operation_type": "heating", "operation_details": "dry gel annealed at 1150 °C for 3 h", "time": {"raw_string": "3 h", "unit": "h", "max_value": 3.0, "min_value": 3.0}, "temperature": {"raw_string": "1150 °C", "unit": "°C", "max_value": 1150.0, "min_value": 1150.0}, "pH": {"raw_string": "", "max_value": null, "min_value": null}, "ratios": [], "atmosphere": {"raw_string": "", "atmosphere_normalized": ""}}], "phase_purity": {"impurity_phase": [], "phase_purity_details": "XRD patterns were in a good agreement with the standard cards for baghdadite (00-047-1854)", "classification": "Pure", "characterization_methods": {"characterization_string": ["XRD", "TEM", "SEM", "FTIR"], "characterization_normalized": ["X-ray Diffraction (XRD)", "Transmission Electron Microscopy (TEM)", "Scanning Electron Microscopy (SEM)", "Fourier Transform Infrared Spectroscopy (FTIR)"]}}}
{"protocol": {"doi": "10.1016/j.jece.2020.104374", "target": {"material_string": "N-doped TiO2", "material_form": "powder", "material_formula": "TiO2", "composition": [{"formula": "TiO2", "amount": "1", "elements": {"Ti": "1", "O": "2"}, "species": {"Ti": "1", "O": "2"}}], "additives": ["N"], "is_mixture": false, "phase": "", "oxygen_deficiency": "no", "oxidation_states": {"Ti": [4], "O": [-2]}}, "metal_precursors": [{"material_string": "titanium (IV) isopropoxide", "material_form": "", "material_formula": "Ti(OCH(CH3)2)4", "composition": [{"formula": "Ti(OCH(CH3)2)4", "amount": "1", "elements": {"C": "12", "H": "28", "O": "4", "Ti": "1"}, "species": {"OCH(CH3)2": "4", "Ti": "1"}}], "additives": [], "is_mixture": false, "phase": "", "oxygen_deficiency": "no", "oxidation_states": {"Ti": [4], "O": [-2], "C": [-2], "H": [1]}}], "reagents": [{"reagent_string": "ethanol", "reagent_role": "solvent", "pubchem_CID": 702, "iupac_name": "ethanol", "reagent_formula": "C2H6O", "smiles": "CCO"}, {"reagent_string": "nitric acid", "reagent_role": "unspecified", "pubchem_CID": 944, "iupac_name": "nitric acid", "reagent_formula": "HNO3", "smiles": "[N+](=O)(O)[O-]"}, {"reagent_string": "ammonium hydroxide", "reagent_role": "unspecified", "pubchem_CID": 14923, "iupac_name": "azanium hydroxide", "reagent_formula": "H5NO", "smiles": "[NH4+].[OH-]"}]}, "operations": [{"operation_type": "mixing", "operation_details": "20 mL of TTIP added into 100 mL of ethanol under stirring in an ice bath", "time": {"raw_string": "10 min", "unit": "min", "max_value": 10.0, "min_value": 10.0}, "temperature": {"raw_string": "0 °C", "unit": "°C", "max_value": 0.0, "min_value": 0.0}, "pH": {"raw_string": "", "max_value": null, "min_value": null}, "ratios": [], "atmosphere": {"raw_string": "", "atmosphere_normalized": ""}}, {"operation_type": "mixing", "operation_details": "2 mL 60% nitric acid added dropwise to acidify the mixture", "time": {"raw_string": "", "unit": "", "max_value": null, "min_value": null}, "temperature": {"raw_string": "", "unit": "", "max_value": null, "min_value": null}, "pH": {"raw_string": "", "max_value": null, "min_value": null}, "ratios": [], "atmosphere": {"raw_string": "", "atmosphere_normalized": ""}}, {"operation_type": "mixing", "operation_details": "ammonia solution introduced to the solution and vigorously stirred", "time": {"raw_string": "2 h", "unit": "h", "max_value": 2.0, "min_value": 2.0}, "temperature": {"raw_string": "", "unit": "", "max_value": null, "min_value": null}, "pH": {"raw_string": "", "max_value": null, "min_value": null}, "ratios": [{"type": "molar ratio", "description": "N/Ti", "value": "6"}], "atmosphere": {"raw_string": "", "atmosphere_normalized": ""}}, {"operation_type": "mixing", "operation_details": "aged at room temperature without agitation", "time": {"raw_string": "24 h", "unit": "h", "max_value": 24.0, "min_value": 24.0}, "temperature": {"raw_string": "room temperature", "unit": "", "max_value": null, "min_value": null}, "pH": {"raw_string": "", "max_value": null, "min_value": null}, "ratios": [], "atmosphere": {"raw_string": "", "atmosphere_normalized": ""}}, {"operation_type": "heating", "operation_details": "xero gel transferred into an oven dryer", "time": {"raw_string": "16 h", "unit": "h", "max_value": 16.0, "min_value": 16.0}, "temperature": {"raw_string": "90 °C", "unit": "°C", "max_value": 90.0, "min_value": 90.0}, "pH": {"raw_string": "", "max_value": null, "min_value": null}, "ratios": [], "atmosphere": {"raw_string": "", "atmosphere_normalized": ""}}, {"operation_type": "grinding", "operation_details": "dried powder was grinded", "time": {"raw_string": "", "unit": "", "max_value": null, "min_value": null}, "temperature": {"raw_string": "", "unit": "", "max_value": null, "min_value": null}, "pH": {"raw_string": "", "max_value": null, "min_value": null}, "ratios": [], "atmosphere": {"raw_string": "", "atmosphere_normalized": ""}}, {"operation_type": "heating", "operation_details": "calcined in a muffle furnace at 5 °C/min", "time": {"raw_string": "3 h", "unit": "h", "max_value": 3.0, "min_value": 3.0}, "temperature": {"raw_string": "400 °C", "unit": "°C", "max_value": 400.0, "min_value": 400.0}, "pH": {"raw_string": "", "max_value": null, "min_value": null}, "ratios": [], "atmosphere": {"raw_string": "", "atmosphere_normalized": ""}}], "phase_purity": {"impurity_phase": [], "phase_purity_details": "The analysis only exhibited the predominantly anatase crystal phase of the N-doped TiO2 nanoparticles", "classification": "Pure", "characterization_methods": {"characterization_string": ["HR-TEM", "XRD", "BET", "XPS", "UV-Vis", "FE-SEM", "FT-IR", "TGA", "DSC"], "characterization_normalized": ["Transmission Electron Microscopy (TEM)", "X-ray Diffraction (XRD)", "N2 Physisorption (BET/BJH)", "X-ray Photoelectron Spectroscopy (XPS)", "UV-Vis Spectroscopy", "Scanning Electron Microscopy (SEM)", "Fourier Transform Infrared Spectroscopy (FTIR)", "Thermogravimetric Analysis (TGA)", "Differential Scanning Calorimetry (DSC)"]}}}
{"protocol": {"doi": "10.1016/j.jece.2020.104374", "target": {"material_string": "TiO2", "material_form": "powder", "material_formula": "TiO2", "composition": [{"formula": "TiO2", "amount": "1", "elements": {"Ti": "1", "O": "2"}, "species": {"Ti": "1", "O": "2"}}], "additives": [], "is_mixture": false, "phase": "", "oxygen_deficiency": "no", "oxidation_states": {"Ti": [4], "O": [-2]}}, "metal_precursors": [{"material_string": "titanium (IV) isopropoxide", "material_form": "", "material_formula": "Ti(OCH(CH3)2)4", "composition": [{"formula": "Ti(OCH(CH3)2)4", "amount": "1", "elements": {"C": "12", "H": "28", "O": "4", "Ti": "1"}, "species": {"OCH(CH3)2": "4", "Ti": "1"}}], "additives": [], "is_mixture": false, "phase": "", "oxygen_deficiency": "no", "oxidation_states": {"Ti": [4], "O": [-2], "C": [-2], "H": [1]}}], "reagents": [{"reagent_string": "ethanol", "reagent_role": "solvent", "pubchem_CID": 702, "iupac_name": "ethanol", "reagent_formula": "C2H6O", "smiles": "CCO"}, {"reagent_string": "nitric acid", "reagent_role": "unspecified", "pubchem_CID": 944, "iupac_name": "nitric acid", "reagent_formula": "HNO3", "smiles": "[N+](=O)(O)[O-]"}]}, "operations": [{"operation_type": "mixing", "operation_details": "20 mL of TTIP added into 100 mL of ethanol under stirring in an ice bath", "time": {"raw_string": "10 min", "unit": "min", "max_value": 10.0, "min_value": 10.0}, "temperature": {"raw_string": "0 °C", "unit": "°C", "max_value": 0.0, "min_value": 0.0}, "pH": {"raw_string": "", "max_value": null, "min_value": null}, "ratios": [], "atmosphere": {"raw_string": "", "atmosphere_normalized": ""}}, {"operation_type": "mixing", "operation_details": "2 mL 60% nitric acid added dropwise to acidify the mixture", "time": {"raw_string": "", "unit": "", "max_value": null, "min_value": null}, "temperature": {"raw_string": "", "unit": "", "max_value": null, "min_value": null}, "pH": {"raw_string": "", "max_value": null, "min_value": null}, "ratios": [], "atmosphere": {"raw_string": "", "atmosphere_normalized": ""}}, {"operation_type": "mixing", "operation_details": "vigorously stirred", "time": {"raw_string": "2 h", "unit": "h", "max_value": 2.0, "min_value": 2.0}, "temperature": {"raw_string": "", "unit": "", "max_value": null, "min_value": null}, "pH": {"raw_string": "", "max_value": null, "min_value": null}, "ratios": [], "atmosphere": {"raw_string": "", "atmosphere_normalized": ""}}, {"operation_type": "mixing", "operation_details": "aged at room temperature without agitation", "time": {"raw_string": "24 h", "unit": "h", "max_value": 24.0, "min_value": 24.0}, "temperature": {"raw_string": "room temperature", "unit": "", "max_value": null, "min_value": null}, "pH": {"raw_string": "", "max_value": null, "min_value": null}, "ratios": [], "atmosphere": {"raw_string": "", "atmosphere_normalized": ""}}, {"operation_type": "heating", "operation_details": "xero gel transferred into an oven dryer", "time": {"raw_string": "16 h", "unit": "h", "max_value": 16.0, "min_value": 16.0}, "temperature": {"raw_string": "90 °C", "unit": "°C", "max_value": 90.0, "min_value": 90.0}, "pH": {"raw_string": "", "max_value": null, "min_value": null}, "ratios": [], "atmosphere": {"raw_string": "", "atmosphere_normalized": ""}}, {"operation_type": "grinding", "operation_details": "dried powder was grinded", "time": {"raw_string": "", "unit": "", "max_value": null, "min_value": null}, "temperature": {"raw_string": "", "unit": "", "max_value": null, "min_value": null}, "pH": {"raw_string": "", "max_value": null, "min_value": null}, "ratios": [], "atmosphere": {"raw_string": "", "atmosphere_normalized": ""}}, {"operation_type": "heating", "operation_details": "calcined in a muffle furnace at 5 °C/min", "time": {"raw_string": "3 h", "unit": "h", "max_value": 3.0, "min_value": 3.0}, "temperature": {"raw_string": "400 °C", "unit": "°C", "max_value": 400.0, "min_value": 400.0}, "pH": {"raw_string": "", "max_value": null, "min_value": null}, "ratios": [], "atmosphere": {"raw_string": "", "atmosphere_normalized": ""}}], "phase_purity": {"impurity_phase": [{"material_string": "rutile", "material_form": "", "material_formula": "", "composition": [], "additives": [], "is_mixture": false, "phase": "", "oxygen_deficiency": "no", "oxidation_states": {}}], "phase_purity_details": "both anatase and rutile crystal phases were detected for the undoped sample", "classification": "Impure", "characterization_methods": {"characterization_string": ["HR-TEM", "XRD", "BET", "XPS", "UV-Vis", "FE-SEM", "FT-IR", "TGA", "DSC"], "characterization_normalized": ["Transmission Electron Microscopy (TEM)", "X-ray Diffraction (XRD)", "N2 Physisorption (BET/BJH)", "X-ray Photoelectron Spectroscopy (XPS)", "UV-Vis Spectroscopy", "Scanning Electron Microscopy (SEM)", "Fourier Transform Infrared Spectroscopy (FTIR)", "Thermogravimetric Analysis (TGA)", "Differential Scanning Calorimetry (DSC)"]}}}
{"protocol": {"doi": "10.1007/s10904-023-02826-2", "target": {"material_string": "MgO/CuO", "material_form": "powder", "material_formula": "", "composition": [], "additives": [], "is_mixture": false, "phase": "", "oxygen_deficiency": "no", "oxidation_states": {}}, "metal_precursors": [{"material_string": "Mg(NO3)2·6H2O", "material_form": "", "material_formula": "Mg(NO3)2·6H2O", "composition": [{"formula": "Mg(NO3)2", "amount": "1", "elements": {"N": "2", "O": "6", "Mg": "1"}, "species": {"NO3": "2", "Mg": "1"}}, {"formula": "H2O", "amount": "6", "elements": {"H": "2", "O": "1"}, "species": {"H2O": "1"}}], "additives": [], "is_mixture": true, "phase": "", "oxygen_deficiency": "no", "oxidation_states": {"Mg": [2], "N": [5], "O": [-2]}}, {"material_string": "Cu(CH3COO)2·4H2O", "material_form": "", "material_formula": "Cu(CH3COO)2·4H2O", "composition": [{"formula": "Cu(CH3COO)2", "amount": "1", "elements": {"C": "4", "H": "6", "O": "4", "Cu": "1"}, "species": {"CH3COO": "2", "Cu": "1"}}, {"formula": "H2O", "amount": "4", "elements": {"H": "2", "O": "1"}, "species": {"H2O": "1"}}], "additives": [], "is_mixture": true, "phase": "", "oxygen_deficiency": "no", "oxidation_states": {"Cu": [2], "C": [0], "H": [1], "O": [-2]}}], "reagents": [{"reagent_string": "distilled water", "reagent_role": "solvent", "pubchem_CID": 962, "iupac_name": "oxidane", "reagent_formula": "H2O", "smiles": "O"}, {"reagent_string": "tartaric acid", "reagent_role": "chelating agent", "pubchem_CID": 444305, "iupac_name": "(2R,3R)-2,3-dihydroxybutanedioic acid", "reagent_formula": "C4H6O6", "smiles": "[C@@H]([C@H](C(=O)O)O)(C(=O)O)O"}, {"reagent_string": "ethylene glycol", "reagent_role": "unspecified", "pubchem_CID": 174, "iupac_name": "ethane-1,2-diol", "reagent_formula": "C2H6O2", "smiles": "C(CO)O"}]}, "operations": [{"operation_type": "mixing", "operation_details": "20 g of Mg(NO3)2·6H2O dissolved in 100 mL of distilled water", "time": {"raw_string": "", "unit": "", "max_value": null, "min_value": null}, "temperature": {"raw_string": "", "unit": "", "max_value": null, "min_value": null}, "pH": {"raw_string": "", "max_value": null, "min_value": null}, "ratios": [], "atmosphere": {"raw_string": "", "atmosphere_normalized": ""}}, {"operation_type": "mixing", "operation_details": "15.57 g of Cu(CH3COO)2·4H2O dissolved in 150 mL of distilled water", "time": {"raw_string": "", "unit": "", "max_value": null, "min_value": null}, "temperature": {"raw_string": "", "unit": "", "max_value": null, "min_value": null}, "pH": {"raw_string": "", "max_value": null, "min_value": null}, "ratios": [], "atmosphere": {"raw_string": "", "atmosphere_normalized": ""}}, {"operation_type": "mixing", "operation_details": "23.40 g of tartaric acid dissolved in 100 mL of distilled water", "time": {"raw_string": "", "unit": "", "max_value": null, "min_value": null}, "temperature": {"raw_string": "", "unit": "", "max_value": null, "min_value": null}, "pH": {"raw_string": "", "max_value": null, "min_value": null}, "ratios": [], "atmosphere": {"raw_string": "", "atmosphere_normalized": ""}}, {"operation_type": "mixing", "operation_details": "Mg(II) solution added dropwise to Cu(II) solution while stirring for 30 min", "time": {"raw_string": "30 min", "unit": "min", "max_value": 30.0, "min_value": 30.0}, "temperature": {"raw_string": "", "unit": "", "max_value": null, "min_value": null}, "pH": {"raw_string": "", "max_value": null, "min_value": null}, "ratios": [], "atmosphere": {"raw_string": "", "atmosphere_normalized": ""}}, {"operation_type": "mixing", "operation_details": "tartaric acid solution added and stirred for 30 min", "time": {"raw_string": "30 min", "unit": "min", "max_value": 30.0, "min_value": 30.0}, "temperature": {"raw_string": "", "unit": "", "max_value": null, "min_value": null}, "pH": {"raw_string": "", "max_value": null, "min_value": null}, "ratios": [], "atmosphere": {"raw_string": "", "atmosphere_normalized": ""}}, {"operation_type": "mixing", "operation_details": "7 mL of ethylene glycol added and stirred at 130 °C until complete evaporation", "time": {"raw_string": "", "unit": "", "max_value": null, "min_value": null}, "temperature": {"raw_string": "130 °C", "unit": "°C", "max_value": 130.0, "min_value": 130.0}, "pH": {"raw_string": "", "max_value": null, "min_value": null}, "ratios": [], "atmosphere": {"raw_string": "", "atmosphere_normalized": ""}}, {"operation_type": "grinding", "operation_details": "resulting powder collected and finely ground", "time": {"raw_string": "", "unit": "", "max_value": null, "min_value": null}, "temperature": {"raw_string": "", "unit": "", "max_value": null, "min_value": null}, "pH": {"raw_string": "", "max_value": null, "min_value": null}, "ratios": [], "atmosphere": {"raw_string": "", "atmosphere_normalized": ""}}, {"operation_type": "heating", "operation_details": "calcination at 500 °C", "time": {"raw_string": "", "unit": "", "max_value": null, "min_value": null}, "temperature": {"raw_string": "500 °C", "unit": "°C", "max_value": 500.0, "min_value": 500.0}, "pH": {"raw_string": "", "max_value": null, "min_value": null}, "ratios": [], "atmosphere": {"raw_string": "", "atmosphere_normalized": ""}}], "phase_purity": {"impurity_phase": [], "phase_purity_details": "MC500 sample consists of copper oxide (CuO) and magnesium oxide (MgO) according to JCPDS Nos. 48-1548 and 89-7746", "classification": "Pure", "characterization_methods": {"characterization_string": ["XRD", "HR-TEM", "EDS", "FE-SEM", "N2 adsorption/desorption analyzer", "TGA"], "characterization_normalized": ["X-ray Diffraction (XRD)", "Transmission Electron Microscopy (TEM)", "Energy Dispersive X-ray Spectroscopy (EDS)", "Scanning Electron Microscopy (SEM)", "Thermogravimetric Analysis (TGA)"]}}}
{"protocol": {"doi": "10.1007/s10904-023-02826-2", "target": {"material_string": "MgO/CuO", "material_form": "powder", "material_formula": "", "composition": [], "additives": [], "is_mixture": false, "phase": "", "oxygen_deficiency": "no", "oxidation_states": {}}, "metal_precursors": [{"material_string": "Mg(NO3)2·6H2O", "material_form": "", "material_formula": "Mg(NO3)2·6H2O", "composition": [{"formula": "Mg(NO3)2", "amount": "1", "elements": {"N": "2", "O": "6", "Mg": "1"}, "species": {"NO3": "2", "Mg": "1"}}, {"formula": "H2O", "amount": "6", "elements": {"H": "2", "O": "1"}, "species": {"H2O": "1"}}], "additives": [], "is_mixture": true, "phase": "", "oxygen_deficiency": "no", "oxidation_states": {"Mg": [2], "N": [5], "O": [-2]}}, {"material_string": "Cu(CH3COO)2·4H2O", "material_form": "", "material_formula": "Cu(CH3COO)2·4H2O", "composition": [{"formula": "Cu(CH3COO)2", "amount": "1", "elements": {"C": "4", "H": "6", "O": "4", "Cu": "1"}, "species": {"CH3COO": "2", "Cu": "1"}}, {"formula": "H2O", "amount": "4", "elements": {"H": "2", "O": "1"}, "species": {"H2O": "1"}}], "additives": [], "is_mixture": true, "phase": "", "oxygen_deficiency": "no", "oxidation_states": {"Cu": [2], "C": [0], "H": [1], "O": [-2]}}], "reagents": [{"reagent_string": "distilled water", "reagent_role": "solvent", "pubchem_CID": 962, "iupac_name": "oxidane", "reagent_formula": "H2O", "smiles": "O"}, {"reagent_string": "tartaric acid", "reagent_role": "chelating agent", "pubchem_CID": 444305, "iupac_name": "(2R,3R)-2,3-dihydroxybutanedioic acid", "reagent_formula": "C4H6O6", "smiles": "[C@@H]([C@H](C(=O)O)O)(C(=O)O)O"}, {"reagent_string": "ethylene glycol", "reagent_role": "unspecified", "pubchem_CID": 174, "iupac_name": "ethane-1,2-diol", "reagent_formula": "C2H6O2", "smiles": "C(CO)O"}]}, "operations": [{"operation_type": "mixing", "operation_details": "20 g of Mg(NO3)2·6H2O dissolved in 100 mL of distilled water", "time": {"raw_string": "", "unit": "", "max_value": null, "min_value": null}, "temperature": {"raw_string": "", "unit": "", "max_value": null, "min_value": null}, "pH": {"raw_string": "", "max_value": null, "min_value": null}, "ratios": [], "atmosphere": {"raw_string": "", "atmosphere_normalized": ""}}, {"operation_type": "mixing", "operation_details": "15.57 g of Cu(CH3COO)2·4H2O dissolved in 150 mL of distilled water", "time": {"raw_string": "", "unit": "", "max_value": null, "min_value": null}, "temperature": {"raw_string": "", "unit": "", "max_value": null, "min_value": null}, "pH": {"raw_string": "", "max_value": null, "min_value": null}, "ratios": [], "atmosphere": {"raw_string": "", "atmosphere_normalized": ""}}, {"operation_type": "mixing", "operation_details": "23.40 g of tartaric acid dissolved in 100 mL of distilled water", "time": {"raw_string": "", "unit": "", "max_value": null, "min_value": null}, "temperature": {"raw_string": "", "unit": "", "max_value": null, "min_value": null}, "pH": {"raw_string": "", "max_value": null, "min_value": null}, "ratios": [], "atmosphere": {"raw_string": "", "atmosphere_normalized": ""}}, {"operation_type": "mixing", "operation_details": "Mg(II) solution added dropwise to Cu(II) solution while stirring for 30 min", "time": {"raw_string": "30 min", "unit": "min", "max_value": 30.0, "min_value": 30.0}, "temperature": {"raw_string": "", "unit": "", "max_value": null, "min_value": null}, "pH": {"raw_string": "", "max_value": null, "min_value": null}, "ratios": [], "atmosphere": {"raw_string": "", "atmosphere_normalized": ""}}, {"operation_type": "mixing", "operation_details": "tartaric acid solution added and stirred for 30 min", "time": {"raw_string": "30 min", "unit": "min", "max_value": 30.0, "min_value": 30.0}, "temperature": {"raw_string": "", "unit": "", "max_value": null, "min_value": null}, "pH": {"raw_string": "", "max_value": null, "min_value": null}, "ratios": [], "atmosphere": {"raw_string": "", "atmosphere_normalized": ""}}, {"operation_type": "mixing", "operation_details": "7 mL of ethylene glycol added and stirred at 130 °C until complete evaporation", "time": {"raw_string": "", "unit": "", "max_value": null, "min_value": null}, "temperature": {"raw_string": "130 °C", "unit": "°C", "max_value": 130.0, "min_value": 130.0}, "pH": {"raw_string": "", "max_value": null, "min_value": null}, "ratios": [], "atmosphere": {"raw_string": "", "atmosphere_normalized": ""}}, {"operation_type": "grinding", "operation_details": "resulting powder collected and finely ground", "time": {"raw_string": "", "unit": "", "max_value": null, "min_value": null}, "temperature": {"raw_string": "", "unit": "", "max_value": null, "min_value": null}, "pH": {"raw_string": "", "max_value": null, "min_value": null}, "ratios": [], "atmosphere": {"raw_string": "", "atmosphere_normalized": ""}}, {"operation_type": "heating", "operation_details": "calcination at 700 °C", "time": {"raw_string": "", "unit": "", "max_value": null, "min_value": null}, "temperature": {"raw_string": "700 °C", "unit": "°C", "max_value": 700.0, "min_value": 700.0}, "pH": {"raw_string": "", "max_value": null, "min_value": null}, "ratios": [], "atmosphere": {"raw_string": "", "atmosphere_normalized": ""}}], "phase_purity": {"impurity_phase": [], "phase_purity_details": "MC700 sample consists of copper oxide (CuO) and magnesium oxide (MgO) according to JCPDS Nos. 48-1548 and 89-7746", "classification": "Pure", "characterization_methods": {"characterization_string": ["XRD", "HR-TEM", "EDS", "FE-SEM", "N2 adsorption/desorption analyzer", "TGA"], "characterization_normalized": ["X-ray Diffraction (XRD)", "Transmission Electron Microscopy (TEM)", "Energy Dispersive X-ray Spectroscopy (EDS)", "Scanning Electron Microscopy (SEM)", "Thermogravimetric Analysis (TGA)"]}}}
