Repository: hackingmaterials/sol-gel-data

# scripts/

Regenerates every numbered table and figure in the manuscript and the Supplementary
Information.

## Contents

- `figures_tables.ipynb` — one section per manuscript item. Table 2, Figure 2 and Figure 3
  are built from `sol_gel_dataset.jsonl`; Tables 3–5, Tables S2–S6 and Figures S1–S4 from
  the validation labels below.
- `validation/` — the human and LLM annotations for the 200-paper validation set:
  paper-level classification labels (`classification_human.jsonl`,
  `classification_LLM.jsonl`), the 286 records extracted by Gemini 3.0 Flash
  (`validation_LLM.jsonl`) and the 279 ground-truth records they are matched against

File: scripts/validation/validation_human.jsonl (part 20 of 33)
{"protocol": {"doi": "10.1016/j.jmmm.2009.12.033", "target": {"material_string": "LiMn1.5Zn0.5O4", "material_form": "powder", "material_formula": "LiMn1.5Zn0.5O4", "composition": [{"formula": "LiMn1.5Zn0.5O4", "amount": "1", "elements": {"Li": "1", "Mn": "1.5", "Zn": "0.5", "O": "4"}, "species": {"Li": "1", "Mn": "1.5", "Zn": "0.5", "O": "4"}}], "additives": [], "is_mixture": false, "phase": "", "oxygen_deficiency": "no", "oxidation_states": {}}, "metal_precursors": [{"material_string": "LiNO3", "material_form": "", "material_formula": "LiNO3", "composition": [{"formula": "LiNO3", "amount": "1", "elements": {"Li": "1", "N": "1", "O": "3"}, "species": {"Li": "1", "NO3": "1"}}], "additives": [], "is_mixture": false, "phase": "", "oxygen_deficiency": "no", "oxidation_states": {"Li": [1], "N": [5], "O": [-2]}}, {"material_string": "Mn(CH3COO)2·4H2O", "material_form": "", "material_formula": "Mn(CH3COO)2·4H2O", "composition": [{"formula": "Mn(CH3COO)2", "amount": "1", "elements": {"C": "4", "H": "6", "O": "4", "Mn": "1"}, "species": {"CH3COO": "2", "Mn": "1"}}, {"formula": "H2O", "amount": "4", "elements": {"H": "2", "O": "1"}, "species": {"H2O": "1"}}], "additives": [], "is_mixture": true, "phase": "", "oxygen_deficiency": "no", "oxidation_states": {"Mn": [2], "C": [0], "H": [1], "O": [-2]}}, {"material_string": "Zn(CH3COO)2·4H2O", "material_form": "", "material_formula": "Zn(CH3COO)2·4H2O", "composition": [{"formula": "Zn(CH3COO)2", "amount": "1", "elements": {"C": "4", "H": "6", "O": "4", "Zn": "1"}, "species": {"CH3COO": "2", "Zn": "1"}}, {"formula": "H2O", "amount": "4", "elements": {"H": "2", "O": "1"}, "species": {"H2O": "1"}}], "additives": [], "is_mixture": true, "phase": "", "oxygen_deficiency": "no", "oxidation_states": {"Zn": [2], "C": [0], "H": [1], "O": [-2]}}], "reagents": [{"reagent_string": "ethanol", "reagent_role": "", "pubchem_CID": 702, "iupac_name": "ethanol", "reagent_formula": "C2H6O", "smiles": "CCO"}, {"reagent_string": "distilled water", "reagent_role": "", "pubchem_CID": 962, "iupac_name": "oxidane", "reagent_formula": "H2O", "smiles": "O"}]}, "operations": [{"operation_type": "", "operation_details": "dissolve the lithium nitrate with manganese and zinc acetates in ethanol-water solvent", "time": {"raw_string": "", "unit": "", "max_value": null, "min_value": null}, "temperature": {"raw_string": "", "unit": "", "max_value": null, "min_value": null}, "pH": {"raw_string": "", "max_value": null, "min_value": null}, "ratios": [{"type": "volume ratio", "description": "water to ethanol", "value": "3"}, {"type": "molar excess", "description": "LiNO3", "value": "1%"}], "atmosphere": {"raw_string": "", "atmosphere_normalized": ""}}, {"operation_type": "", "operation_details": "concentrate by rotary evaporation to a viscous clear gel", "time": {"raw_string": "", "unit": "", "max_value": null, "min_value": null}, "temperature": {"raw_string": "75 °C", "unit": "°C", "max_value": 75.0, "min_value": 75.0}, "pH": {"raw_string": "", "max_value": null, "min_value": null}, "ratios": [], "atmosphere": {"raw_string": "", "atmosphere_normalized": ""}}, {"operation_type": "", "operation_details": "decompose the gel precursors by heating", "time": {"raw_string": "1 h", "unit": "h", "max_value": 1.0, "min_value": 1.0}, "temperature": {"raw_string": "300 °C", "unit": "°C", "max_value": 300.0, "min_value": 300.0}, "pH": {"raw_string": "", "max_value": null, "min_value": null}, "ratios": [], "atmosphere": {"raw_string": "air", "atmosphere_normalized": "Air"}}, {"operation_type": "", "operation_details": "grind the decomposed material", "time": {"raw_string": "", "unit": "", "max_value": null, "min_value": null}, "temperature": {"raw_string": "", "unit": "", "max_value": null, "min_value": null}, "pH": {"raw_string": "", "max_value": null, "min_value": null}, "ratios": [], "atmosphere": {"raw_string": "", "atmosphere_normalized": ""}}, {"operation_type": "", "operation_details": "press-compact into disc pellets", "time": {"raw_string": "", "unit": "", "max_value": null, "min_value": null}, "temperature": {"raw_string": "", "unit": "", "max_value": null, "min_value": null}, "pH": {"raw_string": "", "max_value": null, "min_value": null}, "ratios": [], "atmosphere": {"raw_string": "", "atmosphere_normalized": ""}}, {"operation_type": "", "operation_details": "anneal in flowing oxygen and furnace-cool", "time": {"raw_string": "10 h", "unit": "h", "max_value": 10.0, "min_value": 10.0}, "temperature": {"raw_string": "650 °C", "unit": "°C", "max_value": 650.0, "min_value": 650.0}, "pH": {"raw_string": "", "max_value": null, "min_value": null}, "ratios": [], "atmosphere": {"raw_string": "oxygen", "atmosphere_normalized": "Oxygen (O2)"}}], "phase_purity": {"impurity_phase": [], "phase_purity_details": "", "classification": "Pure", "characterization_methods": {"characterization_string": [], "characterization_normalized": []}}}
{"protocol": {"doi": "10.1016/j.jmmm.2009.12.033", "target": {"material_string": "LiMn1.5Zn0.5O4", "material_form": "powder", "material_formula": "LiMn1.5Zn0.5O4", "composition": [{"formula": "LiMn1.5Zn0.5O4", "amount": "1", "elements": {"Li": "1", "Mn": "1.5", "Zn": "0.5", "O": "4"}, "species": {"Li": "1", "Mn": "1.5", "Zn": "0.5", "O": "4"}}], "additives": [], "is_mixture": false, "phase": "", "oxygen_deficiency": "no", "oxidation_states": {}}, "metal_precursors": [{"material_string": "LiNO3", "material_form": "", "material_formula": "LiNO3", "composition": [{"formula": "LiNO3", "amount": "1", "elements": {"Li": "1", "N": "1", "O": "3"}, "species": {"Li": "1", "NO3": "1"}}], "additives": [], "is_mixture": false, "phase": "", "oxygen_deficiency": "no", "oxidation_states": {"Li": [1], "N": [5], "O": [-2]}}, {"material_string": "Mn(CH3COO)2·4H2O", "material_form": "", "material_formula": "Mn(CH3COO)2·4H2O", "composition": [{"formula": "Mn(CH3COO)2", "amount": "1", "elements": {"C": "4", "H": "6", "O": "4", "Mn": "1"}, "species": {"CH3COO": "2", "Mn": "1"}}, {"formula": "H2O", "amount": "4", "elements": {"H": "2", "O": "1"}, "species": {"H2O": "1"}}], "additives": [], "is_mixture": true, "phase": "", "oxygen_deficiency": "no", "oxidation_states": {"Mn": [2], "C": [0], "H": [1], "O": [-2]}}, {"material_string": "Zn(CH3COO)2·4H2O", "material_form": "", "material_formula": "Zn(CH3COO)2·4H2O", "composition": [{"formula": "Zn(CH3COO)2", "amount": "1", "elements": {"C": "4", "H": "6", "O": "4", "Zn": "1"}, "species": {"CH3COO": "2", "Zn": "1"}}, {"formula": "H2O", "amount": "4", "elements": {"H": "2", "O": "1"}, "species": {"H2O": "1"}}], "additives": [], "is_mixture": true, "phase": "", "oxygen_deficiency": "no", "oxidation_states": {"Zn": [2], "C": [0], "H": [1], "O": [-2]}}], "reagents": [{"reagent_string": "ethanol", "reagent_role": "", "pubchem_CID": 702, "iupac_name": "ethanol", "reagent_formula": "C2H6O", "smiles": "CCO"}, {"reagent_string": "distilled water", "reagent_role": "", "pubchem_CID": 962, "iupac_name": "oxidane", "reagent_formula": "H2O", "smiles": "O"}]}, "operations": [{"operation_type": "", "operation_details": "dissolve lithium nitrate, manganese acetate and zinc acetate in mixed ethanol-water", "time": {"raw_string": "", "unit": "", "max_value": null, "min_value": null}, "temperature": {"raw_string": "", "unit": "", "max_value": null, "min_value": null}, "pH": {"raw_string": "", "max_value": null, "min_value": null}, "ratios": [{"type": "volume ratio", "description": "water to ethanol", "value": "3"}, {"type": "molar excess", "description": "LiNO3", "value": "1%"}], "atmosphere": {"raw_string": "", "atmosphere_normalized": ""}}, {"operation_type": "", "operation_details": "rotary-evaporate until a viscous transparent gel forms", "time": {"raw_string": "", "unit": "", "max_value": null, "min_value": null}, "temperature": {"raw_string": "75 °C", "unit": "°C", "max_value": 75.0, "min_value": 75.0}, "pH": {"raw_string": "", "max_value": null, "min_value": null}, "ratios": [], "atmosphere": {"raw_string": "", "atmosphere_normalized": ""}}, {"operation_type": "", "operation_details": "thermally decompose the gel precursors", "time": {"raw_string": "1 h", "unit": "h", "max_value": 1.0, "min_value": 1.0}, "temperature": {"raw_string": "300 °C", "unit": "°C", "max_value": 300.0, "min_value": 300.0}, "pH": {"raw_string": "", "max_value": null, "min_value": null}, "ratios": [], "atmosphere": {"raw_string": "air", "atmosphere_normalized": "Air"}}, {"operation_type": "", "operation_details": "grind the decomposed powders", "time": {"raw_string": "", "unit": "", "max_value": null, "min_value": null}, "temperature": {"raw_string": "", "unit": "", "max_value": null, "min_value": null}, "pH": {"raw_string": "", "max_value": null, "min_value": null}, "ratios": [], "atmosphere": {"raw_string": "", "atmosphere_normalized": ""}}, {"operation_type": "", "operation_details": "press-compact the powder into thick pellets", "time": {"raw_string": "", "unit": "", "max_value": null, "min_value": null}, "temperature": {"raw_string": "", "unit": "", "max_value": null, "min_value": null}, "pH": {"raw_string": "", "max_value": null, "min_value": null}, "ratios": [], "atmosphere": {"raw_string": "", "atmosphere_normalized": ""}}, {"operation_type": "", "operation_details": "anneal in oxygen flow, then cool in the furnace", "time": {"raw_string": "10 h", "unit": "h", "max_value": 10.0, "min_value": 10.0}, "temperature": {"raw_string": "800 °C", "unit": "°C", "max_value": 800.0, "min_value": 800.0}, "pH": {"raw_string": "", "max_value": null, "min_value": null}, "ratios": [], "atmosphere": {"raw_string": "oxygen", "atmosphere_normalized": "Oxygen (O2)"}}], "phase_purity": {"impurity_phase": [{"material_string": "ZnMn2O4", "material_form": "", "material_formula": "ZnMn2O4", "composition": [{"formula": "ZnMn2O4", "amount": "1", "elements": {"Zn": "1", "Mn": "2", "O": "4"}, "species": {"Zn": "1", "Mn": "2", "O": "4"}}], "additives": [], "is_mixture": false, "phase": "", "oxygen_deficiency": "no", "oxidation_states": {"Zn": [2], "Mn": [3], "O": [-2]}}], "phase_purity_details": "", "classification": "Impure", "characterization_methods": {"characterization_string": [], "characterization_normalized": []}}}
{"protocol": {"doi": "10.1063/1.5115526", "target": {"material_string": "Ba0.92La0.08SnO3", "material_form": "thin film", "material_formula": "Ba0.92La0.08SnO3", "composition": [{"formula": "Ba0.92La0.08SnO3", "amount": "1", "elements": {"Ba": "0.92", "La": "0.08", "Sn": "1", "O": "3"}, "species": {"Ba": "0.92", "La": "0.08", "SnO3": "1"}}], "additives": [], "is_mixture": false, "phase": "", "oxygen_deficiency": "no", "oxidation_states": {}}, "metal_precursors": [{"material_string": "Ba(CH3COO)2", "material_form": "", "material_formula": "Ba(CH3COO)2", "composition": [{"formula": "Ba(CH3COO)2", "amount": "1", "elements": {"C": "4", "H": "6", "O": "4", "Ba": "1"}, "species": {"CH3COO": "2", "Ba": "1"}}], "additives": [], "is_mixture": false, "phase": "", "oxygen_deficiency": "no", "oxidation_states": {"Ba": [2], "C": [0], "H": [1], "O": [-2]}}, {"material_string": "SnCl4·5H2O", "material_form": "", "material_formula": "SnCl4·5H2O", "composition": [{"formula": "SnCl4", "amount": "1", "elements": {"Sn": "1", "Cl": "4"}, "species": {"Sn": "1", "Cl": "4"}}, {"formula": "H2O", "amount": "5", "elements": {"H": "2", "O": "1"}, "species": {"H2O": "1"}}], "additives": [], "is_mixture": true, "phase": "", "oxygen_deficiency": "no", "oxidation_states": {"Sn": [4], "Cl": [-1]}}, {"material_string": "La(CH3COO)3·1·5H2O", "material_form": "", "material_formula": "La(CH3COO)3·5H2O", "composition": [{"formula": "La(CH3COO)3", "amount": "1", "elements": {"C": "6", "H": "9", "O": "6", "La": "1"}, "species": {"CH3COO": "3", "La": "1"}}, {"formula": "H2O", "amount": "5", "elements": {"H": "2", "O": "1"}, "species": {"H2O": "1"}}], "additives": [], "is_mixture": true, "phase": "", "oxygen_deficiency": "no", "oxidation_states": {"La": [3], "C": [0], "H": [1], "O": [-2]}}], "reagents": [{"reagent_string": "ethylene glycol", "reagent_role": "", "pubchem_CID": 174, "iupac_name": "ethane-1,2-diol", "reagent_formula": "C2H6O2", "smiles": "C(CO)O"}, {"reagent_string": "glacial acetic acid", "reagent_role": "", "pubchem_CID": 176, "iupac_name": "acetic acid", "reagent_formula": "C2H4O2", "smiles": "CC(=O)O"}]}, "operations": [{"operation_type": "", "operation_details": "dissolve barium acetate, tin chloride hydrate and lanthanum acetate in ethylene glycol and glacial acetic acid", "time": {"raw_string": "", "unit": "", "max_value": null, "min_value": null}, "temperature": {"raw_string": "", "unit": "", "max_value": null, "min_value": null}, "pH": {"raw_string": "", "max_value": null, "min_value": null}, "ratios": [], "atmosphere": {"raw_string": "", "atmosphere_normalized": ""}}, {"operation_type": "", "operation_details": "spin-coat onto SrTiO3 or LSAT substrates", "time": {"raw_string": "20 s", "unit": "s", "max_value": 20.0, "min_value": 20.0}, "temperature": {"raw_string": "", "unit": "", "max_value": null, "min_value": null}, "pH": {"raw_string": "", "max_value": null, "min_value": null}, "ratios": [], "atmosphere": {"raw_string": "", "atmosphere_normalized": ""}}, {"operation_type": "", "operation_details": "pyrolyze the as-coated film", "time": {"raw_string": "10 min", "unit": "min", "max_value": 10.0, "min_value": 10.0}, "temperature": {"raw_string": "400 °C", "unit": "°C", "max_value": 400.0, "min_value": 400.0}, "pH": {"raw_string": "", "max_value": null, "min_value": null}, "ratios": [], "atmosphere": {"raw_string": "", "atmosphere_normalized": ""}}, {"operation_type": "", "operation_details": "anneal the pyrolyzed film", "time": {"raw_string": "10 min", "unit": "min", "max_value": 10.0, "min_value": 10.0}, "temperature": {"raw_string": "800 °C", "unit": "°C", "max_value": 800.0, "min_value": 800.0}, "pH": {"raw_string": "", "max_value": null, "min_value": null}, "ratios": [], "atmosphere": {"raw_string": "", "atmosphere_normalized": ""}}, {"operation_type": "", "operation_details": "postcalcine the film under nitrogen", "time": {"raw_string": "2 h", "unit": "h", "max_value": 2.0, "min_value": 2.0}, "temperature": {"raw_string": "1000 °C", "unit": "°C", "max_value": 1000.0, "min_value": 1000.0}, "pH": {"raw_string": "", "max_value": null, "min_value": null}, "ratios": [], "atmosphere": {"raw_string": "N2", "atmosphere_normalized": "Nitrogen (N2)"}}, {"operation_type": "", "operation_details": "vacuum-anneal the postcalcined film", "time": {"raw_string": "0.5 h", "unit": "h", "max_value": 0.5, "min_value": 0.5}, "temperature": {"raw_string": "500 °C", "unit": "°C", "max_value": 500.0, "min_value": 500.0}, "pH": {"raw_string": "", "max_value": null, "min_value": null}, "ratios": [], "atmosphere": {"raw_string": "vacuum", "atmosphere_normalized": "Vacuum"}}], "phase_purity": {"impurity_phase": [], "phase_purity_details": "", "classification": "Pure", "characterization_methods": {"characterization_string": [], "characterization_normalized": []}}}
{"protocol": {"doi": "10.1063/1.5115526", "target": {"material_string": "Ba0.92Pr0.08SnO3", "material_form": "thin film", "material_formula": "Ba0.92Pr0.08SnO3", "composition": [{"formula": "Ba0.92Pr0.08SnO3", "amount": "1", "elements": {"Ba": "0.92", "Pr": "0.08", "Sn": "1", "O": "3"}, "species": {"Ba": "0.92", "Pr": "0.08", "SnO3": "1"}}], "additives": [], "is_mixture": false, "phase": "", "oxygen_deficiency": "no", "oxidation_states": {}}, "metal_precursors": [{"material_string": "Ba(CH3COO)2", "material_form": "", "material_formula": "Ba(CH3COO)2", "composition": [{"formula": "Ba(CH3COO)2", "amount": "1", "elements": {"C": "4", "H": "6", "O": "4", "Ba": "1"}, "species": {"CH3COO": "2", "Ba": "1"}}], "additives": [], "is_mixture": false, "phase": "", "oxygen_deficiency": "no", "oxidation_states": {"Ba": [2], "C": [0], "H": [1], "O": [-2]}}, {"material_string": "SnCl4·5H2O", "material_form": "", "material_formula": "SnCl4·5H2O", "composition": [{"formula": "SnCl4", "amount": "1", "elements": {"Sn": "1", "Cl": "4"}, "species": {"Sn": "1", "Cl": "4"}}, {"formula": "H2O", "amount": "5", "elements": {"H": "2", "O": "1"}, "species": {"H2O": "1"}}], "additives": [], "is_mixture": true, "phase": "", "oxygen_deficiency": "no", "oxidation_states": {"Sn": [4], "Cl": [-1]}}, {"material_string": "Pr(NO3)3·6H2O", "material_form": "", "material_formula": "Pr(NO3)3·6H2O", "composition": [{"formula": "Pr(NO3)3", "amount": "1", "elements": {"N": "3", "O": "9", "Pr": "1"}, "species": {"NO3": "3", "Pr": "1"}}, {"formula": "H2O", "amount": "6", "elements": {"H": "2", "O": "1"}, "species": {"H2O": "1"}}], "additives": [], "is_mixture": true, "phase": "", "oxygen_deficiency": "no", "oxidation_states": {"Pr": [3], "N": [5], "O": [-2]}}], "reagents": [{"reagent_string": "ethylene glycol", "reagent_role": "", "pubchem_CID": 174, "iupac_name": "ethane-1,2-diol", "reagent_formula": "C2H6O2", "smiles": "C(CO)O"}, {"reagent_string": "glacial acetic acid", "reagent_role": "", "pubchem_CID": 176, "iupac_name": "acetic acid", "reagent_formula": "C2H4O2", "smiles": "CC(=O)O"}]}, "operations": [{"operation_type": "", "operation_details": "dissolve barium acetate, tin chloride hydrate and praseodymium nitrate in ethylene glycol and acetic acid", "time": {"raw_string": "", "unit": "", "max_value": null, "min_value": null}, "temperature": {"raw_string": "", "unit": "", "max_value": null, "min_value": null}, "pH": {"raw_string": "", "max_value": null, "min_value": null}, "ratios": [], "atmosphere": {"raw_string": "", "atmosphere_normalized": ""}}, {"operation_type": "", "operation_details": "spin-coat onto SrTiO3 or LSAT substrates", "time": {"raw_string": "20 s", "unit": "s", "max_value": 20.0, "min_value": 20.0}, "temperature": {"raw_string": "", "unit": "", "max_value": null, "min_value": null}, "pH": {"raw_string": "", "max_value": null, "min_value": null}, "ratios": [], "atmosphere": {"raw_string": "", "atmosphere_normalized": ""}}, {"operation_type": "", "operation_details": "pyrolyze the as-coated layer", "time": {"raw_string": "10 min", "unit": "min", "max_value": 10.0, "min_value": 10.0}, "temperature": {"raw_string": "400 °C", "unit": "°C", "max_value": 400.0, "min_value": 400.0}, "pH": {"raw_string": "", "max_value": null, "min_value": null}, "ratios": [], "atmosphere": {"raw_string": "", "atmosphere_normalized": ""}}, {"operation_type": "", "operation_details": "anneal the pyrolyzed layer", "time": {"raw_string": "10 min", "unit": "min", "max_value": 10.0, "min_value": 10.0}, "temperature": {"raw_string": "800 °C", "unit": "°C", "max_value": 800.0, "min_value": 800.0}, "pH": {"raw_string": "", "max_value": null, "min_value": null}, "ratios": [], "atmosphere": {"raw_string": "", "atmosphere_normalized": ""}}, {"operation_type": "", "operation_details": "postcalcine the film under N2", "time": {"raw_string": "2 h", "unit": "h", "max_value": 2.0, "min_value": 2.0}, "temperature": {"raw_string": "1000 °C", "unit": "°C", "max_value": 1000.0, "min_value": 1000.0}, "pH": {"raw_string": "", "max_value": null, "min_value": null}, "ratios": [], "atmosphere": {"raw_string": "N2", "atmosphere_normalized": "Nitrogen (N2)"}}, {"operation_type": "", "operation_details": "vacuum-anneal the postcalcined layer", "time": {"raw_string": "0.5 h", "unit": "h", "max_value": 0.5, "min_value": 0.5}, "temperature": {"raw_string": "500 °C", "unit": "°C", "max_value": 500.0, "min_value": 500.0}, "pH": {"raw_string": "", "max_value": null, "min_value": null}, "ratios": [], "atmosphere": {"raw_string": "vacuum", "atmosphere_normalized": "Vacuum"}}], "phase_purity": {"impurity_phase": [], "phase_purity_details": "", "classification": "Pure", "characterization_methods": {"characterization_string": [], "characterization_normalized": []}}}
{"protocol": {"doi": "10.1063/1.5115526", "target": {"material_string": "Ba0.92Nd0.08SnO3", "material_form": "thin film", "material_formula": "Ba0.92Nd0.08SnO3", "composition": [{"formula": "Ba0.92Nd0.08SnO3", "amount": "1", "elements": {"Ba": "0.92", "Nd": "0.08", "Sn": "1", "O": "3"}, "species": {"Ba": "0.92", "Nd": "0.08", "SnO3": "1"}}], "additives": [], "is_mixture": false, "phase": "", "oxygen_deficiency": "no", "oxidation_states": {}}, "metal_precursors": [{"material_string": "Ba(CH3COO)2", "material_form": "", "material_formula": "Ba(CH3COO)2", "composition": [{"formula": "Ba(CH3COO)2", "amount": "1", "elements": {"C": "4", "H": "6", "O": "4", "Ba": "1"}, "species": {"CH3COO": "2", "Ba": "1"}}], "additives": [], "is_mixture": false, "phase": "", "oxygen_deficiency": "no", "oxidation_states": {"Ba": [2], "C": [0], "H": [1], "O": [-2]}}, {"material_string": "SnCl4·5H2O", "material_form": "", "material_formula": "SnCl4·5H2O", "composition": [{"formula": "SnCl4", "amount": "1", "elements": {"Sn": "1", "Cl": "4"}, "species": {"Sn": "1", "Cl": "4"}}, {"formula": "H2O", "amount": "5", "elements": {"H": "2", "O": "1"}, "species": {"H2O": "1"}}], "additives": [], "is_mixture": true, "phase": "", "oxygen_deficiency": "no", "oxidation_states": {"Sn": [4], "Cl": [-1]}}, {"material_string": "Nd(NO3)3·6H2O", "material_form": "", "material_formula": "Nd(NO3)3·6H2O", "composition": [{"formula": "Nd(NO3)3", "amount": "1", "elements": {"N": "3", "O": "9", "Nd": "1"}, "species": {"NO3": "3", "Nd": "1"}}, {"formula": "H2O", "amount": "6", "elements": {"H": "2", "O": "1"}, "species": {"H2O": "1"}}], "additives": [], "is_mixture": true, "phase": "", "oxygen_deficiency": "no", "oxidation_states": {"Nd": [3], "N": [5], "O": [-2]}}], "reagents": [{"reagent_string": "ethylene glycol", "reagent_role": "", "pubchem_CID": 174, "iupac_name": "ethane-1,2-diol", "reagent_formula": "C2H6O2", "smiles": "C(CO)O"}, {"reagent_string": "glacial acetic acid", "reagent_role": "", "pubchem_CID": 176, "iupac_name": "acetic acid", "reagent_formula": "C2H4O2", "smiles": "CC(=O)O"}]}, "operations": [{"operation_type": "", "operation_details": "dissolve barium acetate, tin chloride hydrate and neodymium nitrate in ethylene glycol and glacial acetic acid", "time": {"raw_string": "", "unit": "", "max_value": null, "min_value": null}, "temperature": {"raw_string": "", "unit": "", "max_value": null, "min_value": null}, "pH": {"raw_string": "", "max_value": null, "min_value": null}, "ratios": [], "atmosphere": {"raw_string": "", "atmosphere_normalized": ""}}, {"operation_type": "", "operation_details": "spin-coat onto SrTiO3 or LSAT substrates", "time": {"raw_string": "20 s", "unit": "s", "max_value": 20.0, "min_value": 20.0}, "temperature": {"raw_string": "", "unit": "", "max_value": null, "min_value": null}, "pH": {"raw_string": "", "max_value": null, "min_value": null}, "ratios": [], "atmosphere": {"raw_string": "", "atmosphere_normalized": ""}}, {"operation_type": "", "operation_details": "pyrolyze the coated film", "time": {"raw_string": "10 min", "unit": "min", "max_value": 10.0, "min_value": 10.0}, "temperature": {"raw_string": "400 °C", "unit": "°C", "max_value": 400.0, "min_value": 400.0}, "pH": {"raw_string": "", "max_value": null, "min_value": null}, "ratios": [], "atmosphere": {"raw_string": "", "atmosphere_normalized": ""}}, {"operation_type": "", "operation_details": "anneal the pyrolyzed film", "time": {"raw_string": "10 min", "unit": "min", "max_value": 10.0, "min_value": 10.0}, "temperature": {"raw_string": "800 °C", "unit": "°C", "max_value": 800.0, "min_value": 800.0}, "pH": {"raw_string": "", "max_value": null, "min_value": null}, "ratios": [], "atmosphere": {"raw_string": "", "atmosphere_normalized": ""}}, {"operation_type": "", "operation_details": "postcalcine the film in nitrogen", "time": {"raw_string": "2 h", "unit": "h", "max_value": 2.0, "min_value": 2.0}, "temperature": {"raw_string": "1000 °C", "unit": "°C", "max_value": 1000.0, "min_value": 1000.0}, "pH": {"raw_string": "", "max_value": null, "min_value": null}, "ratios": [], "atmosphere": {"raw_string": "N2", "atmosphere_normalized": "Nitrogen (N2)"}}, {"operation_type": "", "operation_details": "vacuum-anneal the postcalcined film", "time": {"raw_string": "0.5 h", "unit": "h", "max_value": 0.5, "min_value": 0.5}, "temperature": {"raw_string": "500 °C", "unit": "°C", "max_value": 500.0, "min_value": 500.0}, "pH": {"raw_string": "", "max_value": null, "min_value": null}, "ratios": [], "atmosphere": {"raw_string": "vacuum", "atmosphere_normalized": "Vacuum"}}], "phase_purity": {"impurity_phase": [], "phase_purity_details": "", "classification": "Pure", "characterization_methods": {"characterization_string": [], "characterization_normalized": []}}}
{"protocol": {"doi": "10.1016/j.snb.2017.09.204", "target": {"material_string": "Ce0.25Bi0.75Ox", "material_form": "other", "material_formula": "Ce0.25Bi0.75O", "composition": [{"formula": "Ce0.25Bi0.75O", "amount": "1", "elements": {"Ce": "0.25", "Bi": "0.75", "O": "1"}, "species": {"Ce": "0.25", "Bi": "0.75", "O": "1"}}], "additives": [], "is_mixture": false, "phase": "", "oxygen_deficiency": "yes", "oxidation_states": {}}, "metal_precursors": [{"material_string": "Ce(NO3)3·6H2O", "material_form": "", "material_formula": "Ce(NO3)3·6H2O", "composition": [{"formula": "Ce(NO3)3", "amount": "1", "elements": {"N": "3", "O": "9", "Ce": "1"}, "species": {"NO3": "3", "Ce": "1"}}, {"formula": "H2O", "amount": "6", "elements": {"H": "2", "O": "1"}, "species": {"H2O": "1"}}], "additives": [], "is_mixture": true, "phase": "", "oxygen_deficiency": "no", "oxidation_states": {"Ce": [3], "N": [5], "O": [-2]}}, {"material_string": "Bi(NO3)3·5H2O", "material_form": "", "material_formula": "Bi(NO3)3·5H2O", "composition": [{"formula": "Bi(NO3)3", "amount": "1", "elements": {"N": "3", "O": "9", "Bi": "1"}, "species": {"NO3": "3", "Bi": "1"}}, {"formula": "H2O", "amount": "5", "elements": {"H": "2", "O": "1"}, "species": {"H2O": "1"}}], "additives": [], "is_mixture": true, "phase": "", "oxygen_deficiency": "no", "oxidation_states": {"Bi": [3], "N": [5], "O": [-2]}}], "reagents": [{"reagent_string": "PVP", "reagent_role": "", "pubchem_CID": 6917, "iupac_name": "1-ethenylpyrrolidin-2-one", "reagent_formula": "C6H9NO", "smiles": "C=CN1CCCC1=O"}, {"reagent_string": "ethanol", "reagent_role": "", "pubchem_CID": 702, "iupac_name": "ethanol", "reagent_formula": "C2H6O", "smiles": "CCO"}, {"reagent_string": "HNO3", "reagent_role": "", "pubchem_CID": 944, "iupac_name": "nitric acid", "reagent_formula": "HNO3", "smiles": "[N+](=O)(O)[O-]"}]}, "operations": [{"operation_type": "", "operation_details": "add PVP to ethanol with vigorous stirring", "time": {"raw_string": "", "unit": "", "max_value": null, "min_value": null}, "temperature": {"raw_string": "", "unit": "", "max_value": null, "min_value": null}, "pH": {"raw_string": "", "max_value": null, "min_value": null}, "ratios": [], "atmosphere": {"raw_string": "", "atmosphere_normalized": ""}}, {"operation_type": "", "operation_details": "dissolve cerium and bismuth nitrates in dilute nitric acid with continuous agitation", "time": {"raw_string": "1 h", "unit": "h", "max_value": 1.0, "min_value": 1.0}, "temperature": {"raw_string": "", "unit": "", "max_value": null, "min_value": null}, "pH": {"raw_string": "", "max_value": null, "min_value": null}, "ratios": [{"type": "molar ratio", "description": "Ce(NO3)3·6H2O:Bi(NO3)3·5H2O", "value": "0.25:0.75"}], "atmosphere": {"raw_string": "", "atmosphere_normalized": ""}}, {"operation_type": "", "operation_details": "mix the PVP and metal salt precursor solutions and stir", "time": {"raw_string": "5 h", "unit": "h", "max_value": 5.0, "min_value": 5.0}, "temperature": {"raw_string": "", "unit": "", "max_value": null, "min_value": null}, "pH": {"raw_string": "", "max_value": null, "min_value": null}, "ratios": [], "atmosphere": {"raw_string": "", "atmosphere_normalized": ""}}, {"operation_type": "", "operation_details": "electrospin the precursor solution", "time": {"raw_string": "", "unit": "", "max_value": null, "min_value": null}, "temperature": {"raw_string": "", "unit": "", "max_value": null, "min_value": null}, "pH": {"raw_string": "", "max_value": null, "min_value": null}, "ratios": [], "atmosphere": {"raw_string": "ambient", "atmosphere_normalized": "Air"}}, {"operation_type": "", "operation_details": "calcine in air with a slow heating rate", "time": {"raw_string": "3 h", "unit": "h", "max_value": 3.0, "min_value": 3.0}, "temperature": {"raw_string": "500 °C", "unit": "°C", "max_value": 500.0, "min_value": 500.0}, "pH": {"raw_string": "", "max_value": null, "min_value": null}, "ratios": [], "atmosphere": {"raw_string": "air", "atmosphere_normalized": "Air"}}], "phase_purity": {"impurity_phase": [{"material_string": "Bi2O3", "material_form": "", "material_formula": "Bi2O3", "composition": [{"formula": "Bi2O3", "amount": "1", "elements": {"Bi": "2", "O": "3"}, "species": {"Bi": "2", "O": "3"}}], "additives": [], "is_mixture": false, "phase": "", "oxygen_deficiency": "no", "oxidation_states": {"Bi": [3], "O": [-2]}}], "phase_purity_details": "", "classification": "Impure", "characterization_methods": {"characterization_string": [], "characterization_normalized": []}}}
{"protocol": {"doi": "10.1016/j.snb.2017.09.204", "target": {"material_string": "Ce0.5Bi0.5Ox", "material_form": "other", "material_formula": "Ce0.5Bi0.5O", "composition": [{"formula": "Ce0.5Bi0.5O", "amount": "1", "elements": {"Ce": "0.5", "Bi": "0.5", "O": "1"}, "species": {"Ce": "0.5", "Bi": "0.5", "O": "1"}}], "additives": [], "is_mixture": false, "phase": "", "oxygen_deficiency": "yes", "oxidation_states": {}}, "metal_precursors": [{"material_string": "Ce(NO3)3·6H2O", "material_form": "", "material_formula": "Ce(NO3)3·6H2O", "composition": [{"formula": "Ce(NO3)3", "amount": "1", "elements": {"N": "3", "O": "9", "Ce": "1"}, "species": {"NO3": "3", "Ce": "1"}}, {"formula": "H2O", "amount": "6", "elements": {"H": "2", "O": "1"}, "species": {"H2O": "1"}}], "additives": [], "is_mixture": true, "phase": "", "oxygen_deficiency": "no", "oxidation_states": {"Ce": [3], "N": [5], "O": [-2]}}, {"material_string": "Bi(NO3)3·5H2O", "material_form": "", "material_formula": "Bi(NO3)3·5H2O", "composition": [{"formula": "Bi(NO3)3", "amount": "1", "elements": {"N": "3", "O": "9", "Bi": "1"}, "species": {"NO3": "3", "Bi": "1"}}, {"formula": "H2O", "amount": "5", "elements": {"H": "2", "O": "1"}, "species": {"H2O": "1"}}], "additives": [], "is_mixture": true, "phase": "", "oxygen_deficiency": "no", "oxidation_states": {"Bi": [3], "N": [5], "O": [-2]}}], "reagents": [{"reagent_string": "PVP", "reagent_role": "", "pubchem_CID": 6917, "iupac_name": "1-ethenylpyrrolidin-2-one", "reagent_formula": "C6H9NO", "smiles": "C=CN1CCCC1=O"}, {"reagent_string": "ethanol", "reagent_role": "", "pubchem_CID": 702, "iupac_name": "ethanol", "reagent_formula": "C2H6O", "smiles": "CCO"}, {"reagent_string": "HNO3", "reagent_role": "", "pubchem_CID": 944, "iupac_name": "nitric acid", "reagent_formula": "HNO3", "smiles": "[N+](=O)(O)[O-]"}]}, "operations": [{"operation_type": "", "operation_details": "add PVP into ethanol and stir vigorously", "time": {"raw_string": "", "unit": "", "max_value": null, "min_value": null}, "temperature": {"raw_string": "", "unit": "", "max_value": null, "min_value": null}, "pH": {"raw_string": "", "max_value": null, "min_value": null}, "ratios": [], "atmosphere": {"raw_string": "", "atmosphere_normalized": ""}}, {"operation_type": "", "operation_details": "dissolve the cerium and bismuth nitrates in dilute nitric acid, agitating continuously", "time": {"raw_string": "1 h", "unit": "h", "max_value": 1.0, "min_value": 1.0}, "temperature": {"raw_string": "", "unit": "", "max_value": null, "min_value": null}, "pH": {"raw_string": "", "max_value": null, "min_value": null}, "ratios": [{"type": "molar ratio", "description": "Ce(NO3)3·6H2O:Bi(NO3)3·5H2O", "value": "0.5:0.5"}], "atmosphere": {"raw_string": "", "atmosphere_normalized": ""}}, {"operation_type": "", "operation_details": "combine the PVP and metal salt solutions and stir", "time": {"raw_string": "5 h", "unit": "h", "max_value": 5.0, "min_value": 5.0}, "temperature": {"raw_string": "", "unit": "", "max_value": null, "min_value": null}, "pH": {"raw_string": "", "max_value": null, "min_value": null}, "ratios": [], "atmosphere": {"raw_string": "", "atmosphere_normalized": ""}}, {"operation_type": "", "operation_details": "electrospin the PVP precursor solution", "time": {"raw_string": "", "unit": "", "max_value": null, "min_value": null}, "temperature": {"raw_string": "", "unit": "", "max_value": null, "min_value": null}, "pH": {"raw_string": "", "max_value": null, "min_value": null}, "ratios": [], "atmosphere": {"raw_string": "ambient", "atmosphere_normalized": "Air"}}, {"operation_type": "", "operation_details": "calcine in air at a slow ramp", "time": {"raw_string": "3 h", "unit": "h", "max_value": 3.0, "min_value": 3.0}, "temperature": {"raw_string": "500 °C", "unit": "°C", "max_value": 500.0, "min_value": 500.0}, "pH": {"raw_string": "", "max_value": null, "min_value": null}, "ratios": [], "atmosphere": {"raw_string": "air", "atmosphere_normalized": "Air"}}], "phase_purity": {"impurity_phase": [], "phase_purity_details": "", "classification": "Pure", "characterization_methods": {"characterization_string": [], "characterization_normalized": []}}}
{"protocol": {"doi": "10.1016/j.snb.2017.09.204", "target": {"material_string": "Ce0.75Bi0.25Ox", "material_form": "other", "material_formula": "Ce0.75Bi0.25O", "composition": [{"formula": "Ce0.75Bi0.25O", "amount": "1", "elements": {"Ce": "0.75", "Bi": "0.25", "O": "1"}, "species": {"Ce": "0.75", "Bi": "0.25", "O": "1"}}], "additives": [], "is_mixture": false, "phase": "", "oxygen_deficiency": "yes", "oxidation_states": {}}, "metal_precursors": [{"material_string": "Ce(NO3)3·6H2O", "material_form": "", "material_formula": "Ce(NO3)3·6H2O", "composition": [{"formula": "Ce(NO3)3", "amount": "1", "elements": {"N": "3", "O": "9", "Ce": "1"}, "species": {"NO3": "3", "Ce": "1"}}, {"formula": "H2O", "amount": "6", "elements": {"H": "2", "O": "1"}, "species": {"H2O": "1"}}], "additives": [], "is_mixture": true, "phase": "", "oxygen_deficiency": "no", "oxidation_states": {"Ce": [3], "N": [5], "O": [-2]}}, {"material_string": "Bi(NO3)3·5H2O", "material_form": "", "material_formula": "Bi(NO3)3·5H2O", "composition": [{"formula": "Bi(NO3)3", "amount": "1", "elements": {"N": "3", "O": "9", "Bi": "1"}, "species": {"NO3": "3", "Bi": "1"}}, {"formula": "H2O", "amount": "5", "elements": {"H": "2", "O": "1"}, "species": {"H2O": "1"}}], "additives": [], "is_mixture": true, "phase": "", "oxygen_deficiency": "no", "oxidation_states": {"Bi": [3], "N": [5], "O": [-2]}}], "reagents": [{"reagent_string": "PVP", "reagent_role": "", "pubchem_CID": 6917, "iupac_name": "1-ethenylpyrrolidin-2-one", "reagent_formula": "C6H9NO", "smiles": "C=CN1CCCC1=O"}, {"reagent_string": "ethanol", "reagent_role": "", "pubchem_CID": 702, "iupac_name": "ethanol", "reagent_formula": "C2H6O", "smiles": "CCO"}, {"reagent_string": "HNO3", "reagent_role": "", "pubchem_CID": 944, "iupac_name": "nitric acid", "reagent_formula": "HNO3", "smiles": "[N+](=O)(O)[O-]"}]}, "operations": [{"operation_type": "", "operation_details": "stir PVP into ethanol vigorously", "time": {"raw_string": "", "unit": "", "max_value": null, "min_value": null}, "temperature": {"raw_string": "", "unit": "", "max_value": null, "min_value": null}, "pH": {"raw_string": "", "max_value": null, "min_value": null}, "ratios": [], "atmosphere": {"raw_string": "", "atmosphere_normalized": ""}}, {"operation_type": "", "operation_details": "dissolve cerium and bismuth nitrates in nitric acid under continuous agitation", "time": {"raw_string": "1 h", "unit": "h", "max_value": 1.0, "min_value": 1.0}, "temperature": {"raw_string": "", "unit": "", "max_value": null, "min_value": null}, "pH": {"raw_string": "", "max_value": null, "min_value": null}, "ratios": [{"type": "molar ratio", "description": "Ce(NO3)3·6H2O:Bi(NO3)3·5H2O", "value": "0.75:0.25"}], "atmosphere": {"raw_string": "", "atmosphere_normalized": ""}}, {"operation_type": "", "operation_details": "mix the PVP with the metal salt precursor solution and stir", "time": {"raw_string": "5 h", "unit": "h", "max_value": 5.0, "min_value": 5.0}, "temperature": {"raw_string": "", "unit": "", "max_value": null, "min_value": null}, "pH": {"raw_string": "", "max_value": null, "min_value": null}, "ratios": [], "atmosphere": {"raw_string": "", "atmosphere_normalized": ""}}, {"operation_type": "", "operation_details": "electrospin the mixed precursor solution", "time": {"raw_string": "", "unit": "", "max_value": null, "min_value": null}, "temperature": {"raw_string": "", "unit": "", "max_value": null, "min_value": null}, "pH": {"raw_string": "", "max_value": null, "min_value": null}, "ratios": [], "atmosphere": {"raw_string": "ambient", "atmosphere_normalized": "Air"}}, {"operation_type": "", "operation_details": "calcine in air with a controlled heating rate", "time": {"raw_string": "3 h", "unit": "h", "max_value": 3.0, "min_value": 3.0}, "temperature": {"raw_string": "500 °C", "unit": "°C", "max_value": 500.0, "min_value": 500.0}, "pH": {"raw_string": "", "max_value": null, "min_value": null}, "ratios": [], "atmosphere": {"raw_string": "air", "atmosphere_normalized": "Air"}}], "phase_purity": {"impurity_phase": [], "phase_purity_details": "", "classification": "Pure", "characterization_methods": {"characterization_string": [], "characterization_normalized": []}}}
