Repository: hackingmaterials/sol-gel-data

# scripts/

Regenerates every numbered table and figure in the manuscript and the Supplementary
Information.

## Contents

- `figures_tables.ipynb` — one section per manuscript item. Table 2, Figure 2 and Figure 3
  are built from `sol_gel_dataset.jsonl`; Tables 3–5, Tables S2–S6 and Figures S1–S4 from
  the validation labels below.
- `validation/` — the human and LLM annotations for the 200-paper validation set:
  paper-level classification labels (`classification_human.jsonl`,
  `classification_LLM.jsonl`), the 286 records extracted by Gemini 3.0 Flash
  (`validation_LLM.jsonl`) and the 279 ground-truth records they are matched against

File: scripts/validation/validation_human.jsonl (part 21 of 33)
{"protocol": {"doi": "10.1016/j.jnoncrysol.2010.09.022", "target": {"material_string": "6CaO·6SrO·7Al2O3", "material_form": "thin film", "material_formula": "6CaO-6SrO-7Al2O3", "composition": [{"formula": "CaO", "amount": "6", "elements": {"Ca": "1", "O": "1"}, "species": {"Ca": "1", "O": "1"}}, {"formula": "SrO", "amount": "6", "elements": {"Sr": "1", "O": "1"}, "species": {"Sr": "1", "O": "1"}}, {"formula": "Al2O3", "amount": "7", "elements": {"Al": "2", "O": "3"}, "species": {"Al": "2", "O": "3"}}], "additives": [], "is_mixture": true, "phase": "", "oxygen_deficiency": "no", "oxidation_states": {}}, "metal_precursors": [{"material_string": "Ca", "material_form": "", "material_formula": "Ca", "composition": [{"formula": "Ca", "amount": "1", "elements": {"Ca": "1"}, "species": {"Ca": "1"}}], "additives": [], "is_mixture": false, "phase": "", "oxygen_deficiency": "no", "oxidation_states": {"Ca": [0]}}, {"material_string": "Sr", "material_form": "", "material_formula": "Sr", "composition": [{"formula": "Sr", "amount": "1", "elements": {"Sr": "1"}, "species": {"Sr": "1"}}], "additives": [], "is_mixture": false, "phase": "", "oxygen_deficiency": "no", "oxidation_states": {"Sr": [0]}}, {"material_string": "aluminium isopropoxide", "material_form": "", "material_formula": "Al(OCH(CH3)2)3", "composition": [{"formula": "Al(OCH(CH3)2)3", "amount": "1", "elements": {"C": "9", "H": "21", "O": "3", "Al": "1"}, "species": {"OCH(CH3)2": "3", "Al": "1"}}], "additives": [], "is_mixture": false, "phase": "", "oxygen_deficiency": "no", "oxidation_states": {"Al": [3], "O": [-2], "C": [-2], "H": [1]}}], "reagents": [{"reagent_string": "2-ethyl hexonic acid", "reagent_role": "", "pubchem_CID": null, "iupac_name": "", "reagent_formula": "", "smiles": ""}, {"reagent_string": "ethylene glycol monomethyl ether", "reagent_role": "", "pubchem_CID": 8019, "iupac_name": "2-methoxyethanol", "reagent_formula": "C3H8O2", "smiles": "COCCO"}, {"reagent_string": "2-methoxy ethanol", "reagent_role": "", "pubchem_CID": 8019, "iupac_name": "2-methoxyethanol", "reagent_formula": "C3H8O2", "smiles": "COCCO"}, {"reagent_string": "acetone", "reagent_role": "", "pubchem_CID": 180, "iupac_name": "propan-2-one", "reagent_formula": "C3H6O", "smiles": "CC(=O)C"}]}, "operations": [{"operation_type": "", "operation_details": "reflux calcium metal in 2-ethylhexanoic acid using EGME", "time": {"raw_string": "4 h", "unit": "h", "max_value": 4.0, "min_value": 4.0}, "temperature": {"raw_string": "", "unit": "", "max_value": null, "min_value": null}, "pH": {"raw_string": "", "max_value": null, "min_value": null}, "ratios": [], "atmosphere": {"raw_string": "", "atmosphere_normalized": ""}}, {"operation_type": "", "operation_details": "reflux strontium metal in EGME", "time": {"raw_string": "2 h", "unit": "h", "max_value": 2.0, "min_value": 2.0}, "temperature": {"raw_string": "", "unit": "", "max_value": null, "min_value": null}, "pH": {"raw_string": "", "max_value": null, "min_value": null}, "ratios": [], "atmosphere": {"raw_string": "", "atmosphere_normalized": ""}}, {"operation_type": "", "operation_details": "mix the calcium and strontium alkoxides by shaking", "time": {"raw_string": "10 min", "unit": "min", "max_value": 10.0, "min_value": 10.0}, "temperature": {"raw_string": "", "unit": "", "max_value": null, "min_value": null}, "pH": {"raw_string": "", "max_value": null, "min_value": null}, "ratios": [], "atmosphere": {"raw_string": "", "atmosphere_normalized": ""}}, {"operation_type": "", "operation_details": "add aluminium isopropoxide in EGME dropwise with vigorous stirring", "time": {"raw_string": "", "unit": "", "max_value": null, "min_value": null}, "temperature": {"raw_string": "", "unit": "", "max_value": null, "min_value": null}, "pH": {"raw_string": "", "max_value": null, "min_value": null}, "ratios": [], "atmosphere": {"raw_string": "", "atmosphere_normalized": ""}}, {"operation_type": "", "operation_details": "dip-coat onto soda lime float glass at various sol concentrations and lifting speeds", "time": {"raw_string": "", "unit": "", "max_value": null, "min_value": null}, "temperature": {"raw_string": "", "unit": "", "max_value": null, "min_value": null}, "pH": {"raw_string": "", "max_value": null, "min_value": null}, "ratios": [], "atmosphere": {"raw_string": "", "atmosphere_normalized": ""}}, {"operation_type": "", "operation_details": "dry the coated glass", "time": {"raw_string": "15 min", "unit": "min", "max_value": 15.0, "min_value": 15.0}, "temperature": {"raw_string": "120 °C", "unit": "°C", "max_value": 120.0, "min_value": 120.0}, "pH": {"raw_string": "", "max_value": null, "min_value": null}, "ratios": [], "atmosphere": {"raw_string": "", "atmosphere_normalized": ""}}, {"operation_type": "", "operation_details": "anneal the dried film in air", "time": {"raw_string": "2 h", "unit": "h", "max_value": 2.0, "min_value": 2.0}, "temperature": {"raw_string": "450 °C", "unit": "°C", "max_value": 450.0, "min_value": 450.0}, "pH": {"raw_string": "", "max_value": null, "min_value": null}, "ratios": [], "atmosphere": {"raw_string": "air", "atmosphere_normalized": "Air"}}], "phase_purity": {"impurity_phase": [{"material_string": "unspecified", "material_form": "", "material_formula": "", "composition": [], "additives": [], "is_mixture": false, "phase": "", "oxygen_deficiency": "no", "oxidation_states": {}}], "phase_purity_details": "", "classification": "Impure", "characterization_methods": {"characterization_string": [], "characterization_normalized": []}}}
{"protocol": {"doi": "10.1016/j.jnoncrysol.2010.09.022", "target": {"material_string": "6CaO·6SrO·7Al2O3", "material_form": "powder", "material_formula": "6CaO-6SrO-7Al2O3", "composition": [{"formula": "CaO", "amount": "6", "elements": {"Ca": "1", "O": "1"}, "species": {"Ca": "1", "O": "1"}}, {"formula": "SrO", "amount": "6", "elements": {"Sr": "1", "O": "1"}, "species": {"Sr": "1", "O": "1"}}, {"formula": "Al2O3", "amount": "7", "elements": {"Al": "2", "O": "3"}, "species": {"Al": "2", "O": "3"}}], "additives": [], "is_mixture": true, "phase": "", "oxygen_deficiency": "no", "oxidation_states": {}}, "metal_precursors": [{"material_string": "Ca", "material_form": "", "material_formula": "Ca", "composition": [{"formula": "Ca", "amount": "1", "elements": {"Ca": "1"}, "species": {"Ca": "1"}}], "additives": [], "is_mixture": false, "phase": "", "oxygen_deficiency": "no", "oxidation_states": {"Ca": [0]}}, {"material_string": "Sr", "material_form": "", "material_formula": "Sr", "composition": [{"formula": "Sr", "amount": "1", "elements": {"Sr": "1"}, "species": {"Sr": "1"}}], "additives": [], "is_mixture": false, "phase": "", "oxygen_deficiency": "no", "oxidation_states": {"Sr": [0]}}, {"material_string": "aluminium isopropoxide", "material_form": "", "material_formula": "Al(OCH(CH3)2)3", "composition": [{"formula": "Al(OCH(CH3)2)3", "amount": "1", "elements": {"C": "9", "H": "21", "O": "3", "Al": "1"}, "species": {"OCH(CH3)2": "3", "Al": "1"}}], "additives": [], "is_mixture": false, "phase": "", "oxygen_deficiency": "no", "oxidation_states": {"Al": [3], "O": [-2], "C": [-2], "H": [1]}}], "reagents": [{"reagent_string": "2-ethyl hexonic acid", "reagent_role": "", "pubchem_CID": null, "iupac_name": "", "reagent_formula": "", "smiles": ""}, {"reagent_string": "ethylene glycol monomethyl ether", "reagent_role": "", "pubchem_CID": 8019, "iupac_name": "2-methoxyethanol", "reagent_formula": "C3H8O2", "smiles": "COCCO"}, {"reagent_string": "2-methoxy ethanol", "reagent_role": "", "pubchem_CID": 8019, "iupac_name": "2-methoxyethanol", "reagent_formula": "C3H8O2", "smiles": "COCCO"}]}, "operations": [{"operation_type": "", "operation_details": "leave the sol overnight to evaporate solvent", "time": {"raw_string": "", "unit": "", "max_value": null, "min_value": null}, "temperature": {"raw_string": "", "unit": "", "max_value": null, "min_value": null}, "pH": {"raw_string": "", "max_value": null, "min_value": null}, "ratios": [], "atmosphere": {"raw_string": "", "atmosphere_normalized": ""}}, {"operation_type": "", "operation_details": "dry the gel-like powder", "time": {"raw_string": "0.5 h", "unit": "h", "max_value": 0.5, "min_value": 0.5}, "temperature": {"raw_string": "140-150 °C", "unit": "°C", "max_value": 150.0, "min_value": 140.0}, "pH": {"raw_string": "", "max_value": null, "min_value": null}, "ratios": [], "atmosphere": {"raw_string": "", "atmosphere_normalized": ""}}, {"operation_type": "", "operation_details": "anneal the dry powder", "time": {"raw_string": "2 h", "unit": "h", "max_value": 2.0, "min_value": 2.0}, "temperature": {"raw_string": "450 °C", "unit": "°C", "max_value": 450.0, "min_value": 450.0}, "pH": {"raw_string": "", "max_value": null, "min_value": null}, "ratios": [], "atmosphere": {"raw_string": "air", "atmosphere_normalized": "Air"}}], "phase_purity": {"impurity_phase": [{"material_string": "unspecified", "material_form": "", "material_formula": "", "composition": [], "additives": [], "is_mixture": false, "phase": "", "oxygen_deficiency": "no", "oxidation_states": {}}], "phase_purity_details": "", "classification": "Impure", "characterization_methods": {"characterization_string": [], "characterization_normalized": []}}}
{"protocol": {"doi": "10.1007/s10948-016-3450-1", "target": {"material_string": "SrFe12O19", "material_form": "powder", "material_formula": "SrFe12O19", "composition": [{"formula": "SrFe12O19", "amount": "1", "elements": {"Sr": "1", "Fe": "12", "O": "19"}, "species": {"Sr": "1", "Fe": "12", "O": "19"}}], "additives": [], "is_mixture": false, "phase": "", "oxygen_deficiency": "no", "oxidation_states": {"Sr": [2], "Fe": [3], "O": [-2]}}, "metal_precursors": [{"material_string": "Sr(NO3)2", "material_form": "", "material_formula": "Sr(NO3)2", "composition": [{"formula": "Sr(NO3)2", "amount": "1", "elements": {"N": "2", "O": "6", "Sr": "1"}, "species": {"NO3": "2", "Sr": "1"}}], "additives": [], "is_mixture": false, "phase": "", "oxygen_deficiency": "no", "oxidation_states": {"Sr": [2], "N": [5], "O": [-2]}}, {"material_string": "Fe(NO3)3·9H2O", "material_form": "", "material_formula": "Fe(NO3)3·9H2O", "composition": [{"formula": "Fe(NO3)3", "amount": "1", "elements": {"N": "3", "O": "9", "Fe": "1"}, "species": {"NO3": "3", "Fe": "1"}}, {"formula": "H2O", "amount": "9", "elements": {"H": "2", "O": "1"}, "species": {"H2O": "1"}}], "additives": [], "is_mixture": true, "phase": "", "oxygen_deficiency": "no", "oxidation_states": {"Fe": [3], "N": [5], "O": [-2]}}], "reagents": [{"reagent_string": "de-ionized water", "reagent_role": "", "pubchem_CID": 962, "iupac_name": "oxidane", "reagent_formula": "H2O", "smiles": "O"}, {"reagent_string": "citric acid", "reagent_role": "", "pubchem_CID": 311, "iupac_name": "2-hydroxypropane-1,2,3-tricarboxylic acid", "reagent_formula": "C6H8O7", "smiles": "C(C(=O)O)C(CC(=O)O)(C(=O)O)O"}, {"reagent_string": "ammonia", "reagent_role": "", "pubchem_CID": 222, "iupac_name": "azane", "reagent_formula": "H3N", "smiles": "N"}]}, "operations": [{"operation_type": "", "operation_details": "dissolve stoichiometric metal nitrates in de-ionized water with constant stirring on a hotplate", "time": {"raw_string": "", "unit": "", "max_value": null, "min_value": null}, "temperature": {"raw_string": "60 °C", "unit": "°C", "max_value": 60.0, "min_value": 60.0}, "pH": {"raw_string": "", "max_value": null, "min_value": null}, "ratios": [], "atmosphere": {"raw_string": "", "atmosphere_normalized": ""}}, {"operation_type": "", "operation_details": "add aqueous citric acid slowly to the nitrate solution while stirring", "time": {"raw_string": "", "unit": "", "max_value": null, "min_value": null}, "temperature": {"raw_string": "", "unit": "", "max_value": null, "min_value": null}, "pH": {"raw_string": "", "max_value": null, "min_value": null}, "ratios": [{"type": "molar ratio", "description": "metal ions to citric acid", "value": "1:1.5"}], "atmosphere": {"raw_string": "", "atmosphere_normalized": ""}}, {"operation_type": "", "operation_details": "add ammonia dropwise to adjust the pH", "time": {"raw_string": "", "unit": "", "max_value": null, "min_value": null}, "temperature": {"raw_string": "", "unit": "", "max_value": null, "min_value": null}, "pH": {"raw_string": "6.5", "max_value": 6.5, "min_value": 6.5}, "ratios": [], "atmosphere": {"raw_string": "", "atmosphere_normalized": ""}}, {"operation_type": "", "operation_details": "stir continuously until a viscous brown gel forms", "time": {"raw_string": "", "unit": "", "max_value": null, "min_value": null}, "temperature": {"raw_string": "100 °C", "unit": "°C", "max_value": 100.0, "min_value": 100.0}, "pH": {"raw_string": "", "max_value": null, "min_value": null}, "ratios": [], "atmosphere": {"raw_string": "", "atmosphere_normalized": ""}}, {"operation_type": "", "operation_details": "let the gel auto-ignite to brown ashes", "time": {"raw_string": "1 minute", "unit": "min", "max_value": 1.0, "min_value": 1.0}, "temperature": {"raw_string": "", "unit": "", "max_value": null, "min_value": null}, "pH": {"raw_string": "", "max_value": null, "min_value": null}, "ratios": [], "atmosphere": {"raw_string": "", "atmosphere_normalized": ""}}, {"operation_type": "", "operation_details": "preheat the brown precursor ashes", "time": {"raw_string": "1 h", "unit": "h", "max_value": 1.0, "min_value": 1.0}, "temperature": {"raw_string": "450 °C", "unit": "°C", "max_value": 450.0, "min_value": 450.0}, "pH": {"raw_string": "", "max_value": null, "min_value": null}, "ratios": [], "atmosphere": {"raw_string": "", "atmosphere_normalized": ""}}, {"operation_type": "", "operation_details": "calcine the preheated precursor powder", "time": {"raw_string": "2 h", "unit": "h", "max_value": 2.0, "min_value": 2.0}, "temperature": {"raw_string": "900 °C", "unit": "°C", "max_value": 900.0, "min_value": 900.0}, "pH": {"raw_string": "", "max_value": null, "min_value": null}, "ratios": [], "atmosphere": {"raw_string": "air", "atmosphere_normalized": "Air"}}], "phase_purity": {"impurity_phase": [{"material_string": "alpha-Fe2O3", "material_form": "", "material_formula": "", "composition": [], "additives": [], "is_mixture": false, "phase": "", "oxygen_deficiency": "no", "oxidation_states": {}}], "phase_purity_details": "", "classification": "Impure", "characterization_methods": {"characterization_string": [], "characterization_normalized": []}}}
{"protocol": {"doi": "10.1007/s10948-016-3450-1", "target": {"material_string": "SrFe12O19", "material_form": "powder", "material_formula": "SrFe12O19", "composition": [{"formula": "SrFe12O19", "amount": "1", "elements": {"Sr": "1", "Fe": "12", "O": "19"}, "species": {"Sr": "1", "Fe": "12", "O": "19"}}], "additives": [], "is_mixture": false, "phase": "", "oxygen_deficiency": "no", "oxidation_states": {"Sr": [2], "Fe": [3], "O": [-2]}}, "metal_precursors": [{"material_string": "Sr(NO3)2", "material_form": "", "material_formula": "Sr(NO3)2", "composition": [{"formula": "Sr(NO3)2", "amount": "1", "elements": {"N": "2", "O": "6", "Sr": "1"}, "species": {"NO3": "2", "Sr": "1"}}], "additives": [], "is_mixture": false, "phase": "", "oxygen_deficiency": "no", "oxidation_states": {"Sr": [2], "N": [5], "O": [-2]}}, {"material_string": "Fe(NO3)3·9H2O", "material_form": "", "material_formula": "Fe(NO3)3·9H2O", "composition": [{"formula": "Fe(NO3)3", "amount": "1", "elements": {"N": "3", "O": "9", "Fe": "1"}, "species": {"NO3": "3", "Fe": "1"}}, {"formula": "H2O", "amount": "9", "elements": {"H": "2", "O": "1"}, "species": {"H2O": "1"}}], "additives": [], "is_mixture": true, "phase": "", "oxygen_deficiency": "no", "oxidation_states": {"Fe": [3], "N": [5], "O": [-2]}}], "reagents": [{"reagent_string": "de-ionized water", "reagent_role": "", "pubchem_CID": 962, "iupac_name": "oxidane", "reagent_formula": "H2O", "smiles": "O"}, {"reagent_string": "citric acid", "reagent_role": "", "pubchem_CID": 311, "iupac_name": "2-hydroxypropane-1,2,3-tricarboxylic acid", "reagent_formula": "C6H8O7", "smiles": "C(C(=O)O)C(CC(=O)O)(C(=O)O)O"}, {"reagent_string": "ammonia", "reagent_role": "", "pubchem_CID": 222, "iupac_name": "azane", "reagent_formula": "H3N", "smiles": "N"}]}, "operations": [{"operation_type": "", "operation_details": "dissolve the metal nitrates in de-ionized water, stirring constantly on a hotplate", "time": {"raw_string": "", "unit": "", "max_value": null, "min_value": null}, "temperature": {"raw_string": "60 °C", "unit": "°C", "max_value": 60.0, "min_value": 60.0}, "pH": {"raw_string": "", "max_value": null, "min_value": null}, "ratios": [], "atmosphere": {"raw_string": "", "atmosphere_normalized": ""}}, {"operation_type": "", "operation_details": "add the aqueous citric acid slowly to the nitrates under stirring", "time": {"raw_string": "", "unit": "", "max_value": null, "min_value": null}, "temperature": {"raw_string": "", "unit": "", "max_value": null, "min_value": null}, "pH": {"raw_string": "", "max_value": null, "min_value": null}, "ratios": [{"type": "molar ratio", "description": "metal ions to citric acid", "value": "1:1.5"}], "atmosphere": {"raw_string": "", "atmosphere_normalized": ""}}, {"operation_type": "", "operation_details": "adjust the pH with dropwise ammonia solution", "time": {"raw_string": "", "unit": "", "max_value": null, "min_value": null}, "temperature": {"raw_string": "", "unit": "", "max_value": null, "min_value": null}, "pH": {"raw_string": "6.5", "max_value": 6.5, "min_value": 6.5}, "ratios": [], "atmosphere": {"raw_string": "", "atmosphere_normalized": ""}}, {"operation_type": "", "operation_details": "stir continuously to a viscous brown gel", "time": {"raw_string": "", "unit": "", "max_value": null, "min_value": null}, "temperature": {"raw_string": "100 °C", "unit": "°C", "max_value": 100.0, "min_value": 100.0}, "pH": {"raw_string": "", "max_value": null, "min_value": null}, "ratios": [], "atmosphere": {"raw_string": "", "atmosphere_normalized": ""}}, {"operation_type": "", "operation_details": "allow the gel to auto-ignite, giving brown ash", "time": {"raw_string": "1 minute", "unit": "min", "max_value": 1.0, "min_value": 1.0}, "temperature": {"raw_string": "", "unit": "", "max_value": null, "min_value": null}, "pH": {"raw_string": "", "max_value": null, "min_value": null}, "ratios": [], "atmosphere": {"raw_string": "", "atmosphere_normalized": ""}}, {"operation_type": "", "operation_details": "preheat the precursor ash powder", "time": {"raw_string": "1 h", "unit": "h", "max_value": 1.0, "min_value": 1.0}, "temperature": {"raw_string": "450 °C", "unit": "°C", "max_value": 450.0, "min_value": 450.0}, "pH": {"raw_string": "", "max_value": null, "min_value": null}, "ratios": [], "atmosphere": {"raw_string": "", "atmosphere_normalized": ""}}, {"operation_type": "", "operation_details": "calcine at higher temperature", "time": {"raw_string": "2 h", "unit": "h", "max_value": 2.0, "min_value": 2.0}, "temperature": {"raw_string": "1200 °C", "unit": "°C", "max_value": 1200.0, "min_value": 1200.0}, "pH": {"raw_string": "", "max_value": null, "min_value": null}, "ratios": [], "atmosphere": {"raw_string": "air", "atmosphere_normalized": "Air"}}], "phase_purity": {"impurity_phase": [], "phase_purity_details": "", "classification": "Pure", "characterization_methods": {"characterization_string": [], "characterization_normalized": []}}}
{"protocol": {"doi": "10.1007/s10948-016-3450-1", "target": {"material_string": "SrFe12-xAlxO19", "material_form": "powder", "material_formula": "SrFe12-xAlxO19", "composition": [{"formula": "SrFe12-xAlxO19", "amount": "1", "elements": {"Sr": "1", "Fe": "12-x", "Al": "x", "O": "19"}, "species": {"Sr": "1", "Fe": "12-x", "Al": "x", "O": "19"}}], "additives": [], "is_mixture": false, "phase": "", "oxygen_deficiency": "no", "oxidation_states": {}}, "metal_precursors": [{"material_string": "Sr(NO3)2", "material_form": "", "material_formula": "Sr(NO3)2", "composition": [{"formula": "Sr(NO3)2", "amount": "1", "elements": {"N": "2", "O": "6", "Sr": "1"}, "species": {"NO3": "2", "Sr": "1"}}], "additives": [], "is_mixture": false, "phase": "", "oxygen_deficiency": "no", "oxidation_states": {"Sr": [2], "N": [5], "O": [-2]}}, {"material_string": "Fe(NO3)3·9H2O", "material_form": "", "material_formula": "Fe(NO3)3·9H2O", "composition": [{"formula": "Fe(NO3)3", "amount": "1", "elements": {"N": "3", "O": "9", "Fe": "1"}, "species": {"NO3": "3", "Fe": "1"}}, {"formula": "H2O", "amount": "9", "elements": {"H": "2", "O": "1"}, "species": {"H2O": "1"}}], "additives": [], "is_mixture": true, "phase": "", "oxygen_deficiency": "no", "oxidation_states": {"Fe": [3], "N": [5], "O": [-2]}}, {"material_string": "Al(NO3)3·9H2O", "material_form": "", "material_formula": "Al(NO3)3·9H2O", "composition": [{"formula": "Al(NO3)3", "amount": "1", "elements": {"N": "3", "O": "9", "Al": "1"}, "species": {"NO3": "3", "Al": "1"}}, {"formula": "H2O", "amount": "9", "elements": {"H": "2", "O": "1"}, "species": {"H2O": "1"}}], "additives": [], "is_mixture": true, "phase": "", "oxygen_deficiency": "no", "oxidation_states": {"Al": [3], "N": [5], "O": [-2]}}], "reagents": [{"reagent_string": "de-ionized water", "reagent_role": "", "pubchem_CID": 962, "iupac_name": "oxidane", "reagent_formula": "H2O", "smiles": "O"}, {"reagent_string": "citric acid", "reagent_role": "", "pubchem_CID": 311, "iupac_name": "2-hydroxypropane-1,2,3-tricarboxylic acid", "reagent_formula": "C6H8O7", "smiles": "C(C(=O)O)C(CC(=O)O)(C(=O)O)O"}, {"reagent_string": "ammonia", "reagent_role": "", "pubchem_CID": 222, "iupac_name": "azane", "reagent_formula": "H3N", "smiles": "N"}]}, "operations": [{"operation_type": "", "operation_details": "dissolve stoichiometric nitrates in de-ionized water with steady hotplate stirring", "time": {"raw_string": "", "unit": "", "max_value": null, "min_value": null}, "temperature": {"raw_string": "60 °C", "unit": "°C", "max_value": 60.0, "min_value": 60.0}, "pH": {"raw_string": "", "max_value": null, "min_value": null}, "ratios": [], "atmosphere": {"raw_string": "", "atmosphere_normalized": ""}}, {"operation_type": "", "operation_details": "slowly add aqueous citric acid to the nitrate solution with stirring", "time": {"raw_string": "", "unit": "", "max_value": null, "min_value": null}, "temperature": {"raw_string": "", "unit": "", "max_value": null, "min_value": null}, "pH": {"raw_string": "", "max_value": null, "min_value": null}, "ratios": [{"type": "molar ratio", "description": "metal ions to citric acid", "value": "1:1.5"}], "atmosphere": {"raw_string": "", "atmosphere_normalized": ""}}, {"operation_type": "", "operation_details": "add ammonia drop by drop to set the pH", "time": {"raw_string": "", "unit": "", "max_value": null, "min_value": null}, "temperature": {"raw_string": "", "unit": "", "max_value": null, "min_value": null}, "pH": {"raw_string": "6.5", "max_value": 6.5, "min_value": 6.5}, "ratios": [], "atmosphere": {"raw_string": "", "atmosphere_normalized": ""}}, {"operation_type": "", "operation_details": "keep stirring until a viscous brown gel forms", "time": {"raw_string": "", "unit": "", "max_value": null, "min_value": null}, "temperature": {"raw_string": "100 °C", "unit": "°C", "max_value": 100.0, "min_value": 100.0}, "pH": {"raw_string": "", "max_value": null, "min_value": null}, "ratios": [], "atmosphere": {"raw_string": "", "atmosphere_normalized": ""}}, {"operation_type": "", "operation_details": "auto-ignite the gel to brown-coloured ash", "time": {"raw_string": "1 minute", "unit": "min", "max_value": 1.0, "min_value": 1.0}, "temperature": {"raw_string": "", "unit": "", "max_value": null, "min_value": null}, "pH": {"raw_string": "", "max_value": null, "min_value": null}, "ratios": [], "atmosphere": {"raw_string": "", "atmosphere_normalized": ""}}, {"operation_type": "", "operation_details": "preheat the brown ash precursor", "time": {"raw_string": "1 h", "unit": "h", "max_value": 1.0, "min_value": 1.0}, "temperature": {"raw_string": "450 °C", "unit": "°C", "max_value": 450.0, "min_value": 450.0}, "pH": {"raw_string": "", "max_value": null, "min_value": null}, "ratios": [], "atmosphere": {"raw_string": "", "atmosphere_normalized": ""}}, {"operation_type": "", "operation_details": "calcine the preheated powder", "time": {"raw_string": "2 h", "unit": "h", "max_value": 2.0, "min_value": 2.0}, "temperature": {"raw_string": "900 °C", "unit": "°C", "max_value": 900.0, "min_value": 900.0}, "pH": {"raw_string": "", "max_value": null, "min_value": null}, "ratios": [], "atmosphere": {"raw_string": "air", "atmosphere_normalized": "Air"}}], "phase_purity": {"impurity_phase": [{"material_string": "alpha-Fe2O3", "material_form": "", "material_formula": "", "composition": [], "additives": [], "is_mixture": false, "phase": "", "oxygen_deficiency": "no", "oxidation_states": {}}], "phase_purity_details": "", "classification": "Impure", "characterization_methods": {"characterization_string": [], "characterization_normalized": []}}}
{"protocol": {"doi": "10.1007/s10948-016-3450-1", "target": {"material_string": "SrFe12-xAlxO19", "material_form": "powder", "material_formula": "SrFe12-xAlxO19", "composition": [{"formula": "SrFe12-xAlxO19", "amount": "1", "elements": {"Sr": "1", "Fe": "12-x", "Al": "x", "O": "19"}, "species": {"Sr": "1", "Fe": "12-x", "Al": "x", "O": "19"}}], "additives": [], "is_mixture": false, "phase": "", "oxygen_deficiency": "no", "oxidation_states": {}}, "metal_precursors": [{"material_string": "Sr(NO3)2", "material_form": "", "material_formula": "Sr(NO3)2", "composition": [{"formula": "Sr(NO3)2", "amount": "1", "elements": {"N": "2", "O": "6", "Sr": "1"}, "species": {"NO3": "2", "Sr": "1"}}], "additives": [], "is_mixture": false, "phase": "", "oxygen_deficiency": "no", "oxidation_states": {"Sr": [2], "N": [5], "O": [-2]}}, {"material_string": "Fe(NO3)3·9H2O", "material_form": "", "material_formula": "Fe(NO3)3·9H2O", "composition": [{"formula": "Fe(NO3)3", "amount": "1", "elements": {"N": "3", "O": "9", "Fe": "1"}, "species": {"NO3": "3", "Fe": "1"}}, {"formula": "H2O", "amount": "9", "elements": {"H": "2", "O": "1"}, "species": {"H2O": "1"}}], "additives": [], "is_mixture": true, "phase": "", "oxygen_deficiency": "no", "oxidation_states": {"Fe": [3], "N": [5], "O": [-2]}}, {"material_string": "Al(NO3)3·9H2O", "material_form": "", "material_formula": "Al(NO3)3·9H2O", "composition": [{"formula": "Al(NO3)3", "amount": "1", "elements": {"N": "3", "O": "9", "Al": "1"}, "species": {"NO3": "3", "Al": "1"}}, {"formula": "H2O", "amount": "9", "elements": {"H": "2", "O": "1"}, "species": {"H2O": "1"}}], "additives": [], "is_mixture": true, "phase": "", "oxygen_deficiency": "no", "oxidation_states": {"Al": [3], "N": [5], "O": [-2]}}], "reagents": [{"reagent_string": "de-ionized water", "reagent_role": "", "pubchem_CID": 962, "iupac_name": "oxidane", "reagent_formula": "H2O", "smiles": "O"}, {"reagent_string": "citric acid", "reagent_role": "", "pubchem_CID": 311, "iupac_name": "2-hydroxypropane-1,2,3-tricarboxylic acid", "reagent_formula": "C6H8O7", "smiles": "C(C(=O)O)C(CC(=O)O)(C(=O)O)O"}, {"reagent_string": "ammonia", "reagent_role": "", "pubchem_CID": 222, "iupac_name": "azane", "reagent_formula": "H3N", "smiles": "N"}]}, "operations": [{"operation_type": "", "operation_details": "dissolve the stoichiometric metal nitrates in de-ionized water under hotplate stirring", "time": {"raw_string": "", "unit": "", "max_value": null, "min_value": null}, "temperature": {"raw_string": "60 °C", "unit": "°C", "max_value": 60.0, "min_value": 60.0}, "pH": {"raw_string": "", "max_value": null, "min_value": null}, "ratios": [], "atmosphere": {"raw_string": "", "atmosphere_normalized": ""}}, {"operation_type": "", "operation_details": "add the citric acid solution slowly with stirring", "time": {"raw_string": "", "unit": "", "max_value": null, "min_value": null}, "temperature": {"raw_string": "", "unit": "", "max_value": null, "min_value": null}, "pH": {"raw_string": "", "max_value": null, "min_value": null}, "ratios": [{"type": "molar ratio", "description": "metal ions to citric acid", "value": "1:1.5"}], "atmosphere": {"raw_string": "", "atmosphere_normalized": ""}}, {"operation_type": "", "operation_details": "bring the pH to target with dropwise ammonia", "time": {"raw_string": "", "unit": "", "max_value": null, "min_value": null}, "temperature": {"raw_string": "", "unit": "", "max_value": null, "min_value": null}, "pH": {"raw_string": "6.5", "max_value": 6.5, "min_value": 6.5}, "ratios": [], "atmosphere": {"raw_string": "", "atmosphere_normalized": ""}}, {"operation_type": "", "operation_details": "stir continuously until the gel turns viscous and brown", "time": {"raw_string": "", "unit": "", "max_value": null, "min_value": null}, "temperature": {"raw_string": "100 °C", "unit": "°C", "max_value": 100.0, "min_value": 100.0}, "pH": {"raw_string": "", "max_value": null, "min_value": null}, "ratios": [], "atmosphere": {"raw_string": "", "atmosphere_normalized": ""}}, {"operation_type": "", "operation_details": "allow auto-ignition of the gel to brown ash", "time": {"raw_string": "1 minute", "unit": "min", "max_value": 1.0, "min_value": 1.0}, "temperature": {"raw_string": "", "unit": "", "max_value": null, "min_value": null}, "pH": {"raw_string": "", "max_value": null, "min_value": null}, "ratios": [], "atmosphere": {"raw_string": "", "atmosphere_normalized": ""}}, {"operation_type": "", "operation_details": "preheat the ash precursor powder", "time": {"raw_string": "1 h", "unit": "h", "max_value": 1.0, "min_value": 1.0}, "temperature": {"raw_string": "450 °C", "unit": "°C", "max_value": 450.0, "min_value": 450.0}, "pH": {"raw_string": "", "max_value": null, "min_value": null}, "ratios": [], "atmosphere": {"raw_string": "", "atmosphere_normalized": ""}}, {"operation_type": "", "operation_details": "calcine at the higher temperature", "time": {"raw_string": "2 h", "unit": "h", "max_value": 2.0, "min_value": 2.0}, "temperature": {"raw_string": "1200 °C", "unit": "°C", "max_value": 1200.0, "min_value": 1200.0}, "pH": {"raw_string": "", "max_value": null, "min_value": null}, "ratios": [], "atmosphere": {"raw_string": "air", "atmosphere_normalized": "Air"}}], "phase_purity": {"impurity_phase": [], "phase_purity_details": "", "classification": "Pure", "characterization_methods": {"characterization_string": [], "characterization_normalized": []}}}
{"protocol": {"doi": "10.1016/j.jeurceramsoc.2011.10.052", "target": {"material_string": "SiC-Y3Al5O12", "material_form": "powder", "material_formula": "SiC-Y3Al5O12", "composition": [{"formula": "SiC", "amount": "1", "elements": {"Si": "1", "C": "1"}, "species": {"Si": "1", "C": "1"}}, {"formula": "Y3Al5O12", "amount": "1", "elements": {"Y": "3", "Al": "5", "O": "12"}, "species": {"Y": "3", "Al": "5", "O": "12"}}], "additives": [], "is_mixture": true, "phase": "", "oxygen_deficiency": "no", "oxidation_states": {}}, "metal_precursors": [{"material_string": "Al(OC4H9)3", "material_form": "", "material_formula": "Al(OC4H9)3", "composition": [{"formula": "Al(OC4H9)3", "amount": "1", "elements": {"O": "3", "C": "12", "H": "27", "Al": "1"}, "species": {"O": "3", "C": "12", "H": "27", "Al": "1"}}], "additives": [], "is_mixture": false, "phase": "", "oxygen_deficiency": "no", "oxidation_states": {"Al": [3], "O": [-2], "C": [-2], "H": [1]}}, {"material_string": "Y(OOCCH3)3·4H2O", "material_form": "", "material_formula": "Y(OOCCH3)3·4H2O", "composition": [{"formula": "Y(OOCCH3)3", "amount": "1", "elements": {"O": "6", "C": "6", "H": "9", "Y": "1"}, "species": {"O": "6", "C": "6", "H": "9", "Y": "1"}}, {"formula": "H2O", "amount": "4", "elements": {"H": "2", "O": "1"}, "species": {"H2O": "1"}}], "additives": [], "is_mixture": true, "phase": "", "oxygen_deficiency": "no", "oxidation_states": {"Y": [3], "O": [-2], "C": [0], "H": [1]}}], "reagents": [{"reagent_string": "2-propanol", "reagent_role": "", "pubchem_CID": 3776, "iupac_name": "propan-2-ol", "reagent_formula": "C3H8O", "smiles": "CC(C)O"}, {"reagent_string": "nitric acid", "reagent_role": "", "pubchem_CID": 944, "iupac_name": "nitric acid", "reagent_formula": "HNO3", "smiles": "[N+](=O)(O)[O-]"}, {"reagent_string": "distilled water", "reagent_role": "", "pubchem_CID": 962, "iupac_name": "oxidane", "reagent_formula": "H2O", "smiles": "O"}, {"reagent_string": "α-SiC", "reagent_role": "", "pubchem_CID": null, "iupac_name": "", "reagent_formula": "", "smiles": ""}]}, "operations": [{"operation_type": "", "operation_details": "dissolve aluminium sec-butoxide in 2-propanol with nitric acid and stir", "time": {"raw_string": "3 h", "unit": "h", "max_value": 3.0, "min_value": 3.0}, "temperature": {"raw_string": "", "unit": "", "max_value": null, "min_value": null}, "pH": {"raw_string": "", "max_value": null, "min_value": null}, "ratios": [], "atmosphere": {"raw_string": "", "atmosphere_normalized": ""}}, {"operation_type": "", "operation_details": "hydrolyze the Al-rich solution with distilled water and stir", "time": {"raw_string": "2 h", "unit": "h", "max_value": 2.0, "min_value": 2.0}, "temperature": {"raw_string": "", "unit": "", "max_value": null, "min_value": null}, "pH": {"raw_string": "", "max_value": null, "min_value": null}, "ratios": [], "atmosphere": {"raw_string": "", "atmosphere_normalized": ""}}, {"operation_type": "", "operation_details": "dissolve yttrium acetate in 2-propanol and nitric acid", "time": {"raw_string": "", "unit": "", "max_value": null, "min_value": null}, "temperature": {"raw_string": "", "unit": "", "max_value": null, "min_value": null}, "pH": {"raw_string": "", "max_value": null, "min_value": null}, "ratios": [], "atmosphere": {"raw_string": "", "atmosphere_normalized": ""}}, {"operation_type": "", "operation_details": "mix the Al- and Y-rich solutions and stir", "time": {"raw_string": "2 h", "unit": "h", "max_value": 2.0, "min_value": 2.0}, "temperature": {"raw_string": "", "unit": "", "max_value": null, "min_value": null}, "pH": {"raw_string": "", "max_value": null, "min_value": null}, "ratios": [], "atmosphere": {"raw_string": "", "atmosphere_normalized": ""}}, {"operation_type": "", "operation_details": "add alpha-SiC powder to the suspension and stir", "time": {"raw_string": "2 h", "unit": "h", "max_value": 2.0, "min_value": 2.0}, "temperature": {"raw_string": "", "unit": "", "max_value": null, "min_value": null}, "pH": {"raw_string": "", "max_value": null, "min_value": null}, "ratios": [], "atmosphere": {"raw_string": "", "atmosphere_normalized": ""}}, {"operation_type": "", "operation_details": "dry the slurry under stirring, then finish drying in an oven", "time": {"raw_string": "48 h", "unit": "h", "max_value": 48.0, "min_value": 48.0}, "temperature": {"raw_string": "100 °C", "unit": "°C", "max_value": 100.0, "min_value": 100.0}, "pH": {"raw_string": "", "max_value": null, "min_value": null}, "ratios": [], "atmosphere": {"raw_string": "", "atmosphere_normalized": ""}}, {"operation_type": "", "operation_details": "de-agglomerate by crushing and sieve the powder", "time": {"raw_string": "", "unit": "", "max_value": null, "min_value": null}, "temperature": {"raw_string": "", "unit": "", "max_value": null, "min_value": null}, "pH": {"raw_string": "", "max_value": null, "min_value": null}, "ratios": [], "atmosphere": {"raw_string": "", "atmosphere_normalized": ""}}], "phase_purity": {"impurity_phase": [], "phase_purity_details": "", "classification": "Pure", "characterization_methods": {"characterization_string": [], "characterization_normalized": []}}}
