Repository: hackingmaterials/sol-gel-data

# scripts/

Regenerates every numbered table and figure in the manuscript and the Supplementary
Information.

## Contents

- `figures_tables.ipynb` — one section per manuscript item. Table 2, Figure 2 and Figure 3
  are built from `sol_gel_dataset.jsonl`; Tables 3–5, Tables S2–S6 and Figures S1–S4 from
  the validation labels below.
- `validation/` — the human and LLM annotations for the 200-paper validation set:
  paper-level classification labels (`classification_human.jsonl`,
  `classification_LLM.jsonl`), the 286 records extracted by Gemini 3.0 Flash
  (`validation_LLM.jsonl`) and the 279 ground-truth records they are matched against

File: scripts/validation/validation_LLM.jsonl (part 22 of 37)
{"protocol": {"doi": "10.1016/j.jmmm.2009.12.033", "target": {"material_string": "LiMn1.5Zn0.5O4", "material_form": "powder", "material_formula": "LiMn1.5Zn0.5O4", "composition": [{"formula": "LiMn1.5Zn0.5O4", "amount": "1", "elements": {"Li": "1", "Mn": "1.5", "Zn": "0.5", "O": "4"}, "species": {"Li": "1", "Mn": "1.5", "Zn": "0.5", "O": "4"}}], "additives": [], "is_mixture": false, "phase": "", "oxygen_deficiency": "no", "oxidation_states": {}}, "metal_precursors": [{"material_string": "LiNO3", "material_form": "", "material_formula": "LiNO3", "composition": [{"formula": "LiNO3", "amount": "1", "elements": {"Li": "1", "N": "1", "O": "3"}, "species": {"Li": "1", "NO3": "1"}}], "additives": [], "is_mixture": false, "phase": "", "oxygen_deficiency": "no", "oxidation_states": {"Li": [1], "N": [5], "O": [-2]}}, {"material_string": "Mn(CH3COO)2·4H2O", "material_form": "", "material_formula": "Mn(CH3COO)2·4H2O", "composition": [{"formula": "Mn(CH3COO)2", "amount": "1", "elements": {"C": "4", "H": "6", "O": "4", "Mn": "1"}, "species": {"CH3COO": "2", "Mn": "1"}}, {"formula": "H2O", "amount": "4", "elements": {"H": "2", "O": "1"}, "species": {"H2O": "1"}}], "additives": [], "is_mixture": true, "phase": "", "oxygen_deficiency": "no", "oxidation_states": {"Mn": [2], "C": [0], "H": [1], "O": [-2]}}, {"material_string": "Zn(CH3COO)2·4H2O", "material_form": "", "material_formula": "Zn(CH3COO)2·4H2O", "composition": [{"formula": "Zn(CH3COO)2", "amount": "1", "elements": {"C": "4", "H": "6", "O": "4", "Zn": "1"}, "species": {"CH3COO": "2", "Zn": "1"}}, {"formula": "H2O", "amount": "4", "elements": {"H": "2", "O": "1"}, "species": {"H2O": "1"}}], "additives": [], "is_mixture": true, "phase": "", "oxygen_deficiency": "no", "oxidation_states": {"Zn": [2], "C": [0], "H": [1], "O": [-2]}}], "reagents": [{"reagent_string": "ethanol", "reagent_role": "solvent", "pubchem_CID": 702, "iupac_name": "ethanol", "reagent_formula": "C2H6O", "smiles": "CCO"}, {"reagent_string": "distilled water", "reagent_role": "solvent", "pubchem_CID": 962, "iupac_name": "oxidane", "reagent_formula": "H2O", "smiles": "O"}]}, "operations": [{"operation_type": "mixing", "operation_details": "0.101 mol of LiNO3, 0.15 mol of Mn(CH3COO)2·4H2O, and 0.05 mol of Zn(CH3COO)2·4H2O dissolved in 300 ml of ethanol and distilled water mixed solvent", "time": {"raw_string": "", "unit": "", "max_value": null, "min_value": null}, "temperature": {"raw_string": "", "unit": "", "max_value": null, "min_value": null}, "pH": {"raw_string": "", "max_value": null, "min_value": null}, "ratios": [{"type": "volume ratio", "description": "water to ethanol", "value": "3"}, {"type": "molar excess", "description": "LiNO3", "value": "1%"}], "atmosphere": {"raw_string": "", "atmosphere_normalized": ""}}, {"operation_type": "mixing", "operation_details": "heated using a rotary evaporator until a viscous transparent gel was obtained", "time": {"raw_string": "", "unit": "", "max_value": null, "min_value": null}, "temperature": {"raw_string": "75 °C", "unit": "°C", "max_value": 75.0, "min_value": 75.0}, "pH": {"raw_string": "", "max_value": null, "min_value": null}, "ratios": [], "atmosphere": {"raw_string": "", "atmosphere_normalized": ""}}, {"operation_type": "heating", "operation_details": "thermal decomposition of gel precursors", "time": {"raw_string": "1 h", "unit": "h", "max_value": 1.0, "min_value": 1.0}, "temperature": {"raw_string": "300 °C", "unit": "°C", "max_value": 300.0, "min_value": 300.0}, "pH": {"raw_string": "", "max_value": null, "min_value": null}, "ratios": [], "atmosphere": {"raw_string": "air", "atmosphere_normalized": "Air"}}, {"operation_type": "grinding", "operation_details": "decomposed powders were ground", "time": {"raw_string": "", "unit": "", "max_value": null, "min_value": null}, "temperature": {"raw_string": "", "unit": "", "max_value": null, "min_value": null}, "pH": {"raw_string": "", "max_value": null, "min_value": null}, "ratios": [], "atmosphere": {"raw_string": "", "atmosphere_normalized": ""}}, {"operation_type": "pressing", "operation_details": "press-compacted into pellets 30 mm in diameter", "time": {"raw_string": "", "unit": "", "max_value": null, "min_value": null}, "temperature": {"raw_string": "", "unit": "", "max_value": null, "min_value": null}, "pH": {"raw_string": "", "max_value": null, "min_value": null}, "ratios": [], "atmosphere": {"raw_string": "", "atmosphere_normalized": ""}}, {"operation_type": "heating", "operation_details": "annealed in oxygen flow followed by furnace cooling", "time": {"raw_string": "10 h", "unit": "h", "max_value": 10.0, "min_value": 10.0}, "temperature": {"raw_string": "650 °C", "unit": "°C", "max_value": 650.0, "min_value": 650.0}, "pH": {"raw_string": "", "max_value": null, "min_value": null}, "ratios": [], "atmosphere": {"raw_string": "oxygen", "atmosphere_normalized": "Oxygen (O2)"}}], "phase_purity": {"impurity_phase": [], "phase_purity_details": "single phase spinel oxide was obtained only in the case of an annealing temperature around 650 °C", "classification": "Pure", "characterization_methods": {"characterization_string": ["XRD", "Rietveld refinement", "magnetic balance"], "characterization_normalized": ["X-ray Diffraction (XRD)", "Rietveld Refinement"]}}}
{"protocol": {"doi": "10.1016/j.jmmm.2009.12.033", "target": {"material_string": "LiMn1.5Zn0.5O4", "material_form": "powder", "material_formula": "LiMn1.5Zn0.5O4", "composition": [{"formula": "LiMn1.5Zn0.5O4", "amount": "1", "elements": {"Li": "1", "Mn": "1.5", "Zn": "0.5", "O": "4"}, "species": {"Li": "1", "Mn": "1.5", "Zn": "0.5", "O": "4"}}], "additives": [], "is_mixture": false, "phase": "", "oxygen_deficiency": "no", "oxidation_states": {}}, "metal_precursors": [{"material_string": "LiNO3", "material_form": "", "material_formula": "LiNO3", "composition": [{"formula": "LiNO3", "amount": "1", "elements": {"Li": "1", "N": "1", "O": "3"}, "species": {"Li": "1", "NO3": "1"}}], "additives": [], "is_mixture": false, "phase": "", "oxygen_deficiency": "no", "oxidation_states": {"Li": [1], "N": [5], "O": [-2]}}, {"material_string": "Mn(CH3COO)2·4H2O", "material_form": "", "material_formula": "Mn(CH3COO)2·4H2O", "composition": [{"formula": "Mn(CH3COO)2", "amount": "1", "elements": {"C": "4", "H": "6", "O": "4", "Mn": "1"}, "species": {"CH3COO": "2", "Mn": "1"}}, {"formula": "H2O", "amount": "4", "elements": {"H": "2", "O": "1"}, "species": {"H2O": "1"}}], "additives": [], "is_mixture": true, "phase": "", "oxygen_deficiency": "no", "oxidation_states": {"Mn": [2], "C": [0], "H": [1], "O": [-2]}}, {"material_string": "Zn(CH3COO)2·4H2O", "material_form": "", "material_formula": "Zn(CH3COO)2·4H2O", "composition": [{"formula": "Zn(CH3COO)2", "amount": "1", "elements": {"C": "4", "H": "6", "O": "4", "Zn": "1"}, "species": {"CH3COO": "2", "Zn": "1"}}, {"formula": "H2O", "amount": "4", "elements": {"H": "2", "O": "1"}, "species": {"H2O": "1"}}], "additives": [], "is_mixture": true, "phase": "", "oxygen_deficiency": "no", "oxidation_states": {"Zn": [2], "C": [0], "H": [1], "O": [-2]}}], "reagents": [{"reagent_string": "ethanol", "reagent_role": "solvent", "pubchem_CID": 702, "iupac_name": "ethanol", "reagent_formula": "C2H6O", "smiles": "CCO"}, {"reagent_string": "distilled water", "reagent_role": "solvent", "pubchem_CID": 962, "iupac_name": "oxidane", "reagent_formula": "H2O", "smiles": "O"}]}, "operations": [{"operation_type": "mixing", "operation_details": "0.101 mol of LiNO3, 0.15 mol of Mn(CH3COO)2·4H2O, and 0.05 mol of Zn(CH3COO)2·4H2O dissolved in 300 ml of ethanol and distilled water mixed solvent", "time": {"raw_string": "", "unit": "", "max_value": null, "min_value": null}, "temperature": {"raw_string": "", "unit": "", "max_value": null, "min_value": null}, "pH": {"raw_string": "", "max_value": null, "min_value": null}, "ratios": [{"type": "volume ratio", "description": "water to ethanol", "value": "3"}, {"type": "molar excess", "description": "LiNO3", "value": "1%"}], "atmosphere": {"raw_string": "", "atmosphere_normalized": ""}}, {"operation_type": "mixing", "operation_details": "heated using a rotary evaporator until a viscous transparent gel was obtained", "time": {"raw_string": "", "unit": "", "max_value": null, "min_value": null}, "temperature": {"raw_string": "75 °C", "unit": "°C", "max_value": 75.0, "min_value": 75.0}, "pH": {"raw_string": "", "max_value": null, "min_value": null}, "ratios": [], "atmosphere": {"raw_string": "", "atmosphere_normalized": ""}}, {"operation_type": "heating", "operation_details": "thermal decomposition of gel precursors", "time": {"raw_string": "1 h", "unit": "h", "max_value": 1.0, "min_value": 1.0}, "temperature": {"raw_string": "300 °C", "unit": "°C", "max_value": 300.0, "min_value": 300.0}, "pH": {"raw_string": "", "max_value": null, "min_value": null}, "ratios": [], "atmosphere": {"raw_string": "air", "atmosphere_normalized": "Air"}}, {"operation_type": "grinding", "operation_details": "decomposed powders were ground", "time": {"raw_string": "", "unit": "", "max_value": null, "min_value": null}, "temperature": {"raw_string": "", "unit": "", "max_value": null, "min_value": null}, "pH": {"raw_string": "", "max_value": null, "min_value": null}, "ratios": [], "atmosphere": {"raw_string": "", "atmosphere_normalized": ""}}, {"operation_type": "pressing", "operation_details": "press-compacted into pellets 30 mm in diameter", "time": {"raw_string": "", "unit": "", "max_value": null, "min_value": null}, "temperature": {"raw_string": "", "unit": "", "max_value": null, "min_value": null}, "pH": {"raw_string": "", "max_value": null, "min_value": null}, "ratios": [], "atmosphere": {"raw_string": "", "atmosphere_normalized": ""}}, {"operation_type": "heating", "operation_details": "annealed in oxygen flow followed by furnace cooling", "time": {"raw_string": "10 h", "unit": "h", "max_value": 10.0, "min_value": 10.0}, "temperature": {"raw_string": "800 °C", "unit": "°C", "max_value": 800.0, "min_value": 800.0}, "pH": {"raw_string": "", "max_value": null, "min_value": null}, "ratios": [], "atmosphere": {"raw_string": "oxygen", "atmosphere_normalized": "Oxygen (O2)"}}], "phase_purity": {"impurity_phase": [{"material_string": "ZnMn2O4", "material_form": "", "material_formula": "ZnMn2O4", "composition": [{"formula": "ZnMn2O4", "amount": "1", "elements": {"Zn": "1", "Mn": "2", "O": "4"}, "species": {"Zn": "1", "Mn": "2", "O": "4"}}], "additives": [], "is_mixture": false, "phase": "", "oxygen_deficiency": "no", "oxidation_states": {"Zn": [2], "Mn": [3], "O": [-2]}}], "phase_purity_details": "impurity phase ZnMn2O4 was detected at calcination temperatures higher than 700 °C", "classification": "Impure", "characterization_methods": {"characterization_string": ["XRD", "Rietveld refinement", "magnetic balance"], "characterization_normalized": ["X-ray Diffraction (XRD)", "Rietveld Refinement"]}}}
{"protocol": {"doi": "10.1063/1.5115526", "target": {"material_string": "Ba0.92La0.08SnO3", "material_form": "thin film", "material_formula": "Ba0.92La0.08SnO3", "composition": [{"formula": "Ba0.92La0.08SnO3", "amount": "1", "elements": {"Ba": "0.92", "La": "0.08", "Sn": "1", "O": "3"}, "species": {"Ba": "0.92", "La": "0.08", "SnO3": "1"}}], "additives": [], "is_mixture": false, "phase": "", "oxygen_deficiency": "no", "oxidation_states": {}}, "metal_precursors": [{"material_string": "Ba(CH3COO)2", "material_form": "", "material_formula": "Ba(CH3COO)2", "composition": [{"formula": "Ba(CH3COO)2", "amount": "1", "elements": {"C": "4", "H": "6", "O": "4", "Ba": "1"}, "species": {"CH3COO": "2", "Ba": "1"}}], "additives": [], "is_mixture": false, "phase": "", "oxygen_deficiency": "no", "oxidation_states": {"Ba": [2], "C": [0], "H": [1], "O": [-2]}}, {"material_string": "SnCl4·5H2O", "material_form": "", "material_formula": "SnCl4·5H2O", "composition": [{"formula": "SnCl4", "amount": "1", "elements": {"Sn": "1", "Cl": "4"}, "species": {"Sn": "1", "Cl": "4"}}, {"formula": "H2O", "amount": "5", "elements": {"H": "2", "O": "1"}, "species": {"H2O": "1"}}], "additives": [], "is_mixture": true, "phase": "", "oxygen_deficiency": "no", "oxidation_states": {"Sn": [4], "Cl": [-1]}}, {"material_string": "La(CH3COO)3·1·5H2O", "material_form": "", "material_formula": "La(CH3COO)3·5H2O", "composition": [{"formula": "La(CH3COO)3", "amount": "1", "elements": {"C": "6", "H": "9", "O": "6", "La": "1"}, "species": {"CH3COO": "3", "La": "1"}}, {"formula": "H2O", "amount": "5", "elements": {"H": "2", "O": "1"}, "species": {"H2O": "1"}}], "additives": [], "is_mixture": true, "phase": "", "oxygen_deficiency": "no", "oxidation_states": {"La": [3], "C": [0], "H": [1], "O": [-2]}}], "reagents": [{"reagent_string": "ethylene glycol", "reagent_role": "solvent", "pubchem_CID": 174, "iupac_name": "ethane-1,2-diol", "reagent_formula": "C2H6O2", "smiles": "C(CO)O"}, {"reagent_string": "glacial acetic acid", "reagent_role": "solvent", "pubchem_CID": 176, "iupac_name": "acetic acid", "reagent_formula": "C2H4O2", "smiles": "CC(=O)O"}]}, "operations": [{"operation_type": "mixing", "operation_details": "stoichiometric barium acetate, tin chloride hydrate, and lanthanum acetate dissolved in ethylene glycol and glacial acetic acid to 0.6 M", "time": {"raw_string": "", "unit": "", "max_value": null, "min_value": null}, "temperature": {"raw_string": "", "unit": "", "max_value": null, "min_value": null}, "pH": {"raw_string": "", "max_value": null, "min_value": null}, "ratios": [], "atmosphere": {"raw_string": "", "atmosphere_normalized": ""}}, {"operation_type": "deposition", "operation_details": "spin-coating at 7000 rpm for 20 s on SrTiO3 or LSAT substrates", "time": {"raw_string": "20 s", "unit": "s", "max_value": 20.0, "min_value": 20.0}, "temperature": {"raw_string": "", "unit": "", "max_value": null, "min_value": null}, "pH": {"raw_string": "", "max_value": null, "min_value": null}, "ratios": [], "atmosphere": {"raw_string": "", "atmosphere_normalized": ""}}, {"operation_type": "heating", "operation_details": "pyrolyzed at 400 °C", "time": {"raw_string": "10 min", "unit": "min", "max_value": 10.0, "min_value": 10.0}, "temperature": {"raw_string": "400 °C", "unit": "°C", "max_value": 400.0, "min_value": 400.0}, "pH": {"raw_string": "", "max_value": null, "min_value": null}, "ratios": [], "atmosphere": {"raw_string": "", "atmosphere_normalized": ""}}, {"operation_type": "heating", "operation_details": "annealed at 800 °C", "time": {"raw_string": "10 min", "unit": "min", "max_value": 10.0, "min_value": 10.0}, "temperature": {"raw_string": "800 °C", "unit": "°C", "max_value": 800.0, "min_value": 800.0}, "pH": {"raw_string": "", "max_value": null, "min_value": null}, "ratios": [], "atmosphere": {"raw_string": "", "atmosphere_normalized": ""}}, {"operation_type": "heating", "operation_details": "postcalcined at 1000 °C under N2", "time": {"raw_string": "2 h", "unit": "h", "max_value": 2.0, "min_value": 2.0}, "temperature": {"raw_string": "1000 °C", "unit": "°C", "max_value": 1000.0, "min_value": 1000.0}, "pH": {"raw_string": "", "max_value": null, "min_value": null}, "ratios": [], "atmosphere": {"raw_string": "N2", "atmosphere_normalized": "Nitrogen (N2)"}}, {"operation_type": "heating", "operation_details": "vacuum annealed at 500 °C", "time": {"raw_string": "0.5 h", "unit": "h", "max_value": 0.5, "min_value": 0.5}, "temperature": {"raw_string": "500 °C", "unit": "°C", "max_value": 500.0, "min_value": 500.0}, "pH": {"raw_string": "", "max_value": null, "min_value": null}, "ratios": [], "atmosphere": {"raw_string": "vacuum", "atmosphere_normalized": "Vacuum"}}], "phase_purity": {"impurity_phase": [], "phase_purity_details": "no traces of impurities in both the thin films with the doping content up to 12% and the postannealed samples", "classification": "Pure", "characterization_methods": {"characterization_string": ["HR-XRD", "FE-SEM", "EDS", "HR-TEM", "XPS", "UV-Vis-NIR"], "characterization_normalized": ["Scanning Electron Microscopy (SEM)", "Energy Dispersive X-ray Spectroscopy (EDS)", "Transmission Electron Microscopy (TEM)", "X-ray Photoelectron Spectroscopy (XPS)", "UV-Vis-NIR Spectroscopy"]}}}
{"protocol": {"doi": "10.1063/1.5115526", "target": {"material_string": "Ba0.92Pr0.08SnO3", "material_form": "thin film", "material_formula": "Ba0.92Pr0.08SnO3", "composition": [{"formula": "Ba0.92Pr0.08SnO3", "amount": "1", "elements": {"Ba": "0.92", "Pr": "0.08", "Sn": "1", "O": "3"}, "species": {"Ba": "0.92", "Pr": "0.08", "SnO3": "1"}}], "additives": [], "is_mixture": false, "phase": "", "oxygen_deficiency": "no", "oxidation_states": {}}, "metal_precursors": [{"material_string": "Ba(CH3COO)2", "material_form": "", "material_formula": "Ba(CH3COO)2", "composition": [{"formula": "Ba(CH3COO)2", "amount": "1", "elements": {"C": "4", "H": "6", "O": "4", "Ba": "1"}, "species": {"CH3COO": "2", "Ba": "1"}}], "additives": [], "is_mixture": false, "phase": "", "oxygen_deficiency": "no", "oxidation_states": {"Ba": [2], "C": [0], "H": [1], "O": [-2]}}, {"material_string": "SnCl4·5H2O", "material_form": "", "material_formula": "SnCl4·5H2O", "composition": [{"formula": "SnCl4", "amount": "1", "elements": {"Sn": "1", "Cl": "4"}, "species": {"Sn": "1", "Cl": "4"}}, {"formula": "H2O", "amount": "5", "elements": {"H": "2", "O": "1"}, "species": {"H2O": "1"}}], "additives": [], "is_mixture": true, "phase": "", "oxygen_deficiency": "no", "oxidation_states": {"Sn": [4], "Cl": [-1]}}, {"material_string": "Pr(NO3)3·6H2O", "material_form": "", "material_formula": "Pr(NO3)3·6H2O", "composition": [{"formula": "Pr(NO3)3", "amount": "1", "elements": {"N": "3", "O": "9", "Pr": "1"}, "species": {"NO3": "3", "Pr": "1"}}, {"formula": "H2O", "amount": "6", "elements": {"H": "2", "O": "1"}, "species": {"H2O": "1"}}], "additives": [], "is_mixture": true, "phase": "", "oxygen_deficiency": "no", "oxidation_states": {"Pr": [3], "N": [5], "O": [-2]}}], "reagents": [{"reagent_string": "ethylene glycol", "reagent_role": "solvent", "pubchem_CID": 174, "iupac_name": "ethane-1,2-diol", "reagent_formula": "C2H6O2", "smiles": "C(CO)O"}, {"reagent_string": "glacial acetic acid", "reagent_role": "solvent", "pubchem_CID": 176, "iupac_name": "acetic acid", "reagent_formula": "C2H4O2", "smiles": "CC(=O)O"}]}, "operations": [{"operation_type": "mixing", "operation_details": "stoichiometric barium acetate, tin chloride hydrate, and praseodymium nitrate dissolved in ethylene glycol and glacial acetic acid to 0.6 M", "time": {"raw_string": "", "unit": "", "max_value": null, "min_value": null}, "temperature": {"raw_string": "", "unit": "", "max_value": null, "min_value": null}, "pH": {"raw_string": "", "max_value": null, "min_value": null}, "ratios": [], "atmosphere": {"raw_string": "", "atmosphere_normalized": ""}}, {"operation_type": "deposition", "operation_details": "spin-coating at 7000 rpm for 20 s on SrTiO3 or LSAT substrates", "time": {"raw_string": "20 s", "unit": "s", "max_value": 20.0, "min_value": 20.0}, "temperature": {"raw_string": "", "unit": "", "max_value": null, "min_value": null}, "pH": {"raw_string": "", "max_value": null, "min_value": null}, "ratios": [], "atmosphere": {"raw_string": "", "atmosphere_normalized": ""}}, {"operation_type": "heating", "operation_details": "pyrolyzed at 400 °C", "time": {"raw_string": "10 min", "unit": "min", "max_value": 10.0, "min_value": 10.0}, "temperature": {"raw_string": "400 °C", "unit": "°C", "max_value": 400.0, "min_value": 400.0}, "pH": {"raw_string": "", "max_value": null, "min_value": null}, "ratios": [], "atmosphere": {"raw_string": "", "atmosphere_normalized": ""}}, {"operation_type": "heating", "operation_details": "annealed at 800 °C", "time": {"raw_string": "10 min", "unit": "min", "max_value": 10.0, "min_value": 10.0}, "temperature": {"raw_string": "800 °C", "unit": "°C", "max_value": 800.0, "min_value": 800.0}, "pH": {"raw_string": "", "max_value": null, "min_value": null}, "ratios": [], "atmosphere": {"raw_string": "", "atmosphere_normalized": ""}}, {"operation_type": "heating", "operation_details": "postcalcined at 1000 °C under N2", "time": {"raw_string": "2 h", "unit": "h", "max_value": 2.0, "min_value": 2.0}, "temperature": {"raw_string": "1000 °C", "unit": "°C", "max_value": 1000.0, "min_value": 1000.0}, "pH": {"raw_string": "", "max_value": null, "min_value": null}, "ratios": [], "atmosphere": {"raw_string": "N2", "atmosphere_normalized": "Nitrogen (N2)"}}, {"operation_type": "heating", "operation_details": "vacuum annealed at 500 °C", "time": {"raw_string": "0.5 h", "unit": "h", "max_value": 0.5, "min_value": 0.5}, "temperature": {"raw_string": "500 °C", "unit": "°C", "max_value": 500.0, "min_value": 500.0}, "pH": {"raw_string": "", "max_value": null, "min_value": null}, "ratios": [], "atmosphere": {"raw_string": "vacuum", "atmosphere_normalized": "Vacuum"}}], "phase_purity": {"impurity_phase": [], "phase_purity_details": "no traces of impurities in both the thin films with the doping content up to 12% and the postannealed samples", "classification": "Pure", "characterization_methods": {"characterization_string": ["HR-XRD", "FE-SEM", "EDS", "HR-TEM", "XPS", "UV-Vis-NIR"], "characterization_normalized": ["Scanning Electron Microscopy (SEM)", "Energy Dispersive X-ray Spectroscopy (EDS)", "Transmission Electron Microscopy (TEM)", "X-ray Photoelectron Spectroscopy (XPS)", "UV-Vis-NIR Spectroscopy"]}}}
{"protocol": {"doi": "10.1063/1.5115526", "target": {"material_string": "Ba0.92Nd0.08SnO3", "material_form": "thin film", "material_formula": "Ba0.92Nd0.08SnO3", "composition": [{"formula": "Ba0.92Nd0.08SnO3", "amount": "1", "elements": {"Ba": "0.92", "Nd": "0.08", "Sn": "1", "O": "3"}, "species": {"Ba": "0.92", "Nd": "0.08", "SnO3": "1"}}], "additives": [], "is_mixture": false, "phase": "", "oxygen_deficiency": "no", "oxidation_states": {}}, "metal_precursors": [{"material_string": "Ba(CH3COO)2", "material_form": "", "material_formula": "Ba(CH3COO)2", "composition": [{"formula": "Ba(CH3COO)2", "amount": "1", "elements": {"C": "4", "H": "6", "O": "4", "Ba": "1"}, "species": {"CH3COO": "2", "Ba": "1"}}], "additives": [], "is_mixture": false, "phase": "", "oxygen_deficiency": "no", "oxidation_states": {"Ba": [2], "C": [0], "H": [1], "O": [-2]}}, {"material_string": "SnCl4·5H2O", "material_form": "", "material_formula": "SnCl4·5H2O", "composition": [{"formula": "SnCl4", "amount": "1", "elements": {"Sn": "1", "Cl": "4"}, "species": {"Sn": "1", "Cl": "4"}}, {"formula": "H2O", "amount": "5", "elements": {"H": "2", "O": "1"}, "species": {"H2O": "1"}}], "additives": [], "is_mixture": true, "phase": "", "oxygen_deficiency": "no", "oxidation_states": {"Sn": [4], "Cl": [-1]}}, {"material_string": "Nd(NO3)3·6H2O", "material_form": "", "material_formula": "Nd(NO3)3·6H2O", "composition": [{"formula": "Nd(NO3)3", "amount": "1", "elements": {"N": "3", "O": "9", "Nd": "1"}, "species": {"NO3": "3", "Nd": "1"}}, {"formula": "H2O", "amount": "6", "elements": {"H": "2", "O": "1"}, "species": {"H2O": "1"}}], "additives": [], "is_mixture": true, "phase": "", "oxygen_deficiency": "no", "oxidation_states": {"Nd": [3], "N": [5], "O": [-2]}}], "reagents": [{"reagent_string": "ethylene glycol", "reagent_role": "solvent", "pubchem_CID": 174, "iupac_name": "ethane-1,2-diol", "reagent_formula": "C2H6O2", "smiles": "C(CO)O"}, {"reagent_string": "glacial acetic acid", "reagent_role": "solvent", "pubchem_CID": 176, "iupac_name": "acetic acid", "reagent_formula": "C2H4O2", "smiles": "CC(=O)O"}]}, "operations": [{"operation_type": "mixing", "operation_details": "stoichiometric barium acetate, tin chloride hydrate, and neodymium nitrate dissolved in ethylene glycol and glacial acetic acid to 0.6 M", "time": {"raw_string": "", "unit": "", "max_value": null, "min_value": null}, "temperature": {"raw_string": "", "unit": "", "max_value": null, "min_value": null}, "pH": {"raw_string": "", "max_value": null, "min_value": null}, "ratios": [], "atmosphere": {"raw_string": "", "atmosphere_normalized": ""}}, {"operation_type": "deposition", "operation_details": "spin-coating at 7000 rpm for 20 s on SrTiO3 or LSAT substrates", "time": {"raw_string": "20 s", "unit": "s", "max_value": 20.0, "min_value": 20.0}, "temperature": {"raw_string": "", "unit": "", "max_value": null, "min_value": null}, "pH": {"raw_string": "", "max_value": null, "min_value": null}, "ratios": [], "atmosphere": {"raw_string": "", "atmosphere_normalized": ""}}, {"operation_type": "heating", "operation_details": "pyrolyzed at 400 °C", "time": {"raw_string": "10 min", "unit": "min", "max_value": 10.0, "min_value": 10.0}, "temperature": {"raw_string": "400 °C", "unit": "°C", "max_value": 400.0, "min_value": 400.0}, "pH": {"raw_string": "", "max_value": null, "min_value": null}, "ratios": [], "atmosphere": {"raw_string": "", "atmosphere_normalized": ""}}, {"operation_type": "heating", "operation_details": "annealed at 800 °C", "time": {"raw_string": "10 min", "unit": "min", "max_value": 10.0, "min_value": 10.0}, "temperature": {"raw_string": "800 °C", "unit": "°C", "max_value": 800.0, "min_value": 800.0}, "pH": {"raw_string": "", "max_value": null, "min_value": null}, "ratios": [], "atmosphere": {"raw_string": "", "atmosphere_normalized": ""}}, {"operation_type": "heating", "operation_details": "postcalcined at 1000 °C under N2", "time": {"raw_string": "2 h", "unit": "h", "max_value": 2.0, "min_value": 2.0}, "temperature": {"raw_string": "1000 °C", "unit": "°C", "max_value": 1000.0, "min_value": 1000.0}, "pH": {"raw_string": "", "max_value": null, "min_value": null}, "ratios": [], "atmosphere": {"raw_string": "N2", "atmosphere_normalized": "Nitrogen (N2)"}}, {"operation_type": "heating", "operation_details": "vacuum annealed at 500 °C", "time": {"raw_string": "0.5 h", "unit": "h", "max_value": 0.5, "min_value": 0.5}, "temperature": {"raw_string": "500 °C", "unit": "°C", "max_value": 500.0, "min_value": 500.0}, "pH": {"raw_string": "", "max_value": null, "min_value": null}, "ratios": [], "atmosphere": {"raw_string": "vacuum", "atmosphere_normalized": "Vacuum"}}], "phase_purity": {"impurity_phase": [], "phase_purity_details": "no traces of impurities in both the thin films with the doping content up to 12% and the postannealed samples", "classification": "Pure", "characterization_methods": {"characterization_string": ["HR-XRD", "FE-SEM", "EDS", "HR-TEM", "XPS", "UV-Vis-NIR"], "characterization_normalized": ["Scanning Electron Microscopy (SEM)", "Energy Dispersive X-ray Spectroscopy (EDS)", "Transmission Electron Microscopy (TEM)", "X-ray Photoelectron Spectroscopy (XPS)", "UV-Vis-NIR Spectroscopy"]}}}
{"protocol": {"doi": "10.1016/j.snb.2017.09.204", "target": {"material_string": "Ce0.25Bi0.75Ox", "material_form": "powder", "material_formula": "Ce0.25Bi0.75O", "composition": [{"formula": "Ce0.25Bi0.75O", "amount": "1", "elements": {"Ce": "0.25", "Bi": "0.75", "O": "1"}, "species": {"Ce": "0.25", "Bi": "0.75", "O": "1"}}], "additives": [], "is_mixture": false, "phase": "", "oxygen_deficiency": "yes", "oxidation_states": {}}, "metal_precursors": [{"material_string": "Ce(NO3)3·6H2O", "material_form": "", "material_formula": "Ce(NO3)3·6H2O", "composition": [{"formula": "Ce(NO3)3", "amount": "1", "elements": {"N": "3", "O": "9", "Ce": "1"}, "species": {"NO3": "3", "Ce": "1"}}, {"formula": "H2O", "amount": "6", "elements": {"H": "2", "O": "1"}, "species": {"H2O": "1"}}], "additives": [], "is_mixture": true, "phase": "", "oxygen_deficiency": "no", "oxidation_states": {"Ce": [3], "N": [5], "O": [-2]}}, {"material_string": "Bi(NO3)3·5H2O", "material_form": "", "material_formula": "Bi(NO3)3·5H2O", "composition": [{"formula": "Bi(NO3)3", "amount": "1", "elements": {"N": "3", "O": "9", "Bi": "1"}, "species": {"NO3": "3", "Bi": "1"}}, {"formula": "H2O", "amount": "5", "elements": {"H": "2", "O": "1"}, "species": {"H2O": "1"}}], "additives": [], "is_mixture": true, "phase": "", "oxygen_deficiency": "no", "oxidation_states": {"Bi": [3], "N": [5], "O": [-2]}}], "reagents": [{"reagent_string": "PVP", "reagent_role": "template", "pubchem_CID": 6917, "iupac_name": "1-ethenylpyrrolidin-2-one", "reagent_formula": "C6H9NO", "smiles": "C=CN1CCCC1=O"}, {"reagent_string": "ethanol", "reagent_role": "solvent", "pubchem_CID": 702, "iupac_name": "ethanol", "reagent_formula": "C2H6O", "smiles": "CCO"}, {"reagent_string": "HNO3", "reagent_role": "hydrolysis", "pubchem_CID": 944, "iupac_name": "nitric acid", "reagent_formula": "HNO3", "smiles": "[N+](=O)(O)[O-]"}]}, "operations": [{"operation_type": "mixing", "operation_details": "0.6 g PVP added into 4 mL ethanol with vigorous stirring", "time": {"raw_string": "", "unit": "", "max_value": null, "min_value": null}, "temperature": {"raw_string": "", "unit": "", "max_value": null, "min_value": null}, "pH": {"raw_string": "", "max_value": null, "min_value": null}, "ratios": [], "atmosphere": {"raw_string": "", "atmosphere_normalized": ""}}, {"operation_type": "mixing", "operation_details": "Ce(NO3)3·6H2O and Bi(NO3)3·5H2O dissolved in 2 mL of 1 M HNO3, continuous agitation for 1 h", "time": {"raw_string": "1 h", "unit": "h", "max_value": 1.0, "min_value": 1.0}, "temperature": {"raw_string": "room temperature", "unit": "", "max_value": null, "min_value": null}, "pH": {"raw_string": "", "max_value": null, "min_value": null}, "ratios": [{"type": "molar ratio", "description": "Ce(NO3)3·6H2O:Bi(NO3)3·5H2O", "value": "0.25:0.75"}], "atmosphere": {"raw_string": "", "atmosphere_normalized": ""}}, {"operation_type": "mixing", "operation_details": "PVP and metal salts precursor solution mixed and stirred for 5 h", "time": {"raw_string": "5 h", "unit": "h", "max_value": 5.0, "min_value": 5.0}, "temperature": {"raw_string": "", "unit": "", "max_value": null, "min_value": null}, "pH": {"raw_string": "", "max_value": null, "min_value": null}, "ratios": [], "atmosphere": {"raw_string": "", "atmosphere_normalized": ""}}, {"operation_type": "deposition", "operation_details": "electrospinning at 15 kV, 1 mL/h flow rate, 15 cm distance", "time": {"raw_string": "", "unit": "", "max_value": null, "min_value": null}, "temperature": {"raw_string": "", "unit": "", "max_value": null, "min_value": null}, "pH": {"raw_string": "", "max_value": null, "min_value": null}, "ratios": [], "atmosphere": {"raw_string": "ambient", "atmosphere_normalized": "Air"}}, {"operation_type": "heating", "operation_details": "calcined in air at 500 °C at a heating rate of 2 °C/min", "time": {"raw_string": "3 h", "unit": "h", "max_value": 3.0, "min_value": 3.0}, "temperature": {"raw_string": "500 °C", "unit": "°C", "max_value": 500.0, "min_value": 500.0}, "pH": {"raw_string": "", "max_value": null, "min_value": null}, "ratios": [], "atmosphere": {"raw_string": "air", "atmosphere_normalized": "Air"}}], "phase_purity": {"impurity_phase": [{"material_string": "Bi2O3", "material_form": "", "material_formula": "Bi2O3", "composition": [{"formula": "Bi2O3", "amount": "1", "elements": {"Bi": "2", "O": "3"}, "species": {"Bi": "2", "O": "3"}}], "additives": [], "is_mixture": false, "phase": "", "oxygen_deficiency": "no", "oxidation_states": {"Bi": [3], "O": [-2]}}], "phase_purity_details": "When the content of bismuth is up to 0.75, a multiphase system is observed, considered as a fluorite phase of CeBi binary oxide and a segregated phase of Bi2O3", "classification": "Impure", "characterization_methods": {"characterization_string": ["FE-SEM", "XRD", "CV", "DPV"], "characterization_normalized": ["Scanning Electron Microscopy (SEM)", "X-ray Diffraction (XRD)", "Cyclic Voltammetry (CV)"]}}}
{"protocol": {"doi": "10.1016/j.snb.2017.09.204", "target": {"material_string": "Ce0.5Bi0.5Ox", "material_form": "powder", "material_formula": "Ce0.5Bi0.5O", "composition": [{"formula": "Ce0.5Bi0.5O", "amount": "1", "elements": {"Ce": "0.5", "Bi": "0.5", "O": "1"}, "species": {"Ce": "0.5", "Bi": "0.5", "O": "1"}}], "additives": [], "is_mixture": false, "phase": "", "oxygen_deficiency": "yes", "oxidation_states": {}}, "metal_precursors": [{"material_string": "Ce(NO3)3·6H2O", "material_form": "", "material_formula": "Ce(NO3)3·6H2O", "composition": [{"formula": "Ce(NO3)3", "amount": "1", "elements": {"N": "3", "O": "9", "Ce": "1"}, "species": {"NO3": "3", "Ce": "1"}}, {"formula": "H2O", "amount": "6", "elements": {"H": "2", "O": "1"}, "species": {"H2O": "1"}}], "additives": [], "is_mixture": true, "phase": "", "oxygen_deficiency": "no", "oxidation_states": {"Ce": [3], "N": [5], "O": [-2]}}, {"material_string": "Bi(NO3)3·5H2O", "material_form": "", "material_formula": "Bi(NO3)3·5H2O", "composition": [{"formula": "Bi(NO3)3", "amount": "1", "elements": {"N": "3", "O": "9", "Bi": "1"}, "species": {"NO3": "3", "Bi": "1"}}, {"formula": "H2O", "amount": "5", "elements": {"H": "2", "O": "1"}, "species": {"H2O": "1"}}], "additives": [], "is_mixture": true, "phase": "", "oxygen_deficiency": "no", "oxidation_states": {"Bi": [3], "N": [5], "O": [-2]}}], "reagents": [{"reagent_string": "PVP", "reagent_role": "template", "pubchem_CID": 6917, "iupac_name": "1-ethenylpyrrolidin-2-one", "reagent_formula": "C6H9NO", "smiles": "C=CN1CCCC1=O"}, {"reagent_string": "ethanol", "reagent_role": "solvent", "pubchem_CID": 702, "iupac_name": "ethanol", "reagent_formula": "C2H6O", "smiles": "CCO"}, {"reagent_string": "HNO3", "reagent_role": "hydrolysis", "pubchem_CID": 944, "iupac_name": "nitric acid", "reagent_formula": "HNO3", "smiles": "[N+](=O)(O)[O-]"}]}, "operations": [{"operation_type": "mixing", "operation_details": "0.6 g PVP added into 4 mL ethanol with vigorous stirring", "time": {"raw_string": "", "unit": "", "max_value": null, "min_value": null}, "temperature": {"raw_string": "", "unit": "", "max_value": null, "min_value": null}, "pH": {"raw_string": "", "max_value": null, "min_value": null}, "ratios": [], "atmosphere": {"raw_string": "", "atmosphere_normalized": ""}}, {"operation_type": "mixing", "operation_details": "Ce(NO3)3·6H2O and Bi(NO3)3·5H2O dissolved in 2 mL of 1 M HNO3, continuous agitation for 1 h", "time": {"raw_string": "1 h", "unit": "h", "max_value": 1.0, "min_value": 1.0}, "temperature": {"raw_string": "room temperature", "unit": "", "max_value": null, "min_value": null}, "pH": {"raw_string": "", "max_value": null, "min_value": null}, "ratios": [{"type": "molar ratio", "description": "Ce(NO3)3·6H2O:Bi(NO3)3·5H2O", "value": "0.5:0.5"}], "atmosphere": {"raw_string": "", "atmosphere_normalized": ""}}, {"operation_type": "mixing", "operation_details": "PVP and metal salts precursor solution mixed and stirred for 5 h", "time": {"raw_string": "5 h", "unit": "h", "max_value": 5.0, "min_value": 5.0}, "temperature": {"raw_string": "", "unit": "", "max_value": null, "min_value": null}, "pH": {"raw_string": "", "max_value": null, "min_value": null}, "ratios": [], "atmosphere": {"raw_string": "", "atmosphere_normalized": ""}}, {"operation_type": "deposition", "operation_details": "electrospinning at 15 kV, 1 mL/h flow rate, 15 cm distance", "time": {"raw_string": "", "unit": "", "max_value": null, "min_value": null}, "temperature": {"raw_string": "", "unit": "", "max_value": null, "min_value": null}, "pH": {"raw_string": "", "max_value": null, "min_value": null}, "ratios": [], "atmosphere": {"raw_string": "ambient", "atmosphere_normalized": "Air"}}, {"operation_type": "heating", "operation_details": "calcined in air at 500 °C at a heating rate of 2 °C/min", "time": {"raw_string": "3 h", "unit": "h", "max_value": 3.0, "min_value": 3.0}, "temperature": {"raw_string": "500 °C", "unit": "°C", "max_value": 500.0, "min_value": 500.0}, "pH": {"raw_string": "", "max_value": null, "min_value": null}, "ratios": [], "atmosphere": {"raw_string": "air", "atmosphere_normalized": "Air"}}], "phase_purity": {"impurity_phase": [], "phase_purity_details": "cubic fluorite structures similar to pure CeO2, no other impurity phase observed", "classification": "Pure", "characterization_methods": {"characterization_string": ["FE-SEM", "XRD", "CV", "DPV"], "characterization_normalized": ["Scanning Electron Microscopy (SEM)", "X-ray Diffraction (XRD)", "Cyclic Voltammetry (CV)"]}}}
