Repository: hackingmaterials/sol-gel-data

# scripts/

Regenerates every numbered table and figure in the manuscript and the Supplementary
Information.

## Contents

- `figures_tables.ipynb` — one section per manuscript item. Table 2, Figure 2 and Figure 3
  are built from `sol_gel_dataset.jsonl`; Tables 3–5, Tables S2–S6 and Figures S1–S4 from
  the validation labels below.
- `validation/` — the human and LLM annotations for the 200-paper validation set:
  paper-level classification labels (`classification_human.jsonl`,
  `classification_LLM.jsonl`), the 286 records extracted by Gemini 3.0 Flash
  (`validation_LLM.jsonl`) and the 279 ground-truth records they are matched against

File: scripts/validation/validation_human.jsonl (part 22 of 33)
{"protocol": {"doi": "10.1016/j.jeurceramsoc.2011.10.052", "target": {"material_string": "SiC-Y3Al5O12", "material_form": "other", "material_formula": "SiC-Y3Al5O12", "composition": [{"formula": "SiC", "amount": "1", "elements": {"Si": "1", "C": "1"}, "species": {"Si": "1", "C": "1"}}, {"formula": "Y3Al5O12", "amount": "1", "elements": {"Y": "3", "Al": "5", "O": "12"}, "species": {"Y": "3", "Al": "5", "O": "12"}}], "additives": [], "is_mixture": true, "phase": "", "oxygen_deficiency": "no", "oxidation_states": {}}, "metal_precursors": [{"material_string": "Al(OC4H9)3", "material_form": "", "material_formula": "Al(OC4H9)3", "composition": [{"formula": "Al(OC4H9)3", "amount": "1", "elements": {"O": "3", "C": "12", "H": "27", "Al": "1"}, "species": {"O": "3", "C": "12", "H": "27", "Al": "1"}}], "additives": [], "is_mixture": false, "phase": "", "oxygen_deficiency": "no", "oxidation_states": {"Al": [3], "O": [-2], "C": [-2], "H": [1]}}, {"material_string": "Y(OOCCH3)3·4H2O", "material_form": "", "material_formula": "Y(OOCCH3)3·4H2O", "composition": [{"formula": "Y(OOCCH3)3", "amount": "1", "elements": {"O": "6", "C": "6", "H": "9", "Y": "1"}, "species": {"O": "6", "C": "6", "H": "9", "Y": "1"}}, {"formula": "H2O", "amount": "4", "elements": {"H": "2", "O": "1"}, "species": {"H2O": "1"}}], "additives": [], "is_mixture": true, "phase": "", "oxygen_deficiency": "no", "oxidation_states": {"Y": [3], "O": [-2], "C": [0], "H": [1]}}], "reagents": [{"reagent_string": "2-propanol", "reagent_role": "", "pubchem_CID": 3776, "iupac_name": "propan-2-ol", "reagent_formula": "C3H8O", "smiles": "CC(C)O"}, {"reagent_string": "nitric acid", "reagent_role": "", "pubchem_CID": 944, "iupac_name": "nitric acid", "reagent_formula": "HNO3", "smiles": "[N+](=O)(O)[O-]"}, {"reagent_string": "distilled water", "reagent_role": "", "pubchem_CID": 962, "iupac_name": "oxidane", "reagent_formula": "H2O", "smiles": "O"}, {"reagent_string": "α-SiC", "reagent_role": "", "pubchem_CID": null, "iupac_name": "", "reagent_formula": "", "smiles": ""}]}, "operations": [{"operation_type": "", "operation_details": "dissolve aluminium sec-butoxide in 2-propanol with nitric acid, stirring", "time": {"raw_string": "3 h", "unit": "h", "max_value": 3.0, "min_value": 3.0}, "temperature": {"raw_string": "", "unit": "", "max_value": null, "min_value": null}, "pH": {"raw_string": "", "max_value": null, "min_value": null}, "ratios": [], "atmosphere": {"raw_string": "", "atmosphere_normalized": ""}}, {"operation_type": "", "operation_details": "hydrolyze the aluminium solution with distilled water under stirring", "time": {"raw_string": "2 h", "unit": "h", "max_value": 2.0, "min_value": 2.0}, "temperature": {"raw_string": "", "unit": "", "max_value": null, "min_value": null}, "pH": {"raw_string": "", "max_value": null, "min_value": null}, "ratios": [], "atmosphere": {"raw_string": "", "atmosphere_normalized": ""}}, {"operation_type": "", "operation_details": "dissolve yttrium acetate in 2-propanol with nitric acid", "time": {"raw_string": "", "unit": "", "max_value": null, "min_value": null}, "temperature": {"raw_string": "", "unit": "", "max_value": null, "min_value": null}, "pH": {"raw_string": "", "max_value": null, "min_value": null}, "ratios": [], "atmosphere": {"raw_string": "", "atmosphere_normalized": ""}}, {"operation_type": "", "operation_details": "combine the Al- and Y-rich solutions with stirring", "time": {"raw_string": "2 h", "unit": "h", "max_value": 2.0, "min_value": 2.0}, "temperature": {"raw_string": "", "unit": "", "max_value": null, "min_value": null}, "pH": {"raw_string": "", "max_value": null, "min_value": null}, "ratios": [], "atmosphere": {"raw_string": "", "atmosphere_normalized": ""}}, {"operation_type": "", "operation_details": "add the alpha-SiC powder to the suspension and stir", "time": {"raw_string": "2 h", "unit": "h", "max_value": 2.0, "min_value": 2.0}, "temperature": {"raw_string": "", "unit": "", "max_value": null, "min_value": null}, "pH": {"raw_string": "", "max_value": null, "min_value": null}, "ratios": [], "atmosphere": {"raw_string": "", "atmosphere_normalized": ""}}, {"operation_type": "", "operation_details": "dry the slurry with stirring, then oven-dry", "time": {"raw_string": "48 h", "unit": "h", "max_value": 48.0, "min_value": 48.0}, "temperature": {"raw_string": "100 °C", "unit": "°C", "max_value": 100.0, "min_value": 100.0}, "pH": {"raw_string": "", "max_value": null, "min_value": null}, "ratios": [], "atmosphere": {"raw_string": "", "atmosphere_normalized": ""}}, {"operation_type": "", "operation_details": "crush to de-agglomerate and sieve", "time": {"raw_string": "", "unit": "", "max_value": null, "min_value": null}, "temperature": {"raw_string": "", "unit": "", "max_value": null, "min_value": null}, "pH": {"raw_string": "", "max_value": null, "min_value": null}, "ratios": [], "atmosphere": {"raw_string": "", "atmosphere_normalized": ""}}, {"operation_type": "", "operation_details": "uniaxially press, then isostatically press", "time": {"raw_string": "", "unit": "", "max_value": null, "min_value": null}, "temperature": {"raw_string": "", "unit": "", "max_value": null, "min_value": null}, "pH": {"raw_string": "", "max_value": null, "min_value": null}, "ratios": [], "atmosphere": {"raw_string": "", "atmosphere_normalized": ""}}, {"operation_type": "", "operation_details": "pressureless-sinter in a graphite furnace with controlled ramp and cooling", "time": {"raw_string": "1 h", "unit": "h", "max_value": 1.0, "min_value": 1.0}, "temperature": {"raw_string": "1950 °C", "unit": "°C", "max_value": 1950.0, "min_value": 1950.0}, "pH": {"raw_string": "", "max_value": null, "min_value": null}, "ratios": [], "atmosphere": {"raw_string": "Ar", "atmosphere_normalized": "Argon (Ar)"}}], "phase_purity": {"impurity_phase": [], "phase_purity_details": "", "classification": "Pure", "characterization_methods": {"characterization_string": [], "characterization_normalized": []}}}
{"protocol": {"doi": "10.1039/C9SE00336C", "target": {"material_string": "Co–Ni bimetal-doped Al2O3", "material_form": "powder", "material_formula": "Al2O3", "composition": [{"formula": "Al2O3", "amount": "1", "elements": {"Al": "2", "O": "3"}, "species": {"Al": "2", "O": "3"}}], "additives": ["Co–Ni", "bimetal"], "is_mixture": false, "phase": "", "oxygen_deficiency": "no", "oxidation_states": {"Al": [3], "O": [-2]}}, "metal_precursors": [{"material_string": "Co(NO3)2·6H2O", "material_form": "", "material_formula": "Co(NO3)2·6H2O", "composition": [{"formula": "Co(NO3)2", "amount": "1", "elements": {"N": "2", "O": "6", "Co": "1"}, "species": {"NO3": "2", "Co": "1"}}, {"formula": "H2O", "amount": "6", "elements": {"H": "2", "O": "1"}, "species": {"H2O": "1"}}], "additives": [], "is_mixture": true, "phase": "", "oxygen_deficiency": "no", "oxidation_states": {"Co": [2], "N": [5], "O": [-2]}}, {"material_string": "Ni(NO3)2·6H2O", "material_form": "", "material_formula": "Ni(NO3)2·6H2O", "composition": [{"formula": "Ni(NO3)2", "amount": "1", "elements": {"N": "2", "O": "6", "Ni": "1"}, "species": {"NO3": "2", "Ni": "1"}}, {"formula": "H2O", "amount": "6", "elements": {"H": "2", "O": "1"}, "species": {"H2O": "1"}}], "additives": [], "is_mixture": true, "phase": "", "oxygen_deficiency": "no", "oxidation_states": {"Ni": [2], "N": [5], "O": [-2]}}, {"material_string": "aluminium isopropoxide", "material_form": "", "material_formula": "Al(OCH(CH3)2)3", "composition": [{"formula": "Al(OCH(CH3)2)3", "amount": "1", "elements": {"C": "9", "H": "21", "O": "3", "Al": "1"}, "species": {"OCH(CH3)2": "3", "Al": "1"}}], "additives": [], "is_mixture": false, "phase": "", "oxygen_deficiency": "no", "oxidation_states": {"Al": [3], "O": [-2], "C": [-2], "H": [1]}}], "reagents": [{"reagent_string": "Pluronic P123", "reagent_role": "", "pubchem_CID": 10154203, "iupac_name": "2-[2-(2-hydroxyethoxy)propoxy]ethanol", "reagent_formula": "C7H16O4", "smiles": "CC(COCCO)OCCO"}, {"reagent_string": "HNO3", "reagent_role": "", "pubchem_CID": 944, "iupac_name": "nitric acid", "reagent_formula": "HNO3", "smiles": "[N+](=O)(O)[O-]"}, {"reagent_string": "absolute ethanol", "reagent_role": "", "pubchem_CID": 702, "iupac_name": "ethanol", "reagent_formula": "C2H6O", "smiles": "CCO"}]}, "operations": [{"operation_type": "", "operation_details": "dissolve P123, nitric acid, Al isopropoxide, and Co/Ni nitrates in ethanol", "time": {"raw_string": "5 h", "unit": "h", "max_value": 5.0, "min_value": 5.0}, "temperature": {"raw_string": "", "unit": "", "max_value": null, "min_value": null}, "pH": {"raw_string": "", "max_value": null, "min_value": null}, "ratios": [], "atmosphere": {"raw_string": "", "atmosphere_normalized": ""}}, {"operation_type": "", "operation_details": "heat in a circulating-air oven to form the xerogel", "time": {"raw_string": "48 h", "unit": "h", "max_value": 48.0, "min_value": 48.0}, "temperature": {"raw_string": "60 °C", "unit": "°C", "max_value": 60.0, "min_value": 60.0}, "pH": {"raw_string": "", "max_value": null, "min_value": null}, "ratios": [], "atmosphere": {"raw_string": "air", "atmosphere_normalized": "Air"}}, {"operation_type": "", "operation_details": "calcine with a slow temperature ramp", "time": {"raw_string": "5 h", "unit": "h", "max_value": 5.0, "min_value": 5.0}, "temperature": {"raw_string": "700 °C", "unit": "°C", "max_value": 700.0, "min_value": 700.0}, "pH": {"raw_string": "", "max_value": null, "min_value": null}, "ratios": [], "atmosphere": {"raw_string": "air", "atmosphere_normalized": "Air"}}], "phase_purity": {"impurity_phase": [], "phase_purity_details": "", "classification": "Pure", "characterization_methods": {"characterization_string": [], "characterization_normalized": []}}}
{"protocol": {"doi": "10.1039/C9SE00336C", "target": {"material_string": "Co monometal-doped Al2O3", "material_form": "powder", "material_formula": "Al2O3", "composition": [{"formula": "Al2O3", "amount": "1", "elements": {"Al": "2", "O": "3"}, "species": {"Al": "2", "O": "3"}}], "additives": ["Co", "monometal"], "is_mixture": false, "phase": "", "oxygen_deficiency": "no", "oxidation_states": {"Al": [3], "O": [-2]}}, "metal_precursors": [{"material_string": "Co(NO3)2·6H2O", "material_form": "", "material_formula": "Co(NO3)2·6H2O", "composition": [{"formula": "Co(NO3)2", "amount": "1", "elements": {"N": "2", "O": "6", "Co": "1"}, "species": {"NO3": "2", "Co": "1"}}, {"formula": "H2O", "amount": "6", "elements": {"H": "2", "O": "1"}, "species": {"H2O": "1"}}], "additives": [], "is_mixture": true, "phase": "", "oxygen_deficiency": "no", "oxidation_states": {"Co": [2], "N": [5], "O": [-2]}}, {"material_string": "aluminium isopropoxide", "material_form": "", "material_formula": "Al(OCH(CH3)2)3", "composition": [{"formula": "Al(OCH(CH3)2)3", "amount": "1", "elements": {"C": "9", "H": "21", "O": "3", "Al": "1"}, "species": {"OCH(CH3)2": "3", "Al": "1"}}], "additives": [], "is_mixture": false, "phase": "", "oxygen_deficiency": "no", "oxidation_states": {"Al": [3], "O": [-2], "C": [-2], "H": [1]}}], "reagents": [{"reagent_string": "Pluronic P123", "reagent_role": "", "pubchem_CID": 10154203, "iupac_name": "2-[2-(2-hydroxyethoxy)propoxy]ethanol", "reagent_formula": "C7H16O4", "smiles": "CC(COCCO)OCCO"}, {"reagent_string": "HNO3", "reagent_role": "", "pubchem_CID": 944, "iupac_name": "nitric acid", "reagent_formula": "HNO3", "smiles": "[N+](=O)(O)[O-]"}, {"reagent_string": "absolute ethanol", "reagent_role": "", "pubchem_CID": 702, "iupac_name": "ethanol", "reagent_formula": "C2H6O", "smiles": "CCO"}]}, "operations": [{"operation_type": "", "operation_details": "dissolve P123, nitric acid, aluminium isopropoxide and cobalt nitrate in ethanol", "time": {"raw_string": "5 h", "unit": "h", "max_value": 5.0, "min_value": 5.0}, "temperature": {"raw_string": "", "unit": "", "max_value": null, "min_value": null}, "pH": {"raw_string": "", "max_value": null, "min_value": null}, "ratios": [], "atmosphere": {"raw_string": "", "atmosphere_normalized": ""}}, {"operation_type": "", "operation_details": "heat in an air-circulating oven to give the xerogel", "time": {"raw_string": "48 h", "unit": "h", "max_value": 48.0, "min_value": 48.0}, "temperature": {"raw_string": "60 °C", "unit": "°C", "max_value": 60.0, "min_value": 60.0}, "pH": {"raw_string": "", "max_value": null, "min_value": null}, "ratios": [], "atmosphere": {"raw_string": "air", "atmosphere_normalized": "Air"}}, {"operation_type": "", "operation_details": "calcine with a slow ramp", "time": {"raw_string": "5 h", "unit": "h", "max_value": 5.0, "min_value": 5.0}, "temperature": {"raw_string": "700 °C", "unit": "°C", "max_value": 700.0, "min_value": 700.0}, "pH": {"raw_string": "", "max_value": null, "min_value": null}, "ratios": [], "atmosphere": {"raw_string": "air", "atmosphere_normalized": "Air"}}], "phase_purity": {"impurity_phase": [], "phase_purity_details": "", "classification": "Pure", "characterization_methods": {"characterization_string": [], "characterization_normalized": []}}}
{"protocol": {"doi": "10.1039/C9SE00336C", "target": {"material_string": "Ni monometal-doped Al2O3", "material_form": "powder", "material_formula": "Al2O3", "composition": [{"formula": "Al2O3", "amount": "1", "elements": {"Al": "2", "O": "3"}, "species": {"Al": "2", "O": "3"}}], "additives": ["Ni", "monometal"], "is_mixture": false, "phase": "", "oxygen_deficiency": "no", "oxidation_states": {"Al": [3], "O": [-2]}}, "metal_precursors": [{"material_string": "Ni(NO3)2·6H2O", "material_form": "", "material_formula": "Ni(NO3)2·6H2O", "composition": [{"formula": "Ni(NO3)2", "amount": "1", "elements": {"N": "2", "O": "6", "Ni": "1"}, "species": {"NO3": "2", "Ni": "1"}}, {"formula": "H2O", "amount": "6", "elements": {"H": "2", "O": "1"}, "species": {"H2O": "1"}}], "additives": [], "is_mixture": true, "phase": "", "oxygen_deficiency": "no", "oxidation_states": {"Ni": [2], "N": [5], "O": [-2]}}, {"material_string": "aluminium isopropoxide", "material_form": "", "material_formula": "Al(OCH(CH3)2)3", "composition": [{"formula": "Al(OCH(CH3)2)3", "amount": "1", "elements": {"C": "9", "H": "21", "O": "3", "Al": "1"}, "species": {"OCH(CH3)2": "3", "Al": "1"}}], "additives": [], "is_mixture": false, "phase": "", "oxygen_deficiency": "no", "oxidation_states": {"Al": [3], "O": [-2], "C": [-2], "H": [1]}}], "reagents": [{"reagent_string": "Pluronic P123", "reagent_role": "", "pubchem_CID": 10154203, "iupac_name": "2-[2-(2-hydroxyethoxy)propoxy]ethanol", "reagent_formula": "C7H16O4", "smiles": "CC(COCCO)OCCO"}, {"reagent_string": "HNO3", "reagent_role": "", "pubchem_CID": 944, "iupac_name": "nitric acid", "reagent_formula": "HNO3", "smiles": "[N+](=O)(O)[O-]"}, {"reagent_string": "absolute ethanol", "reagent_role": "", "pubchem_CID": 702, "iupac_name": "ethanol", "reagent_formula": "C2H6O", "smiles": "CCO"}]}, "operations": [{"operation_type": "", "operation_details": "dissolve P123, nitric acid, aluminium isopropoxide and nickel nitrate in ethanol", "time": {"raw_string": "5 h", "unit": "h", "max_value": 5.0, "min_value": 5.0}, "temperature": {"raw_string": "", "unit": "", "max_value": null, "min_value": null}, "pH": {"raw_string": "", "max_value": null, "min_value": null}, "ratios": [], "atmosphere": {"raw_string": "", "atmosphere_normalized": ""}}, {"operation_type": "", "operation_details": "heat in a circulating-air oven to obtain the xerogel", "time": {"raw_string": "48 h", "unit": "h", "max_value": 48.0, "min_value": 48.0}, "temperature": {"raw_string": "60 °C", "unit": "°C", "max_value": 60.0, "min_value": 60.0}, "pH": {"raw_string": "", "max_value": null, "min_value": null}, "ratios": [], "atmosphere": {"raw_string": "air", "atmosphere_normalized": "Air"}}, {"operation_type": "", "operation_details": "calcine using a slow temperature ramp", "time": {"raw_string": "5 h", "unit": "h", "max_value": 5.0, "min_value": 5.0}, "temperature": {"raw_string": "700 °C", "unit": "°C", "max_value": 700.0, "min_value": 700.0}, "pH": {"raw_string": "", "max_value": null, "min_value": null}, "ratios": [], "atmosphere": {"raw_string": "air", "atmosphere_normalized": "Air"}}], "phase_purity": {"impurity_phase": [], "phase_purity_details": "", "classification": "Pure", "characterization_methods": {"characterization_string": [], "characterization_normalized": []}}}
{"protocol": {"doi": "10.1016/j.renene.2020.09.060", "target": {"material_string": "ZnO", "material_form": "thin film", "material_formula": "ZnO", "composition": [{"formula": "ZnO", "amount": "1", "elements": {"Zn": "1", "O": "1"}, "species": {"Zn": "1", "O": "1"}}], "additives": [], "is_mixture": false, "phase": "", "oxygen_deficiency": "no", "oxidation_states": {"Zn": [2], "O": [-2]}}, "metal_precursors": [{"material_string": "zinc acetate dihydrate", "material_form": "", "material_formula": "Zn(CH3COO)2·2H2O", "composition": [{"formula": "Zn(CH3COO)2", "amount": "1", "elements": {"C": "4", "H": "6", "O": "4", "Zn": "1"}, "species": {"CH3COO": "2", "Zn": "1"}}, {"formula": "H2O", "amount": "2", "elements": {"H": "2", "O": "1"}, "species": {"H2O": "1"}}], "additives": [], "is_mixture": true, "phase": "", "oxygen_deficiency": "no", "oxidation_states": {"Zn": [2], "C": [0], "H": [1], "O": [-2]}}], "reagents": [{"reagent_string": "isopropanol", "reagent_role": "", "pubchem_CID": 3776, "iupac_name": "propan-2-ol", "reagent_formula": "C3H8O", "smiles": "CC(C)O"}, {"reagent_string": "diethanolamine", "reagent_role": "", "pubchem_CID": 8113, "iupac_name": "2-(2-hydroxyethylamino)ethanol", "reagent_formula": "C4H11NO2", "smiles": "C(CO)NCCO"}]}, "operations": [{"operation_type": "", "operation_details": "dissolve zinc acetate dihydrate in isopropanol with diethanolamine and stir", "time": {"raw_string": "4 h", "unit": "h", "max_value": 4.0, "min_value": 4.0}, "temperature": {"raw_string": "33 °C", "unit": "°C", "max_value": 33.0, "min_value": 33.0}, "pH": {"raw_string": "", "max_value": null, "min_value": null}, "ratios": [], "atmosphere": {"raw_string": "", "atmosphere_normalized": ""}}, {"operation_type": "", "operation_details": "spin-coat onto ITO substrate over several cycles", "time": {"raw_string": "100 s", "unit": "s", "max_value": 100.0, "min_value": 100.0}, "temperature": {"raw_string": "", "unit": "", "max_value": null, "min_value": null}, "pH": {"raw_string": "", "max_value": null, "min_value": null}, "ratios": [], "atmosphere": {"raw_string": "", "atmosphere_normalized": ""}}, {"operation_type": "", "operation_details": "dry between coating cycles", "time": {"raw_string": "5 min", "unit": "min", "max_value": 5.0, "min_value": 5.0}, "temperature": {"raw_string": "60 °C", "unit": "°C", "max_value": 60.0, "min_value": 60.0}, "pH": {"raw_string": "", "max_value": null, "min_value": null}, "ratios": [], "atmosphere": {"raw_string": "", "atmosphere_normalized": ""}}, {"operation_type": "", "operation_details": "anneal the film in air", "time": {"raw_string": "1 h", "unit": "h", "max_value": 1.0, "min_value": 1.0}, "temperature": {"raw_string": "500 °C", "unit": "°C", "max_value": 500.0, "min_value": 500.0}, "pH": {"raw_string": "", "max_value": null, "min_value": null}, "ratios": [], "atmosphere": {"raw_string": "air", "atmosphere_normalized": "Air"}}, {"operation_type": "", "operation_details": "cool the film slowly", "time": {"raw_string": "24 h", "unit": "h", "max_value": 24.0, "min_value": 24.0}, "temperature": {"raw_string": "", "unit": "", "max_value": null, "min_value": null}, "pH": {"raw_string": "", "max_value": null, "min_value": null}, "ratios": [], "atmosphere": {"raw_string": "", "atmosphere_normalized": ""}}], "phase_purity": {"impurity_phase": [], "phase_purity_details": "", "classification": "Pure", "characterization_methods": {"characterization_string": [], "characterization_normalized": []}}}
{"protocol": {"doi": "10.1016/j.jssc.2005.05.024", "target": {"material_string": "BaMoO4", "material_form": "thin film", "material_formula": "BaMoO4", "composition": [{"formula": "BaMoO4", "amount": "1", "elements": {"Ba": "1", "Mo": "1", "O": "4"}, "species": {"Ba": "1", "MoO4": "1"}}], "additives": [], "is_mixture": false, "phase": "", "oxygen_deficiency": "no", "oxidation_states": {"Ba": [2], "Mo": [6], "O": [-2]}}, "metal_precursors": [{"material_string": "MoO3", "material_form": "", "material_formula": "MoO3", "composition": [{"formula": "MoO3", "amount": "1", "elements": {"Mo": "1", "O": "3"}, "species": {"Mo": "1", "O": "3"}}], "additives": [], "is_mixture": false, "phase": "", "oxygen_deficiency": "no", "oxidation_states": {"Mo": [6], "O": [-2]}}, {"material_string": "barium carbonate", "material_form": "", "material_formula": "BaCO3", "composition": [{"formula": "BaCO3", "amount": "1", "elements": {"Ba": "1", "C": "1", "O": "3"}, "species": {"Ba": "1", "CO3": "1"}}], "additives": [], "is_mixture": false, "phase": "", "oxygen_deficiency": "no", "oxidation_states": {"Ba": [2], "C": [4], "O": [-2]}}], "reagents": [{"reagent_string": "citric acid", "reagent_role": "", "pubchem_CID": 311, "iupac_name": "2-hydroxypropane-1,2,3-tricarboxylic acid", "reagent_formula": "C6H8O7", "smiles": "C(C(=O)O)C(CC(=O)O)(C(=O)O)O"}, {"reagent_string": "ethylene glycol", "reagent_role": "", "pubchem_CID": 174, "iupac_name": "ethane-1,2-diol", "reagent_formula": "C2H6O2", "smiles": "C(CO)O"}, {"reagent_string": "water", "reagent_role": "", "pubchem_CID": 962, "iupac_name": "oxidane", "reagent_formula": "H2O", "smiles": "O"}]}, "operations": [{"operation_type": "", "operation_details": "dissolve molybdic acid in aqueous citric acid with constant warm stirring", "time": {"raw_string": "", "unit": "", "max_value": null, "min_value": null}, "temperature": {"raw_string": "60-80 °C", "unit": "°C", "max_value": 80.0, "min_value": 60.0}, "pH": {"raw_string": "", "max_value": null, "min_value": null}, "ratios": [], "atmosphere": {"raw_string": "", "atmosphere_normalized": ""}}, {"operation_type": "", "operation_details": "dissolve barium carbonate and add it to the molybdenum citrate solution, stirring warm", "time": {"raw_string": "", "unit": "", "max_value": null, "min_value": null}, "temperature": {"raw_string": "60-80 °C", "unit": "°C", "max_value": 80.0, "min_value": 60.0}, "pH": {"raw_string": "", "max_value": null, "min_value": null}, "ratios": [{"type": "molar ratio", "description": "barium:molybdenum", "value": "1:1"}], "atmosphere": {"raw_string": "", "atmosphere_normalized": ""}}, {"operation_type": "", "operation_details": "add ethylene glycol and heat to raise the viscosity", "time": {"raw_string": "", "unit": "", "max_value": null, "min_value": null}, "temperature": {"raw_string": "80-90 °C", "unit": "°C", "max_value": 90.0, "min_value": 80.0}, "pH": {"raw_string": "", "max_value": null, "min_value": null}, "ratios": [{"type": "mass ratio", "description": "citric acid:ethylene glycol", "value": "60:40"}], "atmosphere": {"raw_string": "", "atmosphere_normalized": ""}}, {"operation_type": "", "operation_details": "spin-coat onto Si wafers in several layers", "time": {"raw_string": "33 s", "unit": "s", "max_value": 33.0, "min_value": 33.0}, "temperature": {"raw_string": "", "unit": "", "max_value": null, "min_value": null}, "pH": {"raw_string": "", "max_value": null, "min_value": null}, "ratios": [], "atmosphere": {"raw_string": "", "atmosphere_normalized": ""}}, {"operation_type": "", "operation_details": "heat-treat in a resistive furnace under air", "time": {"raw_string": "2-16 h", "unit": "h", "max_value": 16.0, "min_value": 2.0}, "temperature": {"raw_string": "200 °C", "unit": "°C", "max_value": 200.0, "min_value": 200.0}, "pH": {"raw_string": "", "max_value": null, "min_value": null}, "ratios": [], "atmosphere": {"raw_string": "air", "atmosphere_normalized": "Air"}}], "phase_purity": {"impurity_phase": [], "phase_purity_details": "", "classification": "Pure", "characterization_methods": {"characterization_string": [], "characterization_normalized": []}}}
{"protocol": {"doi": "10.1016/j.jssc.2005.05.024", "target": {"material_string": "BaMoO4", "material_form": "thin film", "material_formula": "BaMoO4", "composition": [{"formula": "BaMoO4", "amount": "1", "elements": {"Ba": "1", "Mo": "1", "O": "4"}, "species": {"Ba": "1", "MoO4": "1"}}], "additives": [], "is_mixture": false, "phase": "", "oxygen_deficiency": "no", "oxidation_states": {"Ba": [2], "Mo": [6], "O": [-2]}}, "metal_precursors": [{"material_string": "MoO3", "material_form": "", "material_formula": "MoO3", "composition": [{"formula": "MoO3", "amount": "1", "elements": {"Mo": "1", "O": "3"}, "species": {"Mo": "1", "O": "3"}}], "additives": [], "is_mixture": false, "phase": "", "oxygen_deficiency": "no", "oxidation_states": {"Mo": [6], "O": [-2]}}, {"material_string": "barium carbonate", "material_form": "", "material_formula": "BaCO3", "composition": [{"formula": "BaCO3", "amount": "1", "elements": {"Ba": "1", "C": "1", "O": "3"}, "species": {"Ba": "1", "CO3": "1"}}], "additives": [], "is_mixture": false, "phase": "", "oxygen_deficiency": "no", "oxidation_states": {"Ba": [2], "C": [4], "O": [-2]}}], "reagents": [{"reagent_string": "citric acid", "reagent_role": "", "pubchem_CID": 311, "iupac_name": "2-hydroxypropane-1,2,3-tricarboxylic acid", "reagent_formula": "C6H8O7", "smiles": "C(C(=O)O)C(CC(=O)O)(C(=O)O)O"}, {"reagent_string": "ethylene glycol", "reagent_role": "", "pubchem_CID": 174, "iupac_name": "ethane-1,2-diol", "reagent_formula": "C2H6O2", "smiles": "C(CO)O"}, {"reagent_string": "water", "reagent_role": "", "pubchem_CID": 962, "iupac_name": "oxidane", "reagent_formula": "H2O", "smiles": "O"}]}, "operations": [{"operation_type": "", "operation_details": "dissolve molybdic acid in aqueous citric acid under constant stirring and gentle heat", "time": {"raw_string": "", "unit": "", "max_value": null, "min_value": null}, "temperature": {"raw_string": "60-80 °C", "unit": "°C", "max_value": 80.0, "min_value": 60.0}, "pH": {"raw_string": "", "max_value": null, "min_value": null}, "ratios": [], "atmosphere": {"raw_string": "", "atmosphere_normalized": ""}}, {"operation_type": "", "operation_details": "dissolve the barium carbonate and add to the molybdenum citrate solution with warm stirring", "time": {"raw_string": "", "unit": "", "max_value": null, "min_value": null}, "temperature": {"raw_string": "60-80 °C", "unit": "°C", "max_value": 80.0, "min_value": 60.0}, "pH": {"raw_string": "", "max_value": null, "min_value": null}, "ratios": [{"type": "molar ratio", "description": "barium:molybdenum", "value": "1:1"}], "atmosphere": {"raw_string": "", "atmosphere_normalized": ""}}, {"operation_type": "", "operation_details": "add ethylene glycol and warm to thicken the solution", "time": {"raw_string": "", "unit": "", "max_value": null, "min_value": null}, "temperature": {"raw_string": "80-90 °C", "unit": "°C", "max_value": 90.0, "min_value": 80.0}, "pH": {"raw_string": "", "max_value": null, "min_value": null}, "ratios": [{"type": "mass ratio", "description": "citric acid:ethylene glycol", "value": "60:40"}], "atmosphere": {"raw_string": "", "atmosphere_normalized": ""}}, {"operation_type": "", "operation_details": "spin-coat onto Si wafers, depositing several layers", "time": {"raw_string": "33 s", "unit": "s", "max_value": 33.0, "min_value": 33.0}, "temperature": {"raw_string": "", "unit": "", "max_value": null, "min_value": null}, "pH": {"raw_string": "", "max_value": null, "min_value": null}, "ratios": [], "atmosphere": {"raw_string": "", "atmosphere_normalized": ""}}, {"operation_type": "", "operation_details": "heat-treat under air in a resistive furnace", "time": {"raw_string": "2 h", "unit": "h", "max_value": 2.0, "min_value": 2.0}, "temperature": {"raw_string": "600 °C", "unit": "°C", "max_value": 600.0, "min_value": 600.0}, "pH": {"raw_string": "", "max_value": null, "min_value": null}, "ratios": [], "atmosphere": {"raw_string": "air", "atmosphere_normalized": "Air"}}], "phase_purity": {"impurity_phase": [], "phase_purity_details": "", "classification": "Pure", "characterization_methods": {"characterization_string": [], "characterization_normalized": []}}}
{"protocol": {"doi": "10.1016/j.jssc.2005.05.024", "target": {"material_string": "BaMoO4", "material_form": "thin film", "material_formula": "BaMoO4", "composition": [{"formula": "BaMoO4", "amount": "1", "elements": {"Ba": "1", "Mo": "1", "O": "4"}, "species": {"Ba": "1", "MoO4": "1"}}], "additives": [], "is_mixture": false, "phase": "", "oxygen_deficiency": "no", "oxidation_states": {"Ba": [2], "Mo": [6], "O": [-2]}}, "metal_precursors": [{"material_string": "MoO3", "material_form": "", "material_formula": "MoO3", "composition": [{"formula": "MoO3", "amount": "1", "elements": {"Mo": "1", "O": "3"}, "species": {"Mo": "1", "O": "3"}}], "additives": [], "is_mixture": false, "phase": "", "oxygen_deficiency": "no", "oxidation_states": {"Mo": [6], "O": [-2]}}, {"material_string": "barium carbonate", "material_form": "", "material_formula": "BaCO3", "composition": [{"formula": "BaCO3", "amount": "1", "elements": {"Ba": "1", "C": "1", "O": "3"}, "species": {"Ba": "1", "CO3": "1"}}], "additives": [], "is_mixture": false, "phase": "", "oxygen_deficiency": "no", "oxidation_states": {"Ba": [2], "C": [4], "O": [-2]}}], "reagents": [{"reagent_string": "citric acid", "reagent_role": "", "pubchem_CID": 311, "iupac_name": "2-hydroxypropane-1,2,3-tricarboxylic acid", "reagent_formula": "C6H8O7", "smiles": "C(C(=O)O)C(CC(=O)O)(C(=O)O)O"}, {"reagent_string": "ethylene glycol", "reagent_role": "", "pubchem_CID": 174, "iupac_name": "ethane-1,2-diol", "reagent_formula": "C2H6O2", "smiles": "C(CO)O"}, {"reagent_string": "water", "reagent_role": "", "pubchem_CID": 962, "iupac_name": "oxidane", "reagent_formula": "H2O", "smiles": "O"}]}, "operations": [{"operation_type": "", "operation_details": "dissolve the molybdic acid in aqueous citric acid with warm constant stirring", "time": {"raw_string": "", "unit": "", "max_value": null, "min_value": null}, "temperature": {"raw_string": "60-80 °C", "unit": "°C", "max_value": 80.0, "min_value": 60.0}, "pH": {"raw_string": "", "max_value": null, "min_value": null}, "ratios": [], "atmosphere": {"raw_string": "", "atmosphere_normalized": ""}}, {"operation_type": "", "operation_details": "dissolve barium carbonate and combine with the molybdenum citrate solution, stirring warm", "time": {"raw_string": "", "unit": "", "max_value": null, "min_value": null}, "temperature": {"raw_string": "60-80 °C", "unit": "°C", "max_value": 80.0, "min_value": 60.0}, "pH": {"raw_string": "", "max_value": null, "min_value": null}, "ratios": [{"type": "molar ratio", "description": "barium:molybdenum", "value": "1:1"}], "atmosphere": {"raw_string": "", "atmosphere_normalized": ""}}, {"operation_type": "", "operation_details": "add ethylene glycol and heat to increase viscosity", "time": {"raw_string": "", "unit": "", "max_value": null, "min_value": null}, "temperature": {"raw_string": "80-90 °C", "unit": "°C", "max_value": 90.0, "min_value": 80.0}, "pH": {"raw_string": "", "max_value": null, "min_value": null}, "ratios": [{"type": "mass ratio", "description": "citric acid:ethylene glycol", "value": "60:40"}], "atmosphere": {"raw_string": "", "atmosphere_normalized": ""}}, {"operation_type": "", "operation_details": "spin-coat several layers onto Si wafers", "time": {"raw_string": "33 s", "unit": "s", "max_value": 33.0, "min_value": 33.0}, "temperature": {"raw_string": "", "unit": "", "max_value": null, "min_value": null}, "pH": {"raw_string": "", "max_value": null, "min_value": null}, "ratios": [], "atmosphere": {"raw_string": "", "atmosphere_normalized": ""}}, {"operation_type": "", "operation_details": "heat-treat in a microwave oven", "time": {"raw_string": "10 min", "unit": "min", "max_value": 10.0, "min_value": 10.0}, "temperature": {"raw_string": "600 °C", "unit": "°C", "max_value": 600.0, "min_value": 600.0}, "pH": {"raw_string": "", "max_value": null, "min_value": null}, "ratios": [], "atmosphere": {"raw_string": "", "atmosphere_normalized": ""}}], "phase_purity": {"impurity_phase": [], "phase_purity_details": "", "classification": "Pure", "characterization_methods": {"characterization_string": [], "characterization_normalized": []}}}
{"protocol": {"doi": "10.1016/j.fuel.2023.127766", "target": {"material_string": "CaO", "material_form": "powder", "material_formula": "CaO", "composition": [{"formula": "CaO", "amount": "1", "elements": {"Ca": "1", "O": "1"}, "species": {"Ca": "1", "O": "1"}}], "additives": [], "is_mixture": false, "phase": "", "oxygen_deficiency": "no", "oxidation_states": {"Ca": [2], "O": [-2]}}, "metal_precursors": [{"material_string": "Ca(NO3)2·4H2O", "material_form": "", "material_formula": "Ca(NO3)2·4H2O", "composition": [{"formula": "Ca(NO3)2", "amount": "1", "elements": {"N": "2", "O": "6", "Ca": "1"}, "species": {"NO3": "2", "Ca": "1"}}, {"formula": "H2O", "amount": "4", "elements": {"H": "2", "O": "1"}, "species": {"H2O": "1"}}], "additives": [], "is_mixture": true, "phase": "", "oxygen_deficiency": "no", "oxidation_states": {"Ca": [2], "N": [5], "O": [-2]}}], "reagents": [{"reagent_string": "deionized water", "reagent_role": "", "pubchem_CID": 962, "iupac_name": "oxidane", "reagent_formula": "H2O", "smiles": "O"}, {"reagent_string": "citric acid", "reagent_role": "", "pubchem_CID": 311, "iupac_name": "2-hydroxypropane-1,2,3-tricarboxylic acid", "reagent_formula": "C6H8O7", "smiles": "C(C(=O)O)C(CC(=O)O)(C(=O)O)O"}]}, "operations": [{"operation_type": "", "operation_details": "dissolve the precursors in deionized water with constant heating and stirring", "time": {"raw_string": "", "unit": "", "max_value": null, "min_value": null}, "temperature": {"raw_string": "", "unit": "", "max_value": null, "min_value": null}, "pH": {"raw_string": "", "max_value": null, "min_value": null}, "ratios": [], "atmosphere": {"raw_string": "", "atmosphere_normalized": ""}}, {"operation_type": "", "operation_details": "add stoichiometric citric acid while heating until viscous gelation", "time": {"raw_string": "", "unit": "", "max_value": null, "min_value": null}, "temperature": {"raw_string": "120 °C", "unit": "°C", "max_value": 120.0, "min_value": 120.0}, "pH": {"raw_string": "", "max_value": null, "min_value": null}, "ratios": [], "atmosphere": {"raw_string": "", "atmosphere_normalized": ""}}, {"operation_type": "", "operation_details": "dry in a drying oven", "time": {"raw_string": "", "unit": "", "max_value": null, "min_value": null}, "temperature": {"raw_string": "135 °C", "unit": "°C", "max_value": 135.0, "min_value": 135.0}, "pH": {"raw_string": "", "max_value": null, "min_value": null}, "ratios": [], "atmosphere": {"raw_string": "", "atmosphere_normalized": ""}}, {"operation_type": "", "operation_details": "heat in a muffle furnace until spontaneous combustion", "time": {"raw_string": "", "unit": "", "max_value": null, "min_value": null}, "temperature": {"raw_string": "300 °C", "unit": "°C", "max_value": 300.0, "min_value": 300.0}, "pH": {"raw_string": "", "max_value": null, "min_value": null}, "ratios": [], "atmosphere": {"raw_string": "", "atmosphere_normalized": ""}}, {"operation_type": "", "operation_details": "calcine in the muffle furnace", "time": {"raw_string": "1.5 h", "unit": "h", "max_value": 1.5, "min_value": 1.5}, "temperature": {"raw_string": "900 °C", "unit": "°C", "max_value": 900.0, "min_value": 900.0}, "pH": {"raw_string": "", "max_value": null, "min_value": null}, "ratios": [], "atmosphere": {"raw_string": "", "atmosphere_normalized": ""}}], "phase_purity": {"impurity_phase": [], "phase_purity_details": "", "classification": "Pure", "characterization_methods": {"characterization_string": [], "characterization_normalized": []}}}
{"protocol": {"doi": "10.1016/j.fuel.2023.127766", "target": {"material_string": "CaO:NiO", "material_form": "powder", "material_formula": "NiO", "composition": [{"formula": "NiO", "amount": "1", "elements": {"Ni": "1", "O": "1"}, "species": {"Ni": "1", "O": "1"}}], "additives": [], "is_mixture": false, "phase": "", "oxygen_deficiency": "no", "oxidation_states": {"Ni": [2], "O": [-2]}}, "metal_precursors": [{"material_string": "Ca(NO3)2·4H2O", "material_form": "", "material_formula": "Ca(NO3)2·4H2O", "composition": [{"formula": "Ca(NO3)2", "amount": "1", "elements": {"N": "2", "O": "6", "Ca": "1"}, "species": {"NO3": "2", "Ca": "1"}}, {"formula": "H2O", "amount": "4", "elements": {"H": "2", "O": "1"}, "species": {"H2O": "1"}}], "additives": [], "is_mixture": true, "phase": "", "oxygen_deficiency": "no", "oxidation_states": {"Ca": [2], "N": [5], "O": [-2]}}, {"material_string": "Ni(NO3)2·6H2O", "material_form": "", "material_formula": "Ni(NO3)2·6H2O", "composition": [{"formula": "Ni(NO3)2", "amount": "1", "elements": {"N": "2", "O": "6", "Ni": "1"}, "species": {"NO3": "2", "Ni": "1"}}, {"formula": "H2O", "amount": "6", "elements": {"H": "2", "O": "1"}, "species": {"H2O": "1"}}], "additives": [], "is_mixture": true, "phase": "", "oxygen_deficiency": "no", "oxidation_states": {"Ni": [2], "N": [5], "O": [-2]}}], "reagents": [{"reagent_string": "deionized water", "reagent_role": "", "pubchem_CID": 962, "iupac_name": "oxidane", "reagent_formula": "H2O", "smiles": "O"}, {"reagent_string": "citric acid", "reagent_role": "", "pubchem_CID": 311, "iupac_name": "2-hydroxypropane-1,2,3-tricarboxylic acid", "reagent_formula": "C6H8O7", "smiles": "C(C(=O)O)C(CC(=O)O)(C(=O)O)O"}]}, "operations": [{"operation_type": "", "operation_details": "dissolve precursors in deionized water under steady heat and stirring", "time": {"raw_string": "", "unit": "", "max_value": null, "min_value": null}, "temperature": {"raw_string": "", "unit": "", "max_value": null, "min_value": null}, "pH": {"raw_string": "", "max_value": null, "min_value": null}, "ratios": [], "atmosphere": {"raw_string": "", "atmosphere_normalized": ""}}, {"operation_type": "", "operation_details": "add the stoichiometric citric acid with heating until the mixture gels", "time": {"raw_string": "", "unit": "", "max_value": null, "min_value": null}, "temperature": {"raw_string": "120 °C", "unit": "°C", "max_value": 120.0, "min_value": 120.0}, "pH": {"raw_string": "", "max_value": null, "min_value": null}, "ratios": [], "atmosphere": {"raw_string": "", "atmosphere_normalized": ""}}, {"operation_type": "", "operation_details": "dry in a drying oven", "time": {"raw_string": "", "unit": "", "max_value": null, "min_value": null}, "temperature": {"raw_string": "135 °C", "unit": "°C", "max_value": 135.0, "min_value": 135.0}, "pH": {"raw_string": "", "max_value": null, "min_value": null}, "ratios": [], "atmosphere": {"raw_string": "", "atmosphere_normalized": ""}}, {"operation_type": "", "operation_details": "heat in a muffle furnace and let it combust spontaneously", "time": {"raw_string": "", "unit": "", "max_value": null, "min_value": null}, "temperature": {"raw_string": "300 °C", "unit": "°C", "max_value": 300.0, "min_value": 300.0}, "pH": {"raw_string": "", "max_value": null, "min_value": null}, "ratios": [], "atmosphere": {"raw_string": "", "atmosphere_normalized": ""}}, {"operation_type": "", "operation_details": "calcine in a muffle furnace", "time": {"raw_string": "1.5 h", "unit": "h", "max_value": 1.5, "min_value": 1.5}, "temperature": {"raw_string": "900 °C", "unit": "°C", "max_value": 900.0, "min_value": 900.0}, "pH": {"raw_string": "", "max_value": null, "min_value": null}, "ratios": [], "atmosphere": {"raw_string": "", "atmosphere_normalized": ""}}], "phase_purity": {"impurity_phase": [], "phase_purity_details": "", "classification": "Pure", "characterization_methods": {"characterization_string": [], "characterization_normalized": []}}}
