Repository: hackingmaterials/sol-gel-data

# scripts/

Regenerates every numbered table and figure in the manuscript and the Supplementary
Information.

## Contents

- `figures_tables.ipynb` — one section per manuscript item. Table 2, Figure 2 and Figure 3
  are built from `sol_gel_dataset.jsonl`; Tables 3–5, Tables S2–S6 and Figures S1–S4 from
  the validation labels below.
- `validation/` — the human and LLM annotations for the 200-paper validation set:
  paper-level classification labels (`classification_human.jsonl`,
  `classification_LLM.jsonl`), the 286 records extracted by Gemini 3.0 Flash
  (`validation_LLM.jsonl`) and the 279 ground-truth records they are matched against

File: scripts/validation/validation_LLM.jsonl (part 23 of 37)
{"protocol": {"doi": "10.1016/j.snb.2017.09.204", "target": {"material_string": "Ce0.75Bi0.25Ox", "material_form": "powder", "material_formula": "Ce0.75Bi0.25O", "composition": [{"formula": "Ce0.75Bi0.25O", "amount": "1", "elements": {"Ce": "0.75", "Bi": "0.25", "O": "1"}, "species": {"Ce": "0.75", "Bi": "0.25", "O": "1"}}], "additives": [], "is_mixture": false, "phase": "", "oxygen_deficiency": "yes", "oxidation_states": {}}, "metal_precursors": [{"material_string": "Ce(NO3)3·6H2O", "material_form": "", "material_formula": "Ce(NO3)3·6H2O", "composition": [{"formula": "Ce(NO3)3", "amount": "1", "elements": {"N": "3", "O": "9", "Ce": "1"}, "species": {"NO3": "3", "Ce": "1"}}, {"formula": "H2O", "amount": "6", "elements": {"H": "2", "O": "1"}, "species": {"H2O": "1"}}], "additives": [], "is_mixture": true, "phase": "", "oxygen_deficiency": "no", "oxidation_states": {"Ce": [3], "N": [5], "O": [-2]}}, {"material_string": "Bi(NO3)3·5H2O", "material_form": "", "material_formula": "Bi(NO3)3·5H2O", "composition": [{"formula": "Bi(NO3)3", "amount": "1", "elements": {"N": "3", "O": "9", "Bi": "1"}, "species": {"NO3": "3", "Bi": "1"}}, {"formula": "H2O", "amount": "5", "elements": {"H": "2", "O": "1"}, "species": {"H2O": "1"}}], "additives": [], "is_mixture": true, "phase": "", "oxygen_deficiency": "no", "oxidation_states": {"Bi": [3], "N": [5], "O": [-2]}}], "reagents": [{"reagent_string": "PVP", "reagent_role": "template", "pubchem_CID": 6917, "iupac_name": "1-ethenylpyrrolidin-2-one", "reagent_formula": "C6H9NO", "smiles": "C=CN1CCCC1=O"}, {"reagent_string": "ethanol", "reagent_role": "solvent", "pubchem_CID": 702, "iupac_name": "ethanol", "reagent_formula": "C2H6O", "smiles": "CCO"}, {"reagent_string": "HNO3", "reagent_role": "hydrolysis", "pubchem_CID": 944, "iupac_name": "nitric acid", "reagent_formula": "HNO3", "smiles": "[N+](=O)(O)[O-]"}]}, "operations": [{"operation_type": "mixing", "operation_details": "0.6 g PVP added into 4 mL ethanol with vigorous stirring", "time": {"raw_string": "", "unit": "", "max_value": null, "min_value": null}, "temperature": {"raw_string": "", "unit": "", "max_value": null, "min_value": null}, "pH": {"raw_string": "", "max_value": null, "min_value": null}, "ratios": [], "atmosphere": {"raw_string": "", "atmosphere_normalized": ""}}, {"operation_type": "mixing", "operation_details": "Ce(NO3)3·6H2O and Bi(NO3)3·5H2O dissolved in 2 mL of 1 M HNO3, continuous agitation for 1 h", "time": {"raw_string": "1 h", "unit": "h", "max_value": 1.0, "min_value": 1.0}, "temperature": {"raw_string": "room temperature", "unit": "", "max_value": null, "min_value": null}, "pH": {"raw_string": "", "max_value": null, "min_value": null}, "ratios": [{"type": "molar ratio", "description": "Ce(NO3)3·6H2O:Bi(NO3)3·5H2O", "value": "0.75:0.25"}], "atmosphere": {"raw_string": "", "atmosphere_normalized": ""}}, {"operation_type": "mixing", "operation_details": "PVP and metal salts precursor solution mixed and stirred for 5 h", "time": {"raw_string": "5 h", "unit": "h", "max_value": 5.0, "min_value": 5.0}, "temperature": {"raw_string": "", "unit": "", "max_value": null, "min_value": null}, "pH": {"raw_string": "", "max_value": null, "min_value": null}, "ratios": [], "atmosphere": {"raw_string": "", "atmosphere_normalized": ""}}, {"operation_type": "deposition", "operation_details": "electrospinning at 15 kV, 1 mL/h flow rate, 15 cm distance", "time": {"raw_string": "", "unit": "", "max_value": null, "min_value": null}, "temperature": {"raw_string": "", "unit": "", "max_value": null, "min_value": null}, "pH": {"raw_string": "", "max_value": null, "min_value": null}, "ratios": [], "atmosphere": {"raw_string": "ambient", "atmosphere_normalized": "Air"}}, {"operation_type": "heating", "operation_details": "calcined in air at 500 °C at a heating rate of 2 °C/min", "time": {"raw_string": "3 h", "unit": "h", "max_value": 3.0, "min_value": 3.0}, "temperature": {"raw_string": "500 °C", "unit": "°C", "max_value": 500.0, "min_value": 500.0}, "pH": {"raw_string": "", "max_value": null, "min_value": null}, "ratios": [], "atmosphere": {"raw_string": "air", "atmosphere_normalized": "Air"}}], "phase_purity": {"impurity_phase": [], "phase_purity_details": "cubic fluorite structures similar to pure CeO2, no other impurity phase observed", "classification": "Pure", "characterization_methods": {"characterization_string": ["FE-SEM", "XRD", "CV", "DPV"], "characterization_normalized": ["Scanning Electron Microscopy (SEM)", "X-ray Diffraction (XRD)", "Cyclic Voltammetry (CV)"]}}}
{"protocol": {"doi": "10.1016/j.jnoncrysol.2010.09.022", "target": {"material_string": "6CaO·6SrO·7Al2O3", "material_form": "thin film", "material_formula": "6CaO-6SrO-7Al2O3", "composition": [{"formula": "CaO", "amount": "6", "elements": {"Ca": "1", "O": "1"}, "species": {"Ca": "1", "O": "1"}}, {"formula": "SrO", "amount": "6", "elements": {"Sr": "1", "O": "1"}, "species": {"Sr": "1", "O": "1"}}, {"formula": "Al2O3", "amount": "7", "elements": {"Al": "2", "O": "3"}, "species": {"Al": "2", "O": "3"}}], "additives": [], "is_mixture": true, "phase": "", "oxygen_deficiency": "no", "oxidation_states": {}}, "metal_precursors": [{"material_string": "Ca", "material_form": "", "material_formula": "Ca", "composition": [{"formula": "Ca", "amount": "1", "elements": {"Ca": "1"}, "species": {"Ca": "1"}}], "additives": [], "is_mixture": false, "phase": "", "oxygen_deficiency": "no", "oxidation_states": {"Ca": [0]}}, {"material_string": "Sr", "material_form": "", "material_formula": "Sr", "composition": [{"formula": "Sr", "amount": "1", "elements": {"Sr": "1"}, "species": {"Sr": "1"}}], "additives": [], "is_mixture": false, "phase": "", "oxygen_deficiency": "no", "oxidation_states": {"Sr": [0]}}, {"material_string": "aluminium isopropoxide", "material_form": "", "material_formula": "Al(OCH(CH3)2)3", "composition": [{"formula": "Al(OCH(CH3)2)3", "amount": "1", "elements": {"C": "9", "H": "21", "O": "3", "Al": "1"}, "species": {"OCH(CH3)2": "3", "Al": "1"}}], "additives": [], "is_mixture": false, "phase": "", "oxygen_deficiency": "no", "oxidation_states": {"Al": [3], "O": [-2], "C": [-2], "H": [1]}}], "reagents": [{"reagent_string": "2-ethyl hexonic acid", "reagent_role": "unspecified", "pubchem_CID": null, "iupac_name": "", "reagent_formula": "", "smiles": ""}, {"reagent_string": "ethylene glycol monomethyl ether", "reagent_role": "solvent", "pubchem_CID": 8019, "iupac_name": "2-methoxyethanol", "reagent_formula": "C3H8O2", "smiles": "COCCO"}, {"reagent_string": "2-methoxy ethanol", "reagent_role": "solvent", "pubchem_CID": 8019, "iupac_name": "2-methoxyethanol", "reagent_formula": "C3H8O2", "smiles": "COCCO"}, {"reagent_string": "acetone", "reagent_role": "washing", "pubchem_CID": 180, "iupac_name": "propan-2-one", "reagent_formula": "C3H6O", "smiles": "CC(=O)C"}]}, "operations": [{"operation_type": "mixing", "operation_details": "1.435 g of calcium metal refluxed in 11.35 ml of 2-ethyl hexonic acid using EGME", "time": {"raw_string": "4 h", "unit": "h", "max_value": 4.0, "min_value": 4.0}, "temperature": {"raw_string": "", "unit": "", "max_value": null, "min_value": null}, "pH": {"raw_string": "", "max_value": null, "min_value": null}, "ratios": [], "atmosphere": {"raw_string": "", "atmosphere_normalized": ""}}, {"operation_type": "mixing", "operation_details": "3.139 g of strontium metal refluxed in 15 ml of EGME", "time": {"raw_string": "2 h", "unit": "h", "max_value": 2.0, "min_value": 2.0}, "temperature": {"raw_string": "124-125 ºC", "unit": "", "max_value": 125.0, "min_value": 124.0}, "pH": {"raw_string": "", "max_value": null, "min_value": null}, "ratios": [], "atmosphere": {"raw_string": "", "atmosphere_normalized": ""}}, {"operation_type": "mixing", "operation_details": "Ca-2-ethyl hexonate and Sr-(O-CH2-CH2-O-CH3)2 mixed by shaking for 10 minute", "time": {"raw_string": "10 min", "unit": "min", "max_value": 10.0, "min_value": 10.0}, "temperature": {"raw_string": "", "unit": "", "max_value": null, "min_value": null}, "pH": {"raw_string": "", "max_value": null, "min_value": null}, "ratios": [], "atmosphere": {"raw_string": "", "atmosphere_normalized": ""}}, {"operation_type": "mixing", "operation_details": "17.099 g of aluminium iso-propoxide dissolved in EGME added drop wise with vigorous stirring", "time": {"raw_string": "", "unit": "", "max_value": null, "min_value": null}, "temperature": {"raw_string": "", "unit": "", "max_value": null, "min_value": null}, "pH": {"raw_string": "", "max_value": null, "min_value": null}, "ratios": [], "atmosphere": {"raw_string": "", "atmosphere_normalized": ""}}, {"operation_type": "deposition", "operation_details": "dip coating on soda lime float glass using 1%, 2%, 5%, or 7% sol with lifting speeds of 5-30 cm/min", "time": {"raw_string": "", "unit": "", "max_value": null, "min_value": null}, "temperature": {"raw_string": "", "unit": "", "max_value": null, "min_value": null}, "pH": {"raw_string": "", "max_value": null, "min_value": null}, "ratios": [], "atmosphere": {"raw_string": "", "atmosphere_normalized": ""}}, {"operation_type": "heating", "operation_details": "dried at 120 °C for 15 min", "time": {"raw_string": "15 min", "unit": "min", "max_value": 15.0, "min_value": 15.0}, "temperature": {"raw_string": "120 °C", "unit": "°C", "max_value": 120.0, "min_value": 120.0}, "pH": {"raw_string": "", "max_value": null, "min_value": null}, "ratios": [], "atmosphere": {"raw_string": "", "atmosphere_normalized": ""}}, {"operation_type": "heating", "operation_details": "annealed at 450 °C for 2 h", "time": {"raw_string": "2 h", "unit": "h", "max_value": 2.0, "min_value": 2.0}, "temperature": {"raw_string": "450 °C", "unit": "°C", "max_value": 450.0, "min_value": 450.0}, "pH": {"raw_string": "", "max_value": null, "min_value": null}, "ratios": [], "atmosphere": {"raw_string": "air", "atmosphere_normalized": "Air"}}], "phase_purity": {"impurity_phase": [{"material_string": "unspecified", "material_form": "", "material_formula": "", "composition": [], "additives": [], "is_mixture": false, "phase": "", "oxygen_deficiency": "no", "oxidation_states": {}}], "phase_purity_details": "peaks resolved at 29.9, 44.7 and 50.6 in the diffraction pattern indicate existence of unknown phase; confirms the cubic phase with some unknown phase", "classification": "Impure", "characterization_methods": {"characterization_string": ["FTIR", "XRD", "SEM", "AFM", "XPS", "UV-visible spectrometer", "stylus profiler"], "characterization_normalized": ["Fourier Transform Infrared Spectroscopy (FTIR)", "X-ray Diffraction (XRD)", "Scanning Electron Microscopy (SEM)", "Atomic Force Microscopy (AFM)", "X-ray Photoelectron Spectroscopy (XPS)"]}}}
{"protocol": {"doi": "10.1016/j.jnoncrysol.2010.09.022", "target": {"material_string": "6CaO·6SrO·7Al2O3", "material_form": "powder", "material_formula": "6CaO-6SrO-7Al2O3", "composition": [{"formula": "CaO", "amount": "6", "elements": {"Ca": "1", "O": "1"}, "species": {"Ca": "1", "O": "1"}}, {"formula": "SrO", "amount": "6", "elements": {"Sr": "1", "O": "1"}, "species": {"Sr": "1", "O": "1"}}, {"formula": "Al2O3", "amount": "7", "elements": {"Al": "2", "O": "3"}, "species": {"Al": "2", "O": "3"}}], "additives": [], "is_mixture": true, "phase": "", "oxygen_deficiency": "no", "oxidation_states": {}}, "metal_precursors": [{"material_string": "Ca", "material_form": "", "material_formula": "Ca", "composition": [{"formula": "Ca", "amount": "1", "elements": {"Ca": "1"}, "species": {"Ca": "1"}}], "additives": [], "is_mixture": false, "phase": "", "oxygen_deficiency": "no", "oxidation_states": {"Ca": [0]}}, {"material_string": "Sr", "material_form": "", "material_formula": "Sr", "composition": [{"formula": "Sr", "amount": "1", "elements": {"Sr": "1"}, "species": {"Sr": "1"}}], "additives": [], "is_mixture": false, "phase": "", "oxygen_deficiency": "no", "oxidation_states": {"Sr": [0]}}, {"material_string": "aluminium isopropoxide", "material_form": "", "material_formula": "Al(OCH(CH3)2)3", "composition": [{"formula": "Al(OCH(CH3)2)3", "amount": "1", "elements": {"C": "9", "H": "21", "O": "3", "Al": "1"}, "species": {"OCH(CH3)2": "3", "Al": "1"}}], "additives": [], "is_mixture": false, "phase": "", "oxygen_deficiency": "no", "oxidation_states": {"Al": [3], "O": [-2], "C": [-2], "H": [1]}}], "reagents": [{"reagent_string": "2-ethyl hexonic acid", "reagent_role": "unspecified", "pubchem_CID": null, "iupac_name": "", "reagent_formula": "", "smiles": ""}, {"reagent_string": "ethylene glycol monomethyl ether", "reagent_role": "solvent", "pubchem_CID": 8019, "iupac_name": "2-methoxyethanol", "reagent_formula": "C3H8O2", "smiles": "COCCO"}, {"reagent_string": "2-methoxy ethanol", "reagent_role": "solvent", "pubchem_CID": 8019, "iupac_name": "2-methoxyethanol", "reagent_formula": "C3H8O2", "smiles": "COCCO"}]}, "operations": [{"operation_type": "mixing", "operation_details": "5% C6S6A7 sol kept overnight to evaporate solvent", "time": {"raw_string": "overnight", "unit": "", "max_value": null, "min_value": null}, "temperature": {"raw_string": "", "unit": "", "max_value": null, "min_value": null}, "pH": {"raw_string": "", "max_value": null, "min_value": null}, "ratios": [], "atmosphere": {"raw_string": "", "atmosphere_normalized": ""}}, {"operation_type": "heating", "operation_details": "gel like powder dried at 140-150 °C", "time": {"raw_string": "0.5 h", "unit": "h", "max_value": 0.5, "min_value": 0.5}, "temperature": {"raw_string": "140-150 °C", "unit": "°C", "max_value": 150.0, "min_value": 140.0}, "pH": {"raw_string": "", "max_value": null, "min_value": null}, "ratios": [], "atmosphere": {"raw_string": "", "atmosphere_normalized": ""}}, {"operation_type": "heating", "operation_details": "dry powder annealed at 450 °C for 2 h", "time": {"raw_string": "2 h", "unit": "h", "max_value": 2.0, "min_value": 2.0}, "temperature": {"raw_string": "450 °C", "unit": "°C", "max_value": 450.0, "min_value": 450.0}, "pH": {"raw_string": "", "max_value": null, "min_value": null}, "ratios": [], "atmosphere": {"raw_string": "air", "atmosphere_normalized": "Air"}}], "phase_purity": {"impurity_phase": [{"material_string": "unspecified", "material_form": "", "material_formula": "", "composition": [], "additives": [], "is_mixture": false, "phase": "", "oxygen_deficiency": "no", "oxidation_states": {}}], "phase_purity_details": "peaks resolved at 29.9, 44.7 and 50.6 in the diffraction pattern indicate existence of unknown phase", "classification": "Impure", "characterization_methods": {"characterization_string": ["FTIR", "XRD", "SEM", "AFM", "XPS", "UV-visible spectrometer"], "characterization_normalized": ["Fourier Transform Infrared Spectroscopy (FTIR)", "X-ray Diffraction (XRD)", "Scanning Electron Microscopy (SEM)", "Atomic Force Microscopy (AFM)", "X-ray Photoelectron Spectroscopy (XPS)"]}}}
{"protocol": {"doi": "10.1007/s10948-016-3450-1", "target": {"material_string": "SrFe12O19", "material_form": "powder", "material_formula": "SrFe12O19", "composition": [{"formula": "SrFe12O19", "amount": "1", "elements": {"Sr": "1", "Fe": "12", "O": "19"}, "species": {"Sr": "1", "Fe": "12", "O": "19"}}], "additives": [], "is_mixture": false, "phase": "", "oxygen_deficiency": "no", "oxidation_states": {"Sr": [2], "Fe": [3], "O": [-2]}}, "metal_precursors": [{"material_string": "Sr(NO3)2", "material_form": "", "material_formula": "Sr(NO3)2", "composition": [{"formula": "Sr(NO3)2", "amount": "1", "elements": {"N": "2", "O": "6", "Sr": "1"}, "species": {"NO3": "2", "Sr": "1"}}], "additives": [], "is_mixture": false, "phase": "", "oxygen_deficiency": "no", "oxidation_states": {"Sr": [2], "N": [5], "O": [-2]}}, {"material_string": "Fe(NO3)3·9H2O", "material_form": "", "material_formula": "Fe(NO3)3·9H2O", "composition": [{"formula": "Fe(NO3)3", "amount": "1", "elements": {"N": "3", "O": "9", "Fe": "1"}, "species": {"NO3": "3", "Fe": "1"}}, {"formula": "H2O", "amount": "9", "elements": {"H": "2", "O": "1"}, "species": {"H2O": "1"}}], "additives": [], "is_mixture": true, "phase": "", "oxygen_deficiency": "no", "oxidation_states": {"Fe": [3], "N": [5], "O": [-2]}}], "reagents": [{"reagent_string": "de-ionized water", "reagent_role": "solvent", "pubchem_CID": 962, "iupac_name": "oxidane", "reagent_formula": "H2O", "smiles": "O"}, {"reagent_string": "citric acid", "reagent_role": "chelating agent", "pubchem_CID": 311, "iupac_name": "2-hydroxypropane-1,2,3-tricarboxylic acid", "reagent_formula": "C6H8O7", "smiles": "C(C(=O)O)C(CC(=O)O)(C(=O)O)O"}, {"reagent_string": "ammonia", "reagent_role": "unspecified", "pubchem_CID": 222, "iupac_name": "azane", "reagent_formula": "H3N", "smiles": "N"}]}, "operations": [{"operation_type": "mixing", "operation_details": "stoichiometric amounts of metal nitrate dissolved in de-ionized water by constant stirring on a hotplate at 60 C", "time": {"raw_string": "", "unit": "", "max_value": null, "min_value": null}, "temperature": {"raw_string": "60 °C", "unit": "°C", "max_value": 60.0, "min_value": 60.0}, "pH": {"raw_string": "", "max_value": null, "min_value": null}, "ratios": [], "atmosphere": {"raw_string": "", "atmosphere_normalized": ""}}, {"operation_type": "mixing", "operation_details": "aqueous solution of citric acid slowly added to metal nitrate solution during stirring", "time": {"raw_string": "", "unit": "", "max_value": null, "min_value": null}, "temperature": {"raw_string": "", "unit": "", "max_value": null, "min_value": null}, "pH": {"raw_string": "", "max_value": null, "min_value": null}, "ratios": [{"type": "molar ratio", "description": "metal ions to citric acid", "value": "1:1.5"}], "atmosphere": {"raw_string": "", "atmosphere_normalized": ""}}, {"operation_type": "mixing", "operation_details": "Ammonia solution added drop by drop to adjust the pH at 6.5", "time": {"raw_string": "", "unit": "", "max_value": null, "min_value": null}, "temperature": {"raw_string": "", "unit": "", "max_value": null, "min_value": null}, "pH": {"raw_string": "6.5", "max_value": 6.5, "min_value": 6.5}, "ratios": [], "atmosphere": {"raw_string": "", "atmosphere_normalized": ""}}, {"operation_type": "mixing", "operation_details": "continuous stirring at 100 C until viscous brown gel formed", "time": {"raw_string": "", "unit": "", "max_value": null, "min_value": null}, "temperature": {"raw_string": "100 °C", "unit": "°C", "max_value": 100.0, "min_value": 100.0}, "pH": {"raw_string": "", "max_value": null, "min_value": null}, "ratios": [], "atmosphere": {"raw_string": "", "atmosphere_normalized": ""}}, {"operation_type": "other", "operation_details": "auto-ignition of gel yielding brown-colored ashes", "time": {"raw_string": "1 minute", "unit": "min", "max_value": 1.0, "min_value": 1.0}, "temperature": {"raw_string": "", "unit": "", "max_value": null, "min_value": null}, "pH": {"raw_string": "", "max_value": null, "min_value": null}, "ratios": [], "atmosphere": {"raw_string": "", "atmosphere_normalized": ""}}, {"operation_type": "heating", "operation_details": "preheated at 450 C for 1 h", "time": {"raw_string": "1 h", "unit": "h", "max_value": 1.0, "min_value": 1.0}, "temperature": {"raw_string": "450 °C", "unit": "°C", "max_value": 450.0, "min_value": 450.0}, "pH": {"raw_string": "", "max_value": null, "min_value": null}, "ratios": [], "atmosphere": {"raw_string": "", "atmosphere_normalized": ""}}, {"operation_type": "heating", "operation_details": "calcined at 900 C for 2 h", "time": {"raw_string": "2 h", "unit": "h", "max_value": 2.0, "min_value": 2.0}, "temperature": {"raw_string": "900 °C", "unit": "°C", "max_value": 900.0, "min_value": 900.0}, "pH": {"raw_string": "", "max_value": null, "min_value": null}, "ratios": [], "atmosphere": {"raw_string": "air", "atmosphere_normalized": "Air"}}], "phase_purity": {"impurity_phase": [{"material_string": "alpha-Fe2O3", "material_form": "", "material_formula": "", "composition": [], "additives": [], "is_mixture": false, "phase": "", "oxygen_deficiency": "no", "oxidation_states": {}}], "phase_purity_details": "formation of the M-type hexaferrite phase is associated with some alpha-Fe2O3 as a secondary phase at low calcination temperature (900 C)", "classification": "Impure", "characterization_methods": {"characterization_string": ["XRD", "FE-SEM", "FT-IR", "VSM", "TGA"], "characterization_normalized": ["X-ray Diffraction (XRD)", "Scanning Electron Microscopy (SEM)", "Fourier Transform Infrared Spectroscopy (FTIR)", "Vibrating Sample Magnetometry (VSM)", "Thermogravimetric Analysis (TGA)"]}}}
{"protocol": {"doi": "10.1007/s10948-016-3450-1", "target": {"material_string": "SrFe12O19", "material_form": "powder", "material_formula": "SrFe12O19", "composition": [{"formula": "SrFe12O19", "amount": "1", "elements": {"Sr": "1", "Fe": "12", "O": "19"}, "species": {"Sr": "1", "Fe": "12", "O": "19"}}], "additives": [], "is_mixture": false, "phase": "", "oxygen_deficiency": "no", "oxidation_states": {"Sr": [2], "Fe": [3], "O": [-2]}}, "metal_precursors": [{"material_string": "Sr(NO3)2", "material_form": "", "material_formula": "Sr(NO3)2", "composition": [{"formula": "Sr(NO3)2", "amount": "1", "elements": {"N": "2", "O": "6", "Sr": "1"}, "species": {"NO3": "2", "Sr": "1"}}], "additives": [], "is_mixture": false, "phase": "", "oxygen_deficiency": "no", "oxidation_states": {"Sr": [2], "N": [5], "O": [-2]}}, {"material_string": "Fe(NO3)3·9H2O", "material_form": "", "material_formula": "Fe(NO3)3·9H2O", "composition": [{"formula": "Fe(NO3)3", "amount": "1", "elements": {"N": "3", "O": "9", "Fe": "1"}, "species": {"NO3": "3", "Fe": "1"}}, {"formula": "H2O", "amount": "9", "elements": {"H": "2", "O": "1"}, "species": {"H2O": "1"}}], "additives": [], "is_mixture": true, "phase": "", "oxygen_deficiency": "no", "oxidation_states": {"Fe": [3], "N": [5], "O": [-2]}}], "reagents": [{"reagent_string": "de-ionized water", "reagent_role": "solvent", "pubchem_CID": 962, "iupac_name": "oxidane", "reagent_formula": "H2O", "smiles": "O"}, {"reagent_string": "citric acid", "reagent_role": "chelating agent", "pubchem_CID": 311, "iupac_name": "2-hydroxypropane-1,2,3-tricarboxylic acid", "reagent_formula": "C6H8O7", "smiles": "C(C(=O)O)C(CC(=O)O)(C(=O)O)O"}, {"reagent_string": "ammonia", "reagent_role": "unspecified", "pubchem_CID": 222, "iupac_name": "azane", "reagent_formula": "H3N", "smiles": "N"}]}, "operations": [{"operation_type": "mixing", "operation_details": "stoichiometric amounts of metal nitrate dissolved in de-ionized water by constant stirring on a hotplate at 60 C", "time": {"raw_string": "", "unit": "", "max_value": null, "min_value": null}, "temperature": {"raw_string": "60 °C", "unit": "°C", "max_value": 60.0, "min_value": 60.0}, "pH": {"raw_string": "", "max_value": null, "min_value": null}, "ratios": [], "atmosphere": {"raw_string": "", "atmosphere_normalized": ""}}, {"operation_type": "mixing", "operation_details": "aqueous solution of citric acid slowly added to metal nitrate solution during stirring", "time": {"raw_string": "", "unit": "", "max_value": null, "min_value": null}, "temperature": {"raw_string": "", "unit": "", "max_value": null, "min_value": null}, "pH": {"raw_string": "", "max_value": null, "min_value": null}, "ratios": [{"type": "molar ratio", "description": "metal ions to citric acid", "value": "1:1.5"}], "atmosphere": {"raw_string": "", "atmosphere_normalized": ""}}, {"operation_type": "mixing", "operation_details": "Ammonia solution added drop by drop to adjust the pH at 6.5", "time": {"raw_string": "", "unit": "", "max_value": null, "min_value": null}, "temperature": {"raw_string": "", "unit": "", "max_value": null, "min_value": null}, "pH": {"raw_string": "6.5", "max_value": 6.5, "min_value": 6.5}, "ratios": [], "atmosphere": {"raw_string": "", "atmosphere_normalized": ""}}, {"operation_type": "mixing", "operation_details": "continuous stirring at 100 C until viscous brown gel formed", "time": {"raw_string": "", "unit": "", "max_value": null, "min_value": null}, "temperature": {"raw_string": "100 °C", "unit": "°C", "max_value": 100.0, "min_value": 100.0}, "pH": {"raw_string": "", "max_value": null, "min_value": null}, "ratios": [], "atmosphere": {"raw_string": "", "atmosphere_normalized": ""}}, {"operation_type": "other", "operation_details": "auto-ignition of gel yielding brown-colored ashes", "time": {"raw_string": "1 minute", "unit": "min", "max_value": 1.0, "min_value": 1.0}, "temperature": {"raw_string": "", "unit": "", "max_value": null, "min_value": null}, "pH": {"raw_string": "", "max_value": null, "min_value": null}, "ratios": [], "atmosphere": {"raw_string": "", "atmosphere_normalized": ""}}, {"operation_type": "heating", "operation_details": "preheated at 450 C for 1 h", "time": {"raw_string": "1 h", "unit": "h", "max_value": 1.0, "min_value": 1.0}, "temperature": {"raw_string": "450 °C", "unit": "°C", "max_value": 450.0, "min_value": 450.0}, "pH": {"raw_string": "", "max_value": null, "min_value": null}, "ratios": [], "atmosphere": {"raw_string": "", "atmosphere_normalized": ""}}, {"operation_type": "heating", "operation_details": "calcined at 1200 C for 2 h", "time": {"raw_string": "2 h", "unit": "h", "max_value": 2.0, "min_value": 2.0}, "temperature": {"raw_string": "1200 °C", "unit": "°C", "max_value": 1200.0, "min_value": 1200.0}, "pH": {"raw_string": "", "max_value": null, "min_value": null}, "ratios": [], "atmosphere": {"raw_string": "air", "atmosphere_normalized": "Air"}}], "phase_purity": {"impurity_phase": [], "phase_purity_details": "high-purity hexaferrite phase without any unwanted phases can be formed by increasing the calcination temperature to 1200 C", "classification": "Pure", "characterization_methods": {"characterization_string": ["XRD", "FE-SEM", "FT-IR", "VSM", "TGA"], "characterization_normalized": ["X-ray Diffraction (XRD)", "Scanning Electron Microscopy (SEM)", "Fourier Transform Infrared Spectroscopy (FTIR)", "Vibrating Sample Magnetometry (VSM)", "Thermogravimetric Analysis (TGA)"]}}}
{"protocol": {"doi": "10.1007/s10948-016-3450-1", "target": {"material_string": "SrFe12-xAlxO19", "material_form": "powder", "material_formula": "SrFe12-xAlxO19", "composition": [{"formula": "SrFe12-xAlxO19", "amount": "1", "elements": {"Sr": "1", "Fe": "12-x", "Al": "x", "O": "19"}, "species": {"Sr": "1", "Fe": "12-x", "Al": "x", "O": "19"}}], "additives": [], "is_mixture": false, "phase": "", "oxygen_deficiency": "no", "oxidation_states": {}}, "metal_precursors": [{"material_string": "Sr(NO3)2", "material_form": "", "material_formula": "Sr(NO3)2", "composition": [{"formula": "Sr(NO3)2", "amount": "1", "elements": {"N": "2", "O": "6", "Sr": "1"}, "species": {"NO3": "2", "Sr": "1"}}], "additives": [], "is_mixture": false, "phase": "", "oxygen_deficiency": "no", "oxidation_states": {"Sr": [2], "N": [5], "O": [-2]}}, {"material_string": "Fe(NO3)3·9H2O", "material_form": "", "material_formula": "Fe(NO3)3·9H2O", "composition": [{"formula": "Fe(NO3)3", "amount": "1", "elements": {"N": "3", "O": "9", "Fe": "1"}, "species": {"NO3": "3", "Fe": "1"}}, {"formula": "H2O", "amount": "9", "elements": {"H": "2", "O": "1"}, "species": {"H2O": "1"}}], "additives": [], "is_mixture": true, "phase": "", "oxygen_deficiency": "no", "oxidation_states": {"Fe": [3], "N": [5], "O": [-2]}}, {"material_string": "Al(NO3)3·9H2O", "material_form": "", "material_formula": "Al(NO3)3·9H2O", "composition": [{"formula": "Al(NO3)3", "amount": "1", "elements": {"N": "3", "O": "9", "Al": "1"}, "species": {"NO3": "3", "Al": "1"}}, {"formula": "H2O", "amount": "9", "elements": {"H": "2", "O": "1"}, "species": {"H2O": "1"}}], "additives": [], "is_mixture": true, "phase": "", "oxygen_deficiency": "no", "oxidation_states": {"Al": [3], "N": [5], "O": [-2]}}], "reagents": [{"reagent_string": "de-ionized water", "reagent_role": "solvent", "pubchem_CID": 962, "iupac_name": "oxidane", "reagent_formula": "H2O", "smiles": "O"}, {"reagent_string": "citric acid", "reagent_role": "chelating agent", "pubchem_CID": 311, "iupac_name": "2-hydroxypropane-1,2,3-tricarboxylic acid", "reagent_formula": "C6H8O7", "smiles": "C(C(=O)O)C(CC(=O)O)(C(=O)O)O"}, {"reagent_string": "ammonia", "reagent_role": "unspecified", "pubchem_CID": 222, "iupac_name": "azane", "reagent_formula": "H3N", "smiles": "N"}]}, "operations": [{"operation_type": "mixing", "operation_details": "stoichiometric amounts of metal nitrate dissolved in de-ionized water by constant stirring on a hotplate at 60 C", "time": {"raw_string": "", "unit": "", "max_value": null, "min_value": null}, "temperature": {"raw_string": "60 °C", "unit": "°C", "max_value": 60.0, "min_value": 60.0}, "pH": {"raw_string": "", "max_value": null, "min_value": null}, "ratios": [], "atmosphere": {"raw_string": "", "atmosphere_normalized": ""}}, {"operation_type": "mixing", "operation_details": "aqueous solution of citric acid slowly added to metal nitrate solution during stirring", "time": {"raw_string": "", "unit": "", "max_value": null, "min_value": null}, "temperature": {"raw_string": "", "unit": "", "max_value": null, "min_value": null}, "pH": {"raw_string": "", "max_value": null, "min_value": null}, "ratios": [{"type": "molar ratio", "description": "metal ions to citric acid", "value": "1:1.5"}], "atmosphere": {"raw_string": "", "atmosphere_normalized": ""}}, {"operation_type": "mixing", "operation_details": "Ammonia solution added drop by drop to adjust the pH at 6.5", "time": {"raw_string": "", "unit": "", "max_value": null, "min_value": null}, "temperature": {"raw_string": "", "unit": "", "max_value": null, "min_value": null}, "pH": {"raw_string": "6.5", "max_value": 6.5, "min_value": 6.5}, "ratios": [], "atmosphere": {"raw_string": "", "atmosphere_normalized": ""}}, {"operation_type": "mixing", "operation_details": "continuous stirring at 100 C until viscous brown gel formed", "time": {"raw_string": "", "unit": "", "max_value": null, "min_value": null}, "temperature": {"raw_string": "100 °C", "unit": "°C", "max_value": 100.0, "min_value": 100.0}, "pH": {"raw_string": "", "max_value": null, "min_value": null}, "ratios": [], "atmosphere": {"raw_string": "", "atmosphere_normalized": ""}}, {"operation_type": "other", "operation_details": "auto-ignition of gel yielding brown-colored ashes", "time": {"raw_string": "1 minute", "unit": "min", "max_value": 1.0, "min_value": 1.0}, "temperature": {"raw_string": "", "unit": "", "max_value": null, "min_value": null}, "pH": {"raw_string": "", "max_value": null, "min_value": null}, "ratios": [], "atmosphere": {"raw_string": "", "atmosphere_normalized": ""}}, {"operation_type": "heating", "operation_details": "preheated at 450 C for 1 h", "time": {"raw_string": "1 h", "unit": "h", "max_value": 1.0, "min_value": 1.0}, "temperature": {"raw_string": "450 °C", "unit": "°C", "max_value": 450.0, "min_value": 450.0}, "pH": {"raw_string": "", "max_value": null, "min_value": null}, "ratios": [], "atmosphere": {"raw_string": "", "atmosphere_normalized": ""}}, {"operation_type": "heating", "operation_details": "calcined at 900 C for 2 h", "time": {"raw_string": "2 h", "unit": "h", "max_value": 2.0, "min_value": 2.0}, "temperature": {"raw_string": "900 °C", "unit": "°C", "max_value": 900.0, "min_value": 900.0}, "pH": {"raw_string": "", "max_value": null, "min_value": null}, "ratios": [], "atmosphere": {"raw_string": "air", "atmosphere_normalized": "Air"}}], "phase_purity": {"impurity_phase": [{"material_string": "alpha-Fe2O3", "material_form": "", "material_formula": "", "composition": [], "additives": [], "is_mixture": false, "phase": "", "oxygen_deficiency": "no", "oxidation_states": {}}], "phase_purity_details": "small amount of unwanted aniferromagnetic alpha-Fe2O3 is observed in the XRD patterns for samples calcined at 900 C", "classification": "Impure", "characterization_methods": {"characterization_string": ["XRD", "FE-SEM", "FT-IR", "VSM", "TGA"], "characterization_normalized": ["X-ray Diffraction (XRD)", "Scanning Electron Microscopy (SEM)", "Fourier Transform Infrared Spectroscopy (FTIR)", "Vibrating Sample Magnetometry (VSM)", "Thermogravimetric Analysis (TGA)"]}}}
{"protocol": {"doi": "10.1007/s10948-016-3450-1", "target": {"material_string": "SrFe12-xAlxO19", "material_form": "powder", "material_formula": "SrFe12-xAlxO19", "composition": [{"formula": "SrFe12-xAlxO19", "amount": "1", "elements": {"Sr": "1", "Fe": "12-x", "Al": "x", "O": "19"}, "species": {"Sr": "1", "Fe": "12-x", "Al": "x", "O": "19"}}], "additives": [], "is_mixture": false, "phase": "", "oxygen_deficiency": "no", "oxidation_states": {}}, "metal_precursors": [{"material_string": "Sr(NO3)2", "material_form": "", "material_formula": "Sr(NO3)2", "composition": [{"formula": "Sr(NO3)2", "amount": "1", "elements": {"N": "2", "O": "6", "Sr": "1"}, "species": {"NO3": "2", "Sr": "1"}}], "additives": [], "is_mixture": false, "phase": "", "oxygen_deficiency": "no", "oxidation_states": {"Sr": [2], "N": [5], "O": [-2]}}, {"material_string": "Fe(NO3)3·9H2O", "material_form": "", "material_formula": "Fe(NO3)3·9H2O", "composition": [{"formula": "Fe(NO3)3", "amount": "1", "elements": {"N": "3", "O": "9", "Fe": "1"}, "species": {"NO3": "3", "Fe": "1"}}, {"formula": "H2O", "amount": "9", "elements": {"H": "2", "O": "1"}, "species": {"H2O": "1"}}], "additives": [], "is_mixture": true, "phase": "", "oxygen_deficiency": "no", "oxidation_states": {"Fe": [3], "N": [5], "O": [-2]}}, {"material_string": "Al(NO3)3·9H2O", "material_form": "", "material_formula": "Al(NO3)3·9H2O", "composition": [{"formula": "Al(NO3)3", "amount": "1", "elements": {"N": "3", "O": "9", "Al": "1"}, "species": {"NO3": "3", "Al": "1"}}, {"formula": "H2O", "amount": "9", "elements": {"H": "2", "O": "1"}, "species": {"H2O": "1"}}], "additives": [], "is_mixture": true, "phase": "", "oxygen_deficiency": "no", "oxidation_states": {"Al": [3], "N": [5], "O": [-2]}}], "reagents": [{"reagent_string": "de-ionized water", "reagent_role": "solvent", "pubchem_CID": 962, "iupac_name": "oxidane", "reagent_formula": "H2O", "smiles": "O"}, {"reagent_string": "citric acid", "reagent_role": "chelating agent", "pubchem_CID": 311, "iupac_name": "2-hydroxypropane-1,2,3-tricarboxylic acid", "reagent_formula": "C6H8O7", "smiles": "C(C(=O)O)C(CC(=O)O)(C(=O)O)O"}, {"reagent_string": "ammonia", "reagent_role": "unspecified", "pubchem_CID": 222, "iupac_name": "azane", "reagent_formula": "H3N", "smiles": "N"}]}, "operations": [{"operation_type": "mixing", "operation_details": "stoichiometric amounts of metal nitrate dissolved in de-ionized water by constant stirring on a hotplate at 60 C", "time": {"raw_string": "", "unit": "", "max_value": null, "min_value": null}, "temperature": {"raw_string": "60 °C", "unit": "°C", "max_value": 60.0, "min_value": 60.0}, "pH": {"raw_string": "", "max_value": null, "min_value": null}, "ratios": [], "atmosphere": {"raw_string": "", "atmosphere_normalized": ""}}, {"operation_type": "mixing", "operation_details": "aqueous solution of citric acid slowly added to metal nitrate solution during stirring", "time": {"raw_string": "", "unit": "", "max_value": null, "min_value": null}, "temperature": {"raw_string": "", "unit": "", "max_value": null, "min_value": null}, "pH": {"raw_string": "", "max_value": null, "min_value": null}, "ratios": [{"type": "molar ratio", "description": "metal ions to citric acid", "value": "1:1.5"}], "atmosphere": {"raw_string": "", "atmosphere_normalized": ""}}, {"operation_type": "mixing", "operation_details": "Ammonia solution added drop by drop to adjust the pH at 6.5", "time": {"raw_string": "", "unit": "", "max_value": null, "min_value": null}, "temperature": {"raw_string": "", "unit": "", "max_value": null, "min_value": null}, "pH": {"raw_string": "6.5", "max_value": 6.5, "min_value": 6.5}, "ratios": [], "atmosphere": {"raw_string": "", "atmosphere_normalized": ""}}, {"operation_type": "mixing", "operation_details": "continuous stirring at 100 C until viscous brown gel formed", "time": {"raw_string": "", "unit": "", "max_value": null, "min_value": null}, "temperature": {"raw_string": "100 °C", "unit": "°C", "max_value": 100.0, "min_value": 100.0}, "pH": {"raw_string": "", "max_value": null, "min_value": null}, "ratios": [], "atmosphere": {"raw_string": "", "atmosphere_normalized": ""}}, {"operation_type": "other", "operation_details": "auto-ignition of gel yielding brown-colored ashes", "time": {"raw_string": "1 minute", "unit": "min", "max_value": 1.0, "min_value": 1.0}, "temperature": {"raw_string": "", "unit": "", "max_value": null, "min_value": null}, "pH": {"raw_string": "", "max_value": null, "min_value": null}, "ratios": [], "atmosphere": {"raw_string": "", "atmosphere_normalized": ""}}, {"operation_type": "heating", "operation_details": "preheated at 450 C for 1 h", "time": {"raw_string": "1 h", "unit": "h", "max_value": 1.0, "min_value": 1.0}, "temperature": {"raw_string": "450 °C", "unit": "°C", "max_value": 450.0, "min_value": 450.0}, "pH": {"raw_string": "", "max_value": null, "min_value": null}, "ratios": [], "atmosphere": {"raw_string": "", "atmosphere_normalized": ""}}, {"operation_type": "heating", "operation_details": "calcined at 1200 C for 2 h", "time": {"raw_string": "2 h", "unit": "h", "max_value": 2.0, "min_value": 2.0}, "temperature": {"raw_string": "1200 °C", "unit": "°C", "max_value": 1200.0, "min_value": 1200.0}, "pH": {"raw_string": "", "max_value": null, "min_value": null}, "ratios": [], "atmosphere": {"raw_string": "air", "atmosphere_normalized": "Air"}}], "phase_purity": {"impurity_phase": [], "phase_purity_details": "pure hexagonal ferrite with no impurity is obtained after increasing the calcination temperature to 1200 C", "classification": "Pure", "characterization_methods": {"characterization_string": ["XRD", "FE-SEM", "FT-IR", "VSM", "TGA"], "characterization_normalized": ["X-ray Diffraction (XRD)", "Scanning Electron Microscopy (SEM)", "Fourier Transform Infrared Spectroscopy (FTIR)", "Vibrating Sample Magnetometry (VSM)", "Thermogravimetric Analysis (TGA)"]}}}
