Repository: hackingmaterials/sol-gel-data

# scripts/

Regenerates every numbered table and figure in the manuscript and the Supplementary
Information.

## Contents

- `figures_tables.ipynb` — one section per manuscript item. Table 2, Figure 2 and Figure 3
  are built from `sol_gel_dataset.jsonl`; Tables 3–5, Tables S2–S6 and Figures S1–S4 from
  the validation labels below.
- `validation/` — the human and LLM annotations for the 200-paper validation set:
  paper-level classification labels (`classification_human.jsonl`,
  `classification_LLM.jsonl`), the 286 records extracted by Gemini 3.0 Flash
  (`validation_LLM.jsonl`) and the 279 ground-truth records they are matched against

File: scripts/validation/validation_human.jsonl (part 23 of 33)
{"protocol": {"doi": "10.1016/j.fuel.2023.127766", "target": {"material_string": "15Ni70Ca15Al", "material_form": "powder", "material_formula": "Ni70Ca15Al", "composition": [{"formula": "Ni70Ca15Al", "amount": "1", "elements": {"Ni": "70", "Ca": "15", "Al": "1"}, "species": {"Ni": "70", "Ca": "15", "Al": "1"}}], "additives": [], "is_mixture": false, "phase": "", "oxygen_deficiency": "no", "oxidation_states": {}}, "metal_precursors": [{"material_string": "Ca(NO3)2·4H2O", "material_form": "", "material_formula": "Ca(NO3)2·4H2O", "composition": [{"formula": "Ca(NO3)2", "amount": "1", "elements": {"N": "2", "O": "6", "Ca": "1"}, "species": {"NO3": "2", "Ca": "1"}}, {"formula": "H2O", "amount": "4", "elements": {"H": "2", "O": "1"}, "species": {"H2O": "1"}}], "additives": [], "is_mixture": true, "phase": "", "oxygen_deficiency": "no", "oxidation_states": {"Ca": [2], "N": [5], "O": [-2]}}, {"material_string": "Ni(NO3)2·6H2O", "material_form": "", "material_formula": "Ni(NO3)2·6H2O", "composition": [{"formula": "Ni(NO3)2", "amount": "1", "elements": {"N": "2", "O": "6", "Ni": "1"}, "species": {"NO3": "2", "Ni": "1"}}, {"formula": "H2O", "amount": "6", "elements": {"H": "2", "O": "1"}, "species": {"H2O": "1"}}], "additives": [], "is_mixture": true, "phase": "", "oxygen_deficiency": "no", "oxidation_states": {"Ni": [2], "N": [5], "O": [-2]}}, {"material_string": "Al(NO3)3·9H2O", "material_form": "", "material_formula": "Al(NO3)3·9H2O", "composition": [{"formula": "Al(NO3)3", "amount": "1", "elements": {"N": "3", "O": "9", "Al": "1"}, "species": {"NO3": "3", "Al": "1"}}, {"formula": "H2O", "amount": "9", "elements": {"H": "2", "O": "1"}, "species": {"H2O": "1"}}], "additives": [], "is_mixture": true, "phase": "", "oxygen_deficiency": "no", "oxidation_states": {"Al": [3], "N": [5], "O": [-2]}}], "reagents": [{"reagent_string": "deionized water", "reagent_role": "", "pubchem_CID": 962, "iupac_name": "oxidane", "reagent_formula": "H2O", "smiles": "O"}, {"reagent_string": "citric acid", "reagent_role": "", "pubchem_CID": 311, "iupac_name": "2-hydroxypropane-1,2,3-tricarboxylic acid", "reagent_formula": "C6H8O7", "smiles": "C(C(=O)O)C(CC(=O)O)(C(=O)O)O"}]}, "operations": [{"operation_type": "", "operation_details": "dissolve the precursors in deionized water, heating and stirring constantly", "time": {"raw_string": "", "unit": "", "max_value": null, "min_value": null}, "temperature": {"raw_string": "", "unit": "", "max_value": null, "min_value": null}, "pH": {"raw_string": "", "max_value": null, "min_value": null}, "ratios": [{"type": "weight percentage", "description": "Ni:Al2O3:CaO", "value": "15:15:70"}], "atmosphere": {"raw_string": "", "atmosphere_normalized": ""}}, {"operation_type": "", "operation_details": "add stoichiometric citric acid and heat to viscous gelation", "time": {"raw_string": "", "unit": "", "max_value": null, "min_value": null}, "temperature": {"raw_string": "120 °C", "unit": "°C", "max_value": 120.0, "min_value": 120.0}, "pH": {"raw_string": "", "max_value": null, "min_value": null}, "ratios": [], "atmosphere": {"raw_string": "", "atmosphere_normalized": ""}}, {"operation_type": "", "operation_details": "dry in the drying oven", "time": {"raw_string": "", "unit": "", "max_value": null, "min_value": null}, "temperature": {"raw_string": "135 °C", "unit": "°C", "max_value": 135.0, "min_value": 135.0}, "pH": {"raw_string": "", "max_value": null, "min_value": null}, "ratios": [], "atmosphere": {"raw_string": "", "atmosphere_normalized": ""}}, {"operation_type": "", "operation_details": "heat in a muffle furnace to spontaneous combustion", "time": {"raw_string": "", "unit": "", "max_value": null, "min_value": null}, "temperature": {"raw_string": "300 °C", "unit": "°C", "max_value": 300.0, "min_value": 300.0}, "pH": {"raw_string": "", "max_value": null, "min_value": null}, "ratios": [], "atmosphere": {"raw_string": "", "atmosphere_normalized": ""}}, {"operation_type": "", "operation_details": "calcine in the muffle furnace", "time": {"raw_string": "1.5 h", "unit": "h", "max_value": 1.5, "min_value": 1.5}, "temperature": {"raw_string": "900 °C", "unit": "°C", "max_value": 900.0, "min_value": 900.0}, "pH": {"raw_string": "", "max_value": null, "min_value": null}, "ratios": [], "atmosphere": {"raw_string": "", "atmosphere_normalized": ""}}], "phase_purity": {"impurity_phase": [{"material_string": "NiAl2O4", "material_form": "", "material_formula": "NiAl2O4", "composition": [{"formula": "NiAl2O4", "amount": "1", "elements": {"Ni": "1", "Al": "2", "O": "4"}, "species": {"Ni": "1", "Al2O4": "1"}}], "additives": [], "is_mixture": false, "phase": "", "oxygen_deficiency": "no", "oxidation_states": {"Ni": [2], "Al": [3], "O": [-2]}}], "phase_purity_details": "", "classification": "Impure", "characterization_methods": {"characterization_string": [], "characterization_normalized": []}}}
{"protocol": {"doi": "10.1039/D2TB01777F", "target": {"material_string": "Magnesium-doped mesoporous bioglass", "material_form": "powder", "material_formula": "", "composition": [], "additives": ["Magnesium"], "is_mixture": false, "phase": "", "oxygen_deficiency": "no", "oxidation_states": {}}, "metal_precursors": [{"material_string": "Ca(NO3)2·4H2O", "material_form": "", "material_formula": "Ca(NO3)2·4H2O", "composition": [{"formula": "Ca(NO3)2", "amount": "1", "elements": {"N": "2", "O": "6", "Ca": "1"}, "species": {"NO3": "2", "Ca": "1"}}, {"formula": "H2O", "amount": "4", "elements": {"H": "2", "O": "1"}, "species": {"H2O": "1"}}], "additives": [], "is_mixture": true, "phase": "", "oxygen_deficiency": "no", "oxidation_states": {"Ca": [2], "N": [5], "O": [-2]}}, {"material_string": "Mg(NO3)2·6H2O", "material_form": "", "material_formula": "Mg(NO3)2·6H2O", "composition": [{"formula": "Mg(NO3)2", "amount": "1", "elements": {"N": "2", "O": "6", "Mg": "1"}, "species": {"NO3": "2", "Mg": "1"}}, {"formula": "H2O", "amount": "6", "elements": {"H": "2", "O": "1"}, "species": {"H2O": "1"}}], "additives": [], "is_mixture": true, "phase": "", "oxygen_deficiency": "no", "oxidation_states": {"Mg": [2], "N": [5], "O": [-2]}}, {"material_string": "tetraethyl orthosilicate", "material_form": "", "material_formula": "Si(OC2H5)4", "composition": [{"formula": "Si(OC2H5)4", "amount": "1", "elements": {"O": "4", "C": "8", "H": "20", "Si": "1"}, "species": {"O": "4", "C": "8", "H": "20", "Si": "1"}}], "additives": [], "is_mixture": false, "phase": "", "oxygen_deficiency": "no", "oxidation_states": {"Si": [4], "O": [-2], "C": [-2], "H": [1]}}], "reagents": [{"reagent_string": "triethyl phosphate", "reagent_role": "", "pubchem_CID": 6535, "iupac_name": "triethyl phosphate", "reagent_formula": "C6H15O4P", "smiles": "CCOP(=O)(OCC)OCC"}, {"reagent_string": "ethanol", "reagent_role": "", "pubchem_CID": 702, "iupac_name": "ethanol", "reagent_formula": "C2H6O", "smiles": "CCO"}, {"reagent_string": "hydrochloric acid", "reagent_role": "", "pubchem_CID": 313, "iupac_name": "chlorane", "reagent_formula": "ClH", "smiles": "Cl"}, {"reagent_string": "Pluronic F-127", "reagent_role": "", "pubchem_CID": 10154203, "iupac_name": "2-[2-(2-hydroxyethoxy)propoxy]ethanol", "reagent_formula": "C7H16O4", "smiles": "CC(COCCO)OCCO"}]}, "operations": [{"operation_type": "", "operation_details": "dissolve TEOS, TEP, calcium nitrate and magnesium nitrate in anhydrous ethanol", "time": {"raw_string": "", "unit": "", "max_value": null, "min_value": null}, "temperature": {"raw_string": "", "unit": "", "max_value": null, "min_value": null}, "pH": {"raw_string": "", "max_value": null, "min_value": null}, "ratios": [], "atmosphere": {"raw_string": "", "atmosphere_normalized": ""}}, {"operation_type": "", "operation_details": "add hydrochloric acid and Pluronic F-127 and stir slowly in a water bath", "time": {"raw_string": "", "unit": "", "max_value": null, "min_value": null}, "temperature": {"raw_string": "30 °C", "unit": "°C", "max_value": 30.0, "min_value": 30.0}, "pH": {"raw_string": "", "max_value": null, "min_value": null}, "ratios": [], "atmosphere": {"raw_string": "", "atmosphere_normalized": ""}}, {"operation_type": "", "operation_details": "dry to form the product", "time": {"raw_string": "", "unit": "", "max_value": null, "min_value": null}, "temperature": {"raw_string": "", "unit": "", "max_value": null, "min_value": null}, "pH": {"raw_string": "", "max_value": null, "min_value": null}, "ratios": [], "atmosphere": {"raw_string": "", "atmosphere_normalized": ""}}, {"operation_type": "", "operation_details": "grind the dried product into powder", "time": {"raw_string": "", "unit": "", "max_value": null, "min_value": null}, "temperature": {"raw_string": "", "unit": "", "max_value": null, "min_value": null}, "pH": {"raw_string": "", "max_value": null, "min_value": null}, "ratios": [], "atmosphere": {"raw_string": "", "atmosphere_normalized": ""}}, {"operation_type": "", "operation_details": "calcine with a slow ramp to remove the templating agent", "time": {"raw_string": "5 h", "unit": "h", "max_value": 5.0, "min_value": 5.0}, "temperature": {"raw_string": "600 °C", "unit": "°C", "max_value": 600.0, "min_value": 600.0}, "pH": {"raw_string": "", "max_value": null, "min_value": null}, "ratios": [], "atmosphere": {"raw_string": "", "atmosphere_normalized": ""}}], "phase_purity": {"impurity_phase": [], "phase_purity_details": "", "classification": "Pure", "characterization_methods": {"characterization_string": [], "characterization_normalized": []}}}
{"protocol": {"doi": "10.1016/j.jcrysgro.2012.05.013", "target": {"material_string": "zeolite NaY", "material_form": "powder", "material_formula": "NaY", "composition": [{"formula": "NaY", "amount": "1", "elements": {"Na": "1", "Y": "1"}, "species": {"Na": "1", "Y": "1"}}], "additives": [], "is_mixture": false, "phase": "", "oxygen_deficiency": "no", "oxidation_states": {}}, "metal_precursors": [{"material_string": "sodium aluminate", "material_form": "", "material_formula": "NaAlO2", "composition": [{"formula": "NaAlO2", "amount": "1", "elements": {"Na": "1", "Al": "1", "O": "2"}, "species": {"Na": "1", "AlO2": "1"}}], "additives": [], "is_mixture": false, "phase": "", "oxygen_deficiency": "no", "oxidation_states": {"Na": [1], "Al": [3], "O": [-2]}}], "reagents": [{"reagent_string": "amorphous silica", "reagent_role": "", "pubchem_CID": 24261, "iupac_name": "dioxosilane", "reagent_formula": "O2Si", "smiles": "O=[Si]=O"}, {"reagent_string": "sodium hydroxide", "reagent_role": "", "pubchem_CID": 14798, "iupac_name": "sodium hydroxide", "reagent_formula": "HNaO", "smiles": "[OH-].[Na+]"}, {"reagent_string": "distilled water", "reagent_role": "", "pubchem_CID": 962, "iupac_name": "oxidane", "reagent_formula": "H2O", "smiles": "O"}]}, "operations": [{"operation_type": "", "operation_details": "add precipitated silica to sodium hydroxide solution to make sodium silicate", "time": {"raw_string": "", "unit": "", "max_value": null, "min_value": null}, "temperature": {"raw_string": "20 °C", "unit": "°C", "max_value": 20.0, "min_value": 20.0}, "pH": {"raw_string": "", "max_value": null, "min_value": null}, "ratios": [], "atmosphere": {"raw_string": "", "atmosphere_normalized": ""}}, {"operation_type": "", "operation_details": "add sodium aluminate solution to the sodium silicate solution", "time": {"raw_string": "", "unit": "", "max_value": null, "min_value": null}, "temperature": {"raw_string": "20 °C", "unit": "°C", "max_value": 20.0, "min_value": 20.0}, "pH": {"raw_string": "", "max_value": null, "min_value": null}, "ratios": [{"type": "mole ratio", "description": "Na2O:Al2O3:SiO2:H2O", "value": "4.16:1:10:205"}], "atmosphere": {"raw_string": "", "atmosphere_normalized": ""}}, {"operation_type": "", "operation_details": "age the synthesis mixture at room temperature", "time": {"raw_string": "24 h", "unit": "h", "max_value": 24.0, "min_value": 24.0}, "temperature": {"raw_string": "20 °C", "unit": "°C", "max_value": 20.0, "min_value": 20.0}, "pH": {"raw_string": "", "max_value": null, "min_value": null}, "ratios": [], "atmosphere": {"raw_string": "", "atmosphere_normalized": ""}}, {"operation_type": "", "operation_details": "crystallize the aged synthesis mixture", "time": {"raw_string": "48 h", "unit": "h", "max_value": 48.0, "min_value": 48.0}, "temperature": {"raw_string": "100 °C", "unit": "°C", "max_value": 100.0, "min_value": 100.0}, "pH": {"raw_string": "", "max_value": null, "min_value": null}, "ratios": [], "atmosphere": {"raw_string": "", "atmosphere_normalized": ""}}, {"operation_type": "", "operation_details": "filter and wash with distilled water", "time": {"raw_string": "", "unit": "", "max_value": null, "min_value": null}, "temperature": {"raw_string": "", "unit": "", "max_value": null, "min_value": null}, "pH": {"raw_string": "", "max_value": null, "min_value": null}, "ratios": [], "atmosphere": {"raw_string": "", "atmosphere_normalized": ""}}, {"operation_type": "", "operation_details": "dry the washed zeolite product", "time": {"raw_string": "48 h", "unit": "h", "max_value": 48.0, "min_value": 48.0}, "temperature": {"raw_string": "100 °C", "unit": "°C", "max_value": 100.0, "min_value": 100.0}, "pH": {"raw_string": "", "max_value": null, "min_value": null}, "ratios": [], "atmosphere": {"raw_string": "", "atmosphere_normalized": ""}}], "phase_purity": {"impurity_phase": [], "phase_purity_details": "", "classification": "Pure", "characterization_methods": {"characterization_string": [], "characterization_normalized": []}}}
{"protocol": {"doi": "10.1016/j.jcrysgro.2012.05.013", "target": {"material_string": "zeolite NaY", "material_form": "powder", "material_formula": "NaY", "composition": [{"formula": "NaY", "amount": "1", "elements": {"Na": "1", "Y": "1"}, "species": {"Na": "1", "Y": "1"}}], "additives": [], "is_mixture": false, "phase": "", "oxygen_deficiency": "no", "oxidation_states": {}}, "metal_precursors": [{"material_string": "sodium aluminate", "material_form": "", "material_formula": "NaAlO2", "composition": [{"formula": "NaAlO2", "amount": "1", "elements": {"Na": "1", "Al": "1", "O": "2"}, "species": {"Na": "1", "AlO2": "1"}}], "additives": [], "is_mixture": false, "phase": "", "oxygen_deficiency": "no", "oxidation_states": {"Na": [1], "Al": [3], "O": [-2]}}], "reagents": [{"reagent_string": "amorphous silica", "reagent_role": "", "pubchem_CID": 24261, "iupac_name": "dioxosilane", "reagent_formula": "O2Si", "smiles": "O=[Si]=O"}, {"reagent_string": "sodium hydroxide", "reagent_role": "", "pubchem_CID": 14798, "iupac_name": "sodium hydroxide", "reagent_formula": "HNaO", "smiles": "[OH-].[Na+]"}, {"reagent_string": "distilled water", "reagent_role": "", "pubchem_CID": 962, "iupac_name": "oxidane", "reagent_formula": "H2O", "smiles": "O"}, {"reagent_string": "nonionic polyelectrolyte", "reagent_role": "", "pubchem_CID": null, "iupac_name": "", "reagent_formula": "", "smiles": ""}]}, "operations": [{"operation_type": "", "operation_details": "add precipitated silica to sodium hydroxide to give sodium silicate solution", "time": {"raw_string": "", "unit": "", "max_value": null, "min_value": null}, "temperature": {"raw_string": "20 °C", "unit": "°C", "max_value": 20.0, "min_value": 20.0}, "pH": {"raw_string": "", "max_value": null, "min_value": null}, "ratios": [], "atmosphere": {"raw_string": "", "atmosphere_normalized": ""}}, {"operation_type": "", "operation_details": "add the sodium aluminate solution to the silicate solution", "time": {"raw_string": "", "unit": "", "max_value": null, "min_value": null}, "temperature": {"raw_string": "20 °C", "unit": "°C", "max_value": 20.0, "min_value": 20.0}, "pH": {"raw_string": "", "max_value": null, "min_value": null}, "ratios": [{"type": "mole ratio", "description": "Na2O:Al2O3:SiO2:H2O", "value": "4.16:1:10:205"}], "atmosphere": {"raw_string": "", "atmosphere_normalized": ""}}, {"operation_type": "", "operation_details": "add nonionic polyelectrolyte solution to the target concentration and age", "time": {"raw_string": "24 h", "unit": "h", "max_value": 24.0, "min_value": 24.0}, "temperature": {"raw_string": "20 °C", "unit": "°C", "max_value": 20.0, "min_value": 20.0}, "pH": {"raw_string": "", "max_value": null, "min_value": null}, "ratios": [], "atmosphere": {"raw_string": "", "atmosphere_normalized": ""}}, {"operation_type": "", "operation_details": "crystallize the aged gel mixture", "time": {"raw_string": "48 h", "unit": "h", "max_value": 48.0, "min_value": 48.0}, "temperature": {"raw_string": "100 °C", "unit": "°C", "max_value": 100.0, "min_value": 100.0}, "pH": {"raw_string": "", "max_value": null, "min_value": null}, "ratios": [], "atmosphere": {"raw_string": "", "atmosphere_normalized": ""}}, {"operation_type": "", "operation_details": "filter and wash with distilled water", "time": {"raw_string": "", "unit": "", "max_value": null, "min_value": null}, "temperature": {"raw_string": "", "unit": "", "max_value": null, "min_value": null}, "pH": {"raw_string": "", "max_value": null, "min_value": null}, "ratios": [], "atmosphere": {"raw_string": "", "atmosphere_normalized": ""}}, {"operation_type": "", "operation_details": "dry the filtered zeolite solid", "time": {"raw_string": "48 h", "unit": "h", "max_value": 48.0, "min_value": 48.0}, "temperature": {"raw_string": "100 °C", "unit": "°C", "max_value": 100.0, "min_value": 100.0}, "pH": {"raw_string": "", "max_value": null, "min_value": null}, "ratios": [], "atmosphere": {"raw_string": "", "atmosphere_normalized": ""}}], "phase_purity": {"impurity_phase": [], "phase_purity_details": "", "classification": "Pure", "characterization_methods": {"characterization_string": [], "characterization_normalized": []}}}
{"protocol": {"doi": "10.1016/j.jcrysgro.2012.05.013", "target": {"material_string": "zeolite NaY", "material_form": "powder", "material_formula": "NaY", "composition": [{"formula": "NaY", "amount": "1", "elements": {"Na": "1", "Y": "1"}, "species": {"Na": "1", "Y": "1"}}], "additives": [], "is_mixture": false, "phase": "", "oxygen_deficiency": "no", "oxidation_states": {}}, "metal_precursors": [{"material_string": "sodium aluminate", "material_form": "", "material_formula": "NaAlO2", "composition": [{"formula": "NaAlO2", "amount": "1", "elements": {"Na": "1", "Al": "1", "O": "2"}, "species": {"Na": "1", "AlO2": "1"}}], "additives": [], "is_mixture": false, "phase": "", "oxygen_deficiency": "no", "oxidation_states": {"Na": [1], "Al": [3], "O": [-2]}}], "reagents": [{"reagent_string": "amorphous silica", "reagent_role": "", "pubchem_CID": 24261, "iupac_name": "dioxosilane", "reagent_formula": "O2Si", "smiles": "O=[Si]=O"}, {"reagent_string": "sodium hydroxide", "reagent_role": "", "pubchem_CID": 14798, "iupac_name": "sodium hydroxide", "reagent_formula": "HNaO", "smiles": "[OH-].[Na+]"}, {"reagent_string": "distilled water", "reagent_role": "", "pubchem_CID": 962, "iupac_name": "oxidane", "reagent_formula": "H2O", "smiles": "O"}, {"reagent_string": "100% anionic polyelectrolyte", "reagent_role": "", "pubchem_CID": null, "iupac_name": "", "reagent_formula": "", "smiles": ""}]}, "operations": [{"operation_type": "", "operation_details": "dissolve precipitated silica in sodium hydroxide to form sodium silicate", "time": {"raw_string": "", "unit": "", "max_value": null, "min_value": null}, "temperature": {"raw_string": "20 °C", "unit": "°C", "max_value": 20.0, "min_value": 20.0}, "pH": {"raw_string": "", "max_value": null, "min_value": null}, "ratios": [], "atmosphere": {"raw_string": "", "atmosphere_normalized": ""}}, {"operation_type": "", "operation_details": "add sodium aluminate to the sodium silicate solution", "time": {"raw_string": "", "unit": "", "max_value": null, "min_value": null}, "temperature": {"raw_string": "20 °C", "unit": "°C", "max_value": 20.0, "min_value": 20.0}, "pH": {"raw_string": "", "max_value": null, "min_value": null}, "ratios": [{"type": "mole ratio", "description": "Na2O:Al2O3:SiO2:H2O", "value": "4.16:1:10:205"}], "atmosphere": {"raw_string": "", "atmosphere_normalized": ""}}, {"operation_type": "", "operation_details": "add anionic polyelectrolyte solution to the target concentration and age", "time": {"raw_string": "24 h", "unit": "h", "max_value": 24.0, "min_value": 24.0}, "temperature": {"raw_string": "20 °C", "unit": "°C", "max_value": 20.0, "min_value": 20.0}, "pH": {"raw_string": "", "max_value": null, "min_value": null}, "ratios": [], "atmosphere": {"raw_string": "", "atmosphere_normalized": ""}}, {"operation_type": "", "operation_details": "crystallize the aged synthesis gel", "time": {"raw_string": "48 h", "unit": "h", "max_value": 48.0, "min_value": 48.0}, "temperature": {"raw_string": "100 °C", "unit": "°C", "max_value": 100.0, "min_value": 100.0}, "pH": {"raw_string": "", "max_value": null, "min_value": null}, "ratios": [], "atmosphere": {"raw_string": "", "atmosphere_normalized": ""}}, {"operation_type": "", "operation_details": "filter and rinse with distilled water", "time": {"raw_string": "", "unit": "", "max_value": null, "min_value": null}, "temperature": {"raw_string": "", "unit": "", "max_value": null, "min_value": null}, "pH": {"raw_string": "", "max_value": null, "min_value": null}, "ratios": [], "atmosphere": {"raw_string": "", "atmosphere_normalized": ""}}, {"operation_type": "", "operation_details": "dry the washed zeolite product", "time": {"raw_string": "48 h", "unit": "h", "max_value": 48.0, "min_value": 48.0}, "temperature": {"raw_string": "100 °C", "unit": "°C", "max_value": 100.0, "min_value": 100.0}, "pH": {"raw_string": "", "max_value": null, "min_value": null}, "ratios": [], "atmosphere": {"raw_string": "", "atmosphere_normalized": ""}}], "phase_purity": {"impurity_phase": [], "phase_purity_details": "", "classification": "Pure", "characterization_methods": {"characterization_string": [], "characterization_normalized": []}}}
{"protocol": {"doi": "10.1016/j.jcrysgro.2012.05.013", "target": {"material_string": "zeolite NaY", "material_form": "powder", "material_formula": "NaY", "composition": [{"formula": "NaY", "amount": "1", "elements": {"Na": "1", "Y": "1"}, "species": {"Na": "1", "Y": "1"}}], "additives": [], "is_mixture": false, "phase": "", "oxygen_deficiency": "no", "oxidation_states": {}}, "metal_precursors": [{"material_string": "sodium aluminate", "material_form": "", "material_formula": "NaAlO2", "composition": [{"formula": "NaAlO2", "amount": "1", "elements": {"Na": "1", "Al": "1", "O": "2"}, "species": {"Na": "1", "AlO2": "1"}}], "additives": [], "is_mixture": false, "phase": "", "oxygen_deficiency": "no", "oxidation_states": {"Na": [1], "Al": [3], "O": [-2]}}], "reagents": [{"reagent_string": "amorphous silica", "reagent_role": "", "pubchem_CID": 24261, "iupac_name": "dioxosilane", "reagent_formula": "O2Si", "smiles": "O=[Si]=O"}, {"reagent_string": "sodium hydroxide", "reagent_role": "", "pubchem_CID": 14798, "iupac_name": "sodium hydroxide", "reagent_formula": "HNaO", "smiles": "[OH-].[Na+]"}, {"reagent_string": "distilled water", "reagent_role": "", "pubchem_CID": 962, "iupac_name": "oxidane", "reagent_formula": "H2O", "smiles": "O"}, {"reagent_string": "100% cationic polyelectrolyte", "reagent_role": "", "pubchem_CID": null, "iupac_name": "", "reagent_formula": "", "smiles": ""}]}, "operations": [{"operation_type": "", "operation_details": "add precipitated silica to sodium hydroxide solution to obtain sodium silicate", "time": {"raw_string": "", "unit": "", "max_value": null, "min_value": null}, "temperature": {"raw_string": "20 °C", "unit": "°C", "max_value": 20.0, "min_value": 20.0}, "pH": {"raw_string": "", "max_value": null, "min_value": null}, "ratios": [], "atmosphere": {"raw_string": "", "atmosphere_normalized": ""}}, {"operation_type": "", "operation_details": "add the sodium aluminate solution to the silicate", "time": {"raw_string": "", "unit": "", "max_value": null, "min_value": null}, "temperature": {"raw_string": "20 °C", "unit": "°C", "max_value": 20.0, "min_value": 20.0}, "pH": {"raw_string": "", "max_value": null, "min_value": null}, "ratios": [{"type": "mole ratio", "description": "Na2O:Al2O3:SiO2:H2O", "value": "4.16:1:10:205"}], "atmosphere": {"raw_string": "", "atmosphere_normalized": ""}}, {"operation_type": "", "operation_details": "add cationic polyelectrolyte solution to the target concentration and age", "time": {"raw_string": "24 h", "unit": "h", "max_value": 24.0, "min_value": 24.0}, "temperature": {"raw_string": "20 °C", "unit": "°C", "max_value": 20.0, "min_value": 20.0}, "pH": {"raw_string": "", "max_value": null, "min_value": null}, "ratios": [], "atmosphere": {"raw_string": "", "atmosphere_normalized": ""}}, {"operation_type": "", "operation_details": "crystallize the aged synthesis mixture", "time": {"raw_string": "48 h", "unit": "h", "max_value": 48.0, "min_value": 48.0}, "temperature": {"raw_string": "100 °C", "unit": "°C", "max_value": 100.0, "min_value": 100.0}, "pH": {"raw_string": "", "max_value": null, "min_value": null}, "ratios": [], "atmosphere": {"raw_string": "", "atmosphere_normalized": ""}}, {"operation_type": "", "operation_details": "filter and wash with distilled water", "time": {"raw_string": "", "unit": "", "max_value": null, "min_value": null}, "temperature": {"raw_string": "", "unit": "", "max_value": null, "min_value": null}, "pH": {"raw_string": "", "max_value": null, "min_value": null}, "ratios": [], "atmosphere": {"raw_string": "", "atmosphere_normalized": ""}}, {"operation_type": "", "operation_details": "dry the washed zeolite solid", "time": {"raw_string": "48 h", "unit": "h", "max_value": 48.0, "min_value": 48.0}, "temperature": {"raw_string": "100 °C", "unit": "°C", "max_value": 100.0, "min_value": 100.0}, "pH": {"raw_string": "", "max_value": null, "min_value": null}, "ratios": [], "atmosphere": {"raw_string": "", "atmosphere_normalized": ""}}], "phase_purity": {"impurity_phase": [], "phase_purity_details": "", "classification": "Pure", "characterization_methods": {"characterization_string": [], "characterization_normalized": []}}}
{"protocol": {"doi": "10.1016/j.jcrysgro.2012.05.013", "target": {"material_string": "zeolite NaY", "material_form": "powder", "material_formula": "NaY", "composition": [{"formula": "NaY", "amount": "1", "elements": {"Na": "1", "Y": "1"}, "species": {"Na": "1", "Y": "1"}}], "additives": [], "is_mixture": false, "phase": "", "oxygen_deficiency": "no", "oxidation_states": {}}, "metal_precursors": [{"material_string": "sodium aluminate", "material_form": "", "material_formula": "NaAlO2", "composition": [{"formula": "NaAlO2", "amount": "1", "elements": {"Na": "1", "Al": "1", "O": "2"}, "species": {"Na": "1", "AlO2": "1"}}], "additives": [], "is_mixture": false, "phase": "", "oxygen_deficiency": "no", "oxidation_states": {"Na": [1], "Al": [3], "O": [-2]}}], "reagents": [{"reagent_string": "amorphous silica", "reagent_role": "", "pubchem_CID": 24261, "iupac_name": "dioxosilane", "reagent_formula": "O2Si", "smiles": "O=[Si]=O"}, {"reagent_string": "sodium hydroxide", "reagent_role": "", "pubchem_CID": 14798, "iupac_name": "sodium hydroxide", "reagent_formula": "HNaO", "smiles": "[OH-].[Na+]"}, {"reagent_string": "distilled water", "reagent_role": "", "pubchem_CID": 962, "iupac_name": "oxidane", "reagent_formula": "H2O", "smiles": "O"}, {"reagent_string": "10% anionic polyelectrolyte", "reagent_role": "", "pubchem_CID": null, "iupac_name": "", "reagent_formula": "", "smiles": ""}]}, "operations": [{"operation_type": "", "operation_details": "add precipitated silica to sodium hydroxide to make sodium silicate solution", "time": {"raw_string": "", "unit": "", "max_value": null, "min_value": null}, "temperature": {"raw_string": "20 °C", "unit": "°C", "max_value": 20.0, "min_value": 20.0}, "pH": {"raw_string": "", "max_value": null, "min_value": null}, "ratios": [], "atmosphere": {"raw_string": "", "atmosphere_normalized": ""}}, {"operation_type": "", "operation_details": "add sodium aluminate solution to the sodium silicate", "time": {"raw_string": "", "unit": "", "max_value": null, "min_value": null}, "temperature": {"raw_string": "20 °C", "unit": "°C", "max_value": 20.0, "min_value": 20.0}, "pH": {"raw_string": "", "max_value": null, "min_value": null}, "ratios": [{"type": "mole ratio", "description": "Na2O:Al2O3:SiO2:H2O", "value": "4.16:1:10:205"}], "atmosphere": {"raw_string": "", "atmosphere_normalized": ""}}, {"operation_type": "", "operation_details": "add dilute anionic polyelectrolyte solution to the target concentration and age", "time": {"raw_string": "24 h", "unit": "h", "max_value": 24.0, "min_value": 24.0}, "temperature": {"raw_string": "20 °C", "unit": "°C", "max_value": 20.0, "min_value": 20.0}, "pH": {"raw_string": "", "max_value": null, "min_value": null}, "ratios": [], "atmosphere": {"raw_string": "", "atmosphere_normalized": ""}}, {"operation_type": "", "operation_details": "crystallize the aged gel mixture", "time": {"raw_string": "48 h", "unit": "h", "max_value": 48.0, "min_value": 48.0}, "temperature": {"raw_string": "100 °C", "unit": "°C", "max_value": 100.0, "min_value": 100.0}, "pH": {"raw_string": "", "max_value": null, "min_value": null}, "ratios": [], "atmosphere": {"raw_string": "", "atmosphere_normalized": ""}}, {"operation_type": "", "operation_details": "filter and wash the solid with distilled water", "time": {"raw_string": "", "unit": "", "max_value": null, "min_value": null}, "temperature": {"raw_string": "", "unit": "", "max_value": null, "min_value": null}, "pH": {"raw_string": "", "max_value": null, "min_value": null}, "ratios": [], "atmosphere": {"raw_string": "", "atmosphere_normalized": ""}}, {"operation_type": "", "operation_details": "dry the filtered zeolite product", "time": {"raw_string": "48 h", "unit": "h", "max_value": 48.0, "min_value": 48.0}, "temperature": {"raw_string": "100 °C", "unit": "°C", "max_value": 100.0, "min_value": 100.0}, "pH": {"raw_string": "", "max_value": null, "min_value": null}, "ratios": [], "atmosphere": {"raw_string": "", "atmosphere_normalized": ""}}], "phase_purity": {"impurity_phase": [], "phase_purity_details": "", "classification": "Pure", "characterization_methods": {"characterization_string": [], "characterization_normalized": []}}}
{"protocol": {"doi": "10.1016/j.corsci.2018.02.054", "target": {"material_string": "Y2Si2O7", "material_form": "other", "material_formula": "Y2Si2O7", "composition": [{"formula": "Y2Si2O7", "amount": "1", "elements": {"Y": "2", "Si": "2", "O": "7"}, "species": {"Y": "2", "Si2O7": "1"}}], "additives": [], "is_mixture": false, "phase": "", "oxygen_deficiency": "no", "oxidation_states": {"Y": [3], "Si": [4], "O": [-2]}}, "metal_precursors": [{"material_string": "Y(NO3)3·6H2O", "material_form": "", "material_formula": "Y(NO3)3·6H2O", "composition": [{"formula": "Y(NO3)3", "amount": "1", "elements": {"N": "3", "O": "9", "Y": "1"}, "species": {"NO3": "3", "Y": "1"}}, {"formula": "H2O", "amount": "6", "elements": {"H": "2", "O": "1"}, "species": {"H2O": "1"}}], "additives": [], "is_mixture": true, "phase": "", "oxygen_deficiency": "no", "oxidation_states": {"Y": [3], "N": [5], "O": [-2]}}], "reagents": [{"reagent_string": "ethanol", "reagent_role": "", "pubchem_CID": 702, "iupac_name": "ethanol", "reagent_formula": "C2H6O", "smiles": "CCO"}, {"reagent_string": "tetraethyl orthosilicate", "reagent_role": "", "pubchem_CID": 6517, "iupac_name": "tetraethyl silicate", "reagent_formula": "C8H20O4Si", "smiles": "CCO[Si](OCC)(OCC)OCC"}, {"reagent_string": "Na2MoO4", "reagent_role": "", "pubchem_CID": 61424, "iupac_name": "disodium;dioxido(dioxo)molybdenum", "reagent_formula": "MoNa2O4", "smiles": "[O-][Mo](=O)(=O)[O-].[Na+].[Na+]"}, {"reagent_string": "nitric acid", "reagent_role": "", "pubchem_CID": 944, "iupac_name": "nitric acid", "reagent_formula": "HNO3", "smiles": "[N+](=O)(O)[O-]"}, {"reagent_string": "distilled water", "reagent_role": "", "pubchem_CID": 962, "iupac_name": "oxidane", "reagent_formula": "H2O", "smiles": "O"}]}, "operations": [{"operation_type": "", "operation_details": "dissolve yttrium nitrate in anhydrous ethanol with magnetic stirring", "time": {"raw_string": "", "unit": "", "max_value": null, "min_value": null}, "temperature": {"raw_string": "", "unit": "", "max_value": null, "min_value": null}, "pH": {"raw_string": "", "max_value": null, "min_value": null}, "ratios": [], "atmosphere": {"raw_string": "", "atmosphere_normalized": ""}}, {"operation_type": "", "operation_details": "add TEOS slowly to the solution under magnetic stirring", "time": {"raw_string": "2 h", "unit": "h", "max_value": 2.0, "min_value": 2.0}, "temperature": {"raw_string": "", "unit": "", "max_value": null, "min_value": null}, "pH": {"raw_string": "", "max_value": null, "min_value": null}, "ratios": [{"type": "mole ratio", "description": "Y(NO3)3·6H2O:TEOS", "value": "1:1"}], "atmosphere": {"raw_string": "", "atmosphere_normalized": ""}}, {"operation_type": "", "operation_details": "transfer the precursor solution to a Teflon-lined autoclave and hold hot", "time": {"raw_string": "24 h", "unit": "h", "max_value": 24.0, "min_value": 24.0}, "temperature": {"raw_string": "110 °C", "unit": "°C", "max_value": 110.0, "min_value": 110.0}, "pH": {"raw_string": "", "max_value": null, "min_value": null}, "ratios": [], "atmosphere": {"raw_string": "", "atmosphere_normalized": ""}}, {"operation_type": "", "operation_details": "dry further to obtain the xerogel", "time": {"raw_string": "", "unit": "", "max_value": null, "min_value": null}, "temperature": {"raw_string": "", "unit": "", "max_value": null, "min_value": null}, "pH": {"raw_string": "", "max_value": null, "min_value": null}, "ratios": [], "atmosphere": {"raw_string": "", "atmosphere_normalized": ""}}, {"operation_type": "", "operation_details": "mix and grind Na2MoO4 with the xerogel in an agate mortar", "time": {"raw_string": "30 min", "unit": "min", "max_value": 30.0, "min_value": 30.0}, "temperature": {"raw_string": "", "unit": "", "max_value": null, "min_value": null}, "pH": {"raw_string": "", "max_value": null, "min_value": null}, "ratios": [{"type": "weight ratio", "description": "Na2MoO4:xerogel", "value": "1:1"}], "atmosphere": {"raw_string": "", "atmosphere_normalized": ""}}, {"operation_type": "", "operation_details": "heat the powder mixture in an alumina crucible", "time": {"raw_string": "5 h", "unit": "h", "max_value": 5.0, "min_value": 5.0}, "temperature": {"raw_string": "850 °C", "unit": "°C", "max_value": 850.0, "min_value": 850.0}, "pH": {"raw_string": "", "max_value": null, "min_value": null}, "ratios": [], "atmosphere": {"raw_string": "", "atmosphere_normalized": ""}}, {"operation_type": "", "operation_details": "wash repeatedly with concentrated nitric acid and distilled water to remove residual salt", "time": {"raw_string": "", "unit": "", "max_value": null, "min_value": null}, "temperature": {"raw_string": "", "unit": "", "max_value": null, "min_value": null}, "pH": {"raw_string": "", "max_value": null, "min_value": null}, "ratios": [], "atmosphere": {"raw_string": "", "atmosphere_normalized": ""}}, {"operation_type": "", "operation_details": "dry in a vacuum drying oven", "time": {"raw_string": "6 h", "unit": "h", "max_value": 6.0, "min_value": 6.0}, "temperature": {"raw_string": "80 °C", "unit": "°C", "max_value": 80.0, "min_value": 80.0}, "pH": {"raw_string": "", "max_value": null, "min_value": null}, "ratios": [], "atmosphere": {"raw_string": "vacuum", "atmosphere_normalized": "Vacuum"}}], "phase_purity": {"impurity_phase": [], "phase_purity_details": "", "classification": "Pure", "characterization_methods": {"characterization_string": [], "characterization_normalized": []}}}
