Repository: hackingmaterials/sol-gel-data

# scripts/

Regenerates every numbered table and figure in the manuscript and the Supplementary
Information.

## Contents

- `figures_tables.ipynb` — one section per manuscript item. Table 2, Figure 2 and Figure 3
  are built from `sol_gel_dataset.jsonl`; Tables 3–5, Tables S2–S6 and Figures S1–S4 from
  the validation labels below.
- `validation/` — the human and LLM annotations for the 200-paper validation set:
  paper-level classification labels (`classification_human.jsonl`,
  `classification_LLM.jsonl`), the 286 records extracted by Gemini 3.0 Flash
  (`validation_LLM.jsonl`) and the 279 ground-truth records they are matched against

File: scripts/validation/validation_LLM.jsonl (part 24 of 37)
{"protocol": {"doi": "10.1016/j.jeurceramsoc.2011.10.052", "target": {"material_string": "SiC:Y3Al5O12", "material_form": "powder", "material_formula": "Y3Al5O12", "composition": [{"formula": "Y3Al5O12", "amount": "1", "elements": {"Y": "3", "Al": "5", "O": "12"}, "species": {"Y": "3", "Al": "5", "O": "12"}}], "additives": [], "is_mixture": false, "phase": "", "oxygen_deficiency": "no", "oxidation_states": {"Y": [3], "Al": [3], "O": [-2]}}, "metal_precursors": [{"material_string": "Al(OC4H9)3", "material_form": "", "material_formula": "Al(OC4H9)3", "composition": [{"formula": "Al(OC4H9)3", "amount": "1", "elements": {"O": "3", "C": "12", "H": "27", "Al": "1"}, "species": {"O": "3", "C": "12", "H": "27", "Al": "1"}}], "additives": [], "is_mixture": false, "phase": "", "oxygen_deficiency": "no", "oxidation_states": {"Al": [3], "O": [-2], "C": [-2], "H": [1]}}, {"material_string": "Y(OOCCH3)3·4H2O", "material_form": "", "material_formula": "Y(OOCCH3)3·4H2O", "composition": [{"formula": "Y(OOCCH3)3", "amount": "1", "elements": {"O": "6", "C": "6", "H": "9", "Y": "1"}, "species": {"O": "6", "C": "6", "H": "9", "Y": "1"}}, {"formula": "H2O", "amount": "4", "elements": {"H": "2", "O": "1"}, "species": {"H2O": "1"}}], "additives": [], "is_mixture": true, "phase": "", "oxygen_deficiency": "no", "oxidation_states": {"Y": [3], "O": [-2], "C": [0], "H": [1]}}], "reagents": [{"reagent_string": "2-propanol", "reagent_role": "solvent", "pubchem_CID": 3776, "iupac_name": "propan-2-ol", "reagent_formula": "C3H8O", "smiles": "CC(C)O"}, {"reagent_string": "nitric acid", "reagent_role": "unspecified", "pubchem_CID": 944, "iupac_name": "nitric acid", "reagent_formula": "HNO3", "smiles": "[N+](=O)(O)[O-]"}, {"reagent_string": "distilled water", "reagent_role": "hydrolysis", "pubchem_CID": 962, "iupac_name": "oxidane", "reagent_formula": "H2O", "smiles": "O"}, {"reagent_string": "α-SiC", "reagent_role": "template", "pubchem_CID": null, "iupac_name": "", "reagent_formula": "", "smiles": ""}]}, "operations": [{"operation_type": "mixing", "operation_details": "11.4 cm3 of aluminium s-butoxide dissolved in 115 cm3 of 2-propanol plus 5.7 cm3 of nitric acid 69%, stirred for 3 h", "time": {"raw_string": "3 h", "unit": "h", "max_value": 3.0, "min_value": 3.0}, "temperature": {"raw_string": "", "unit": "", "max_value": null, "min_value": null}, "pH": {"raw_string": "", "max_value": null, "min_value": null}, "ratios": [], "atmosphere": {"raw_string": "", "atmosphere_normalized": ""}}, {"operation_type": "mixing", "operation_details": "Al-rich solution hydrolyzed with 1.7 cm3 of distilled water, stirred for 2 h", "time": {"raw_string": "2 h", "unit": "h", "max_value": 2.0, "min_value": 2.0}, "temperature": {"raw_string": "", "unit": "", "max_value": null, "min_value": null}, "pH": {"raw_string": "", "max_value": null, "min_value": null}, "ratios": [], "atmosphere": {"raw_string": "", "atmosphere_normalized": ""}}, {"operation_type": "mixing", "operation_details": "9 g of yttrium acetate dissolved in 115 cm3 of 2-propanol and 6.7 cm3 of nitric acid", "time": {"raw_string": "", "unit": "", "max_value": null, "min_value": null}, "temperature": {"raw_string": "", "unit": "", "max_value": null, "min_value": null}, "pH": {"raw_string": "", "max_value": null, "min_value": null}, "ratios": [], "atmosphere": {"raw_string": "", "atmosphere_normalized": ""}}, {"operation_type": "mixing", "operation_details": "Al- and Y-rich solutions mixed together, stirred for 2 h", "time": {"raw_string": "2 h", "unit": "h", "max_value": 2.0, "min_value": 2.0}, "temperature": {"raw_string": "", "unit": "", "max_value": null, "min_value": null}, "pH": {"raw_string": "", "max_value": null, "min_value": null}, "ratios": [], "atmosphere": {"raw_string": "", "atmosphere_normalized": ""}}, {"operation_type": "mixing", "operation_details": "95 g of α-SiC powder added to the suspension, stirred for 2 h", "time": {"raw_string": "2 h", "unit": "h", "max_value": 2.0, "min_value": 2.0}, "temperature": {"raw_string": "", "unit": "", "max_value": null, "min_value": null}, "pH": {"raw_string": "", "max_value": null, "min_value": null}, "ratios": [], "atmosphere": {"raw_string": "", "atmosphere_normalized": ""}}, {"operation_type": "heating", "operation_details": "slurry dried under stirring, then dried in an oven at 100 °C for 48 h", "time": {"raw_string": "48 h", "unit": "h", "max_value": 48.0, "min_value": 48.0}, "temperature": {"raw_string": "100 °C", "unit": "°C", "max_value": 100.0, "min_value": 100.0}, "pH": {"raw_string": "", "max_value": null, "min_value": null}, "ratios": [], "atmosphere": {"raw_string": "", "atmosphere_normalized": ""}}, {"operation_type": "grinding", "operation_details": "de-agglomerated by crushing and sieved through a 20-μm sieve", "time": {"raw_string": "", "unit": "", "max_value": null, "min_value": null}, "temperature": {"raw_string": "", "unit": "", "max_value": null, "min_value": null}, "pH": {"raw_string": "", "max_value": null, "min_value": null}, "ratios": [], "atmosphere": {"raw_string": "", "atmosphere_normalized": ""}}], "phase_purity": {"impurity_phase": [], "phase_purity_details": "no additional peaks appeared, which rules out the precipitation of new crystalline phases; background level increased, which reveals the existence of diffuse scattering from an amorphous phase", "classification": "Pure", "characterization_methods": {"characterization_string": ["XRD", "SEM", "TEM", "N2-adsorption isotherms", "XPS"], "characterization_normalized": ["X-ray Diffraction (XRD)", "Scanning Electron Microscopy (SEM)", "Transmission Electron Microscopy (TEM)", "X-ray Photoelectron Spectroscopy (XPS)"]}}}
{"protocol": {"doi": "10.1016/j.jeurceramsoc.2011.10.052", "target": {"material_string": "SiC:Y3Al5O12", "material_form": "other", "material_formula": "Y3Al5O12", "composition": [{"formula": "Y3Al5O12", "amount": "1", "elements": {"Y": "3", "Al": "5", "O": "12"}, "species": {"Y": "3", "Al": "5", "O": "12"}}], "additives": [], "is_mixture": false, "phase": "", "oxygen_deficiency": "no", "oxidation_states": {"Y": [3], "Al": [3], "O": [-2]}}, "metal_precursors": [{"material_string": "Al(OC4H9)3", "material_form": "", "material_formula": "Al(OC4H9)3", "composition": [{"formula": "Al(OC4H9)3", "amount": "1", "elements": {"O": "3", "C": "12", "H": "27", "Al": "1"}, "species": {"O": "3", "C": "12", "H": "27", "Al": "1"}}], "additives": [], "is_mixture": false, "phase": "", "oxygen_deficiency": "no", "oxidation_states": {"Al": [3], "O": [-2], "C": [-2], "H": [1]}}, {"material_string": "Y(OOCCH3)3·4H2O", "material_form": "", "material_formula": "Y(OOCCH3)3·4H2O", "composition": [{"formula": "Y(OOCCH3)3", "amount": "1", "elements": {"O": "6", "C": "6", "H": "9", "Y": "1"}, "species": {"O": "6", "C": "6", "H": "9", "Y": "1"}}, {"formula": "H2O", "amount": "4", "elements": {"H": "2", "O": "1"}, "species": {"H2O": "1"}}], "additives": [], "is_mixture": true, "phase": "", "oxygen_deficiency": "no", "oxidation_states": {"Y": [3], "O": [-2], "C": [0], "H": [1]}}], "reagents": [{"reagent_string": "2-propanol", "reagent_role": "solvent", "pubchem_CID": 3776, "iupac_name": "propan-2-ol", "reagent_formula": "C3H8O", "smiles": "CC(C)O"}, {"reagent_string": "nitric acid", "reagent_role": "unspecified", "pubchem_CID": 944, "iupac_name": "nitric acid", "reagent_formula": "HNO3", "smiles": "[N+](=O)(O)[O-]"}, {"reagent_string": "distilled water", "reagent_role": "hydrolysis", "pubchem_CID": 962, "iupac_name": "oxidane", "reagent_formula": "H2O", "smiles": "O"}, {"reagent_string": "α-SiC", "reagent_role": "template", "pubchem_CID": null, "iupac_name": "", "reagent_formula": "", "smiles": ""}]}, "operations": [{"operation_type": "mixing", "operation_details": "11.4 cm3 of aluminium s-butoxide dissolved in 115 cm3 of 2-propanol plus 5.7 cm3 of nitric acid 69%, stirred for 3 h", "time": {"raw_string": "3 h", "unit": "h", "max_value": 3.0, "min_value": 3.0}, "temperature": {"raw_string": "", "unit": "", "max_value": null, "min_value": null}, "pH": {"raw_string": "", "max_value": null, "min_value": null}, "ratios": [], "atmosphere": {"raw_string": "", "atmosphere_normalized": ""}}, {"operation_type": "mixing", "operation_details": "Al-rich solution hydrolyzed with 1.7 cm3 of distilled water, stirred for 2 h", "time": {"raw_string": "2 h", "unit": "h", "max_value": 2.0, "min_value": 2.0}, "temperature": {"raw_string": "", "unit": "", "max_value": null, "min_value": null}, "pH": {"raw_string": "", "max_value": null, "min_value": null}, "ratios": [], "atmosphere": {"raw_string": "", "atmosphere_normalized": ""}}, {"operation_type": "mixing", "operation_details": "9 g of yttrium acetate dissolved in 115 cm3 of 2-propanol and 6.7 cm3 of nitric acid", "time": {"raw_string": "", "unit": "", "max_value": null, "min_value": null}, "temperature": {"raw_string": "", "unit": "", "max_value": null, "min_value": null}, "pH": {"raw_string": "", "max_value": null, "min_value": null}, "ratios": [], "atmosphere": {"raw_string": "", "atmosphere_normalized": ""}}, {"operation_type": "mixing", "operation_details": "Al- and Y-rich solutions mixed together, stirred for 2 h", "time": {"raw_string": "2 h", "unit": "h", "max_value": 2.0, "min_value": 2.0}, "temperature": {"raw_string": "", "unit": "", "max_value": null, "min_value": null}, "pH": {"raw_string": "", "max_value": null, "min_value": null}, "ratios": [], "atmosphere": {"raw_string": "", "atmosphere_normalized": ""}}, {"operation_type": "mixing", "operation_details": "95 g of α-SiC powder added to the suspension, stirred for 2 h", "time": {"raw_string": "2 h", "unit": "h", "max_value": 2.0, "min_value": 2.0}, "temperature": {"raw_string": "", "unit": "", "max_value": null, "min_value": null}, "pH": {"raw_string": "", "max_value": null, "min_value": null}, "ratios": [], "atmosphere": {"raw_string": "", "atmosphere_normalized": ""}}, {"operation_type": "heating", "operation_details": "slurry dried under stirring, then dried in an oven at 100 °C for 48 h", "time": {"raw_string": "48 h", "unit": "h", "max_value": 48.0, "min_value": 48.0}, "temperature": {"raw_string": "100 °C", "unit": "°C", "max_value": 100.0, "min_value": 100.0}, "pH": {"raw_string": "", "max_value": null, "min_value": null}, "ratios": [], "atmosphere": {"raw_string": "", "atmosphere_normalized": ""}}, {"operation_type": "grinding", "operation_details": "de-agglomerated by crushing and sieved through a 20-μm sieve", "time": {"raw_string": "", "unit": "", "max_value": null, "min_value": null}, "temperature": {"raw_string": "", "unit": "", "max_value": null, "min_value": null}, "pH": {"raw_string": "", "max_value": null, "min_value": null}, "ratios": [], "atmosphere": {"raw_string": "", "atmosphere_normalized": ""}}, {"operation_type": "pressing", "operation_details": "uniaxial pressing at 50 MPa, followed by isostatic pressing at 350 MPa", "time": {"raw_string": "", "unit": "", "max_value": null, "min_value": null}, "temperature": {"raw_string": "", "unit": "", "max_value": null, "min_value": null}, "pH": {"raw_string": "", "max_value": null, "min_value": null}, "ratios": [], "atmosphere": {"raw_string": "", "atmosphere_normalized": ""}}, {"operation_type": "heating", "operation_details": "pressureless sintered in graphite furnace at 1950 °C for 1 h with heating rate 600 °C/h and cooling rate 1200 °C/h", "time": {"raw_string": "1 h", "unit": "h", "max_value": 1.0, "min_value": 1.0}, "temperature": {"raw_string": "1950 °C", "unit": "°C", "max_value": 1950.0, "min_value": 1950.0}, "pH": {"raw_string": "", "max_value": null, "min_value": null}, "ratios": [], "atmosphere": {"raw_string": "Ar", "atmosphere_normalized": "Argon (Ar)"}}], "phase_purity": {"impurity_phase": [], "phase_purity_details": "contain the 6H, 15R, and 4H polytypes of SiC already present in the as-received powder, plus the new YAG phase; fully dense", "classification": "Pure", "characterization_methods": {"characterization_string": ["XRD", "SEM", "Archimedes method", "Vickers indentation tests"], "characterization_normalized": ["X-ray Diffraction (XRD)", "Scanning Electron Microscopy (SEM)"]}}}
{"protocol": {"doi": "10.1039/C9SE00336C", "target": {"material_string": "OMA-5Co5Ni", "material_form": "powder", "material_formula": "", "composition": [], "additives": [], "is_mixture": false, "phase": "", "oxygen_deficiency": "no", "oxidation_states": {}}, "metal_precursors": [{"material_string": "Co(NO3)2·6H2O", "material_form": "", "material_formula": "Co(NO3)2·6H2O", "composition": [{"formula": "Co(NO3)2", "amount": "1", "elements": {"N": "2", "O": "6", "Co": "1"}, "species": {"NO3": "2", "Co": "1"}}, {"formula": "H2O", "amount": "6", "elements": {"H": "2", "O": "1"}, "species": {"H2O": "1"}}], "additives": [], "is_mixture": true, "phase": "", "oxygen_deficiency": "no", "oxidation_states": {"Co": [2], "N": [5], "O": [-2]}}, {"material_string": "Ni(NO3)2·6H2O", "material_form": "", "material_formula": "Ni(NO3)2·6H2O", "composition": [{"formula": "Ni(NO3)2", "amount": "1", "elements": {"N": "2", "O": "6", "Ni": "1"}, "species": {"NO3": "2", "Ni": "1"}}, {"formula": "H2O", "amount": "6", "elements": {"H": "2", "O": "1"}, "species": {"H2O": "1"}}], "additives": [], "is_mixture": true, "phase": "", "oxygen_deficiency": "no", "oxidation_states": {"Ni": [2], "N": [5], "O": [-2]}}, {"material_string": "aluminium isopropoxide", "material_form": "", "material_formula": "Al(OCH(CH3)2)3", "composition": [{"formula": "Al(OCH(CH3)2)3", "amount": "1", "elements": {"C": "9", "H": "21", "O": "3", "Al": "1"}, "species": {"OCH(CH3)2": "3", "Al": "1"}}], "additives": [], "is_mixture": false, "phase": "", "oxygen_deficiency": "no", "oxidation_states": {"Al": [3], "O": [-2], "C": [-2], "H": [1]}}], "reagents": [{"reagent_string": "Pluronic P123", "reagent_role": "template", "pubchem_CID": 10154203, "iupac_name": "2-[2-(2-hydroxyethoxy)propoxy]ethanol", "reagent_formula": "C7H16O4", "smiles": "CC(COCCO)OCCO"}, {"reagent_string": "HNO3", "reagent_role": "catalyst", "pubchem_CID": 944, "iupac_name": "nitric acid", "reagent_formula": "HNO3", "smiles": "[N+](=O)(O)[O-]"}, {"reagent_string": "absolute ethanol", "reagent_role": "solvent", "pubchem_CID": 702, "iupac_name": "ethanol", "reagent_formula": "C2H6O", "smiles": "CCO"}]}, "operations": [{"operation_type": "mixing", "operation_details": "1.0 g Pluronic P123, 1.6 mL 67.0% HNO3, 10 mmol aluminium isopropoxide, 0.5 mmol Co(NO3)2·6H2O, and 0.5 mmol Ni(NO3)2·6H2O dissolved in 20.0 mL absolute ethanol with vigorous agitation", "time": {"raw_string": "5 h", "unit": "h", "max_value": 5.0, "min_value": 5.0}, "temperature": {"raw_string": "", "unit": "", "max_value": null, "min_value": null}, "pH": {"raw_string": "", "max_value": null, "min_value": null}, "ratios": [], "atmosphere": {"raw_string": "", "atmosphere_normalized": ""}}, {"operation_type": "heating", "operation_details": "heated in an air-circulating oven to obtain xerogel", "time": {"raw_string": "48 h", "unit": "h", "max_value": 48.0, "min_value": 48.0}, "temperature": {"raw_string": "60 °C", "unit": "°C", "max_value": 60.0, "min_value": 60.0}, "pH": {"raw_string": "", "max_value": null, "min_value": null}, "ratios": [], "atmosphere": {"raw_string": "air", "atmosphere_normalized": "Air"}}, {"operation_type": "heating", "operation_details": "calcined with 1 °C min−1 ramping rate", "time": {"raw_string": "5 h", "unit": "h", "max_value": 5.0, "min_value": 5.0}, "temperature": {"raw_string": "700 °C", "unit": "°C", "max_value": 700.0, "min_value": 700.0}, "pH": {"raw_string": "", "max_value": null, "min_value": null}, "ratios": [], "atmosphere": {"raw_string": "air", "atmosphere_normalized": "Air"}}], "phase_purity": {"impurity_phase": [], "phase_purity_details": "no obvious diffraction peak of NiO, Co3O4, and γ-Al2O3, suggesting high dispersion of Ni and Co species in the amorphous mesoporous Al2O3 framework", "classification": "Pure", "characterization_methods": {"characterization_string": ["XRD", "N2 adsorption-desorption", "TEM", "STEM", "SAED", "EDS", "XPS", "H2-TPR"], "characterization_normalized": ["X-ray Diffraction (XRD)", "N2 Physisorption (BET/BJH)", "Transmission Electron Microscopy (TEM)", "Scanning Transmission Electron Microscopy (STEM)", "Selected Area Electron Diffraction (SAED)", "Energy Dispersive X-ray Spectroscopy (EDS)", "X-ray Photoelectron Spectroscopy (XPS)", "Temperature Programmed Techniques (TPR/TPD/TPO)"]}}}
{"protocol": {"doi": "10.1039/C9SE00336C", "target": {"material_string": "OMA-5Co", "material_form": "powder", "material_formula": "", "composition": [], "additives": [], "is_mixture": false, "phase": "", "oxygen_deficiency": "no", "oxidation_states": {}}, "metal_precursors": [{"material_string": "Co(NO3)2·6H2O", "material_form": "", "material_formula": "Co(NO3)2·6H2O", "composition": [{"formula": "Co(NO3)2", "amount": "1", "elements": {"N": "2", "O": "6", "Co": "1"}, "species": {"NO3": "2", "Co": "1"}}, {"formula": "H2O", "amount": "6", "elements": {"H": "2", "O": "1"}, "species": {"H2O": "1"}}], "additives": [], "is_mixture": true, "phase": "", "oxygen_deficiency": "no", "oxidation_states": {"Co": [2], "N": [5], "O": [-2]}}, {"material_string": "aluminium isopropoxide", "material_form": "", "material_formula": "Al(OCH(CH3)2)3", "composition": [{"formula": "Al(OCH(CH3)2)3", "amount": "1", "elements": {"C": "9", "H": "21", "O": "3", "Al": "1"}, "species": {"OCH(CH3)2": "3", "Al": "1"}}], "additives": [], "is_mixture": false, "phase": "", "oxygen_deficiency": "no", "oxidation_states": {"Al": [3], "O": [-2], "C": [-2], "H": [1]}}], "reagents": [{"reagent_string": "Pluronic P123", "reagent_role": "template", "pubchem_CID": 10154203, "iupac_name": "2-[2-(2-hydroxyethoxy)propoxy]ethanol", "reagent_formula": "C7H16O4", "smiles": "CC(COCCO)OCCO"}, {"reagent_string": "HNO3", "reagent_role": "catalyst", "pubchem_CID": 944, "iupac_name": "nitric acid", "reagent_formula": "HNO3", "smiles": "[N+](=O)(O)[O-]"}, {"reagent_string": "absolute ethanol", "reagent_role": "solvent", "pubchem_CID": 702, "iupac_name": "ethanol", "reagent_formula": "C2H6O", "smiles": "CCO"}]}, "operations": [{"operation_type": "mixing", "operation_details": "1.0 g Pluronic P123, 1.6 mL 67.0% HNO3, 10 mmol aluminium isopropoxide, and 0.5 mmol Co(NO3)2·6H2O dissolved in 20.0 mL absolute ethanol with vigorous agitation", "time": {"raw_string": "5 h", "unit": "h", "max_value": 5.0, "min_value": 5.0}, "temperature": {"raw_string": "", "unit": "", "max_value": null, "min_value": null}, "pH": {"raw_string": "", "max_value": null, "min_value": null}, "ratios": [], "atmosphere": {"raw_string": "", "atmosphere_normalized": ""}}, {"operation_type": "heating", "operation_details": "heated in an air-circulating oven to obtain xerogel", "time": {"raw_string": "48 h", "unit": "h", "max_value": 48.0, "min_value": 48.0}, "temperature": {"raw_string": "60 °C", "unit": "°C", "max_value": 60.0, "min_value": 60.0}, "pH": {"raw_string": "", "max_value": null, "min_value": null}, "ratios": [], "atmosphere": {"raw_string": "air", "atmosphere_normalized": "Air"}}, {"operation_type": "heating", "operation_details": "calcined with 1 °C min−1 ramping rate", "time": {"raw_string": "5 h", "unit": "h", "max_value": 5.0, "min_value": 5.0}, "temperature": {"raw_string": "700 °C", "unit": "°C", "max_value": 700.0, "min_value": 700.0}, "pH": {"raw_string": "", "max_value": null, "min_value": null}, "ratios": [], "atmosphere": {"raw_string": "air", "atmosphere_normalized": "Air"}}], "phase_purity": {"impurity_phase": [], "phase_purity_details": "no obvious diffraction peak related to Co oxides", "classification": "Pure", "characterization_methods": {"characterization_string": ["XRD", "N2 adsorption-desorption", "TEM", "STEM", "SAED", "EDS", "XPS", "H2-TPR"], "characterization_normalized": ["X-ray Diffraction (XRD)", "N2 Physisorption (BET/BJH)", "Transmission Electron Microscopy (TEM)", "Scanning Transmission Electron Microscopy (STEM)", "Selected Area Electron Diffraction (SAED)", "Energy Dispersive X-ray Spectroscopy (EDS)", "X-ray Photoelectron Spectroscopy (XPS)", "Temperature Programmed Techniques (TPR/TPD/TPO)"]}}}
{"protocol": {"doi": "10.1039/C9SE00336C", "target": {"material_string": "OMA-5Ni", "material_form": "powder", "material_formula": "", "composition": [], "additives": [], "is_mixture": false, "phase": "", "oxygen_deficiency": "no", "oxidation_states": {}}, "metal_precursors": [{"material_string": "Ni(NO3)2·6H2O", "material_form": "", "material_formula": "Ni(NO3)2·6H2O", "composition": [{"formula": "Ni(NO3)2", "amount": "1", "elements": {"N": "2", "O": "6", "Ni": "1"}, "species": {"NO3": "2", "Ni": "1"}}, {"formula": "H2O", "amount": "6", "elements": {"H": "2", "O": "1"}, "species": {"H2O": "1"}}], "additives": [], "is_mixture": true, "phase": "", "oxygen_deficiency": "no", "oxidation_states": {"Ni": [2], "N": [5], "O": [-2]}}, {"material_string": "aluminium isopropoxide", "material_form": "", "material_formula": "Al(OCH(CH3)2)3", "composition": [{"formula": "Al(OCH(CH3)2)3", "amount": "1", "elements": {"C": "9", "H": "21", "O": "3", "Al": "1"}, "species": {"OCH(CH3)2": "3", "Al": "1"}}], "additives": [], "is_mixture": false, "phase": "", "oxygen_deficiency": "no", "oxidation_states": {"Al": [3], "O": [-2], "C": [-2], "H": [1]}}], "reagents": [{"reagent_string": "Pluronic P123", "reagent_role": "template", "pubchem_CID": 10154203, "iupac_name": "2-[2-(2-hydroxyethoxy)propoxy]ethanol", "reagent_formula": "C7H16O4", "smiles": "CC(COCCO)OCCO"}, {"reagent_string": "HNO3", "reagent_role": "catalyst", "pubchem_CID": 944, "iupac_name": "nitric acid", "reagent_formula": "HNO3", "smiles": "[N+](=O)(O)[O-]"}, {"reagent_string": "absolute ethanol", "reagent_role": "solvent", "pubchem_CID": 702, "iupac_name": "ethanol", "reagent_formula": "C2H6O", "smiles": "CCO"}]}, "operations": [{"operation_type": "mixing", "operation_details": "1.0 g Pluronic P123, 1.6 mL 67.0% HNO3, 10 mmol aluminium isopropoxide, and 0.5 mmol Ni(NO3)2·6H2O dissolved in 20.0 mL absolute ethanol with vigorous agitation", "time": {"raw_string": "5 h", "unit": "h", "max_value": 5.0, "min_value": 5.0}, "temperature": {"raw_string": "", "unit": "", "max_value": null, "min_value": null}, "pH": {"raw_string": "", "max_value": null, "min_value": null}, "ratios": [], "atmosphere": {"raw_string": "", "atmosphere_normalized": ""}}, {"operation_type": "heating", "operation_details": "heated in an air-circulating oven to obtain xerogel", "time": {"raw_string": "48 h", "unit": "h", "max_value": 48.0, "min_value": 48.0}, "temperature": {"raw_string": "60 °C", "unit": "°C", "max_value": 60.0, "min_value": 60.0}, "pH": {"raw_string": "", "max_value": null, "min_value": null}, "ratios": [], "atmosphere": {"raw_string": "air", "atmosphere_normalized": "Air"}}, {"operation_type": "heating", "operation_details": "calcined with 1 °C min−1 ramping rate", "time": {"raw_string": "5 h", "unit": "h", "max_value": 5.0, "min_value": 5.0}, "temperature": {"raw_string": "700 °C", "unit": "°C", "max_value": 700.0, "min_value": 700.0}, "pH": {"raw_string": "", "max_value": null, "min_value": null}, "ratios": [], "atmosphere": {"raw_string": "air", "atmosphere_normalized": "Air"}}], "phase_purity": {"impurity_phase": [], "phase_purity_details": "no obvious diffraction peak related to Ni oxides", "classification": "Pure", "characterization_methods": {"characterization_string": ["XRD", "N2 adsorption-desorption", "TEM", "STEM", "SAED", "EDS", "XPS", "H2-TPR"], "characterization_normalized": ["X-ray Diffraction (XRD)", "N2 Physisorption (BET/BJH)", "Transmission Electron Microscopy (TEM)", "Scanning Transmission Electron Microscopy (STEM)", "Selected Area Electron Diffraction (SAED)", "Energy Dispersive X-ray Spectroscopy (EDS)", "X-ray Photoelectron Spectroscopy (XPS)", "Temperature Programmed Techniques (TPR/TPD/TPO)"]}}}
{"protocol": {"doi": "10.1016/j.renene.2020.09.060", "target": {"material_string": "ZnO", "material_form": "thin film", "material_formula": "ZnO", "composition": [{"formula": "ZnO", "amount": "1", "elements": {"Zn": "1", "O": "1"}, "species": {"Zn": "1", "O": "1"}}], "additives": [], "is_mixture": false, "phase": "", "oxygen_deficiency": "no", "oxidation_states": {"Zn": [2], "O": [-2]}}, "metal_precursors": [{"material_string": "Zn(OCOCH3)2·2H2O", "material_form": "", "material_formula": "Zn(OCOCH3)2·2H2O", "composition": [{"formula": "Zn(OCOCH3)2", "amount": "1", "elements": {"O": "4", "C": "4", "H": "6", "Zn": "1"}, "species": {"O": "4", "C": "4", "H": "6", "Zn": "1"}}, {"formula": "H2O", "amount": "2", "elements": {"H": "2", "O": "1"}, "species": {"H2O": "1"}}], "additives": [], "is_mixture": true, "phase": "", "oxygen_deficiency": "no", "oxidation_states": {"Zn": [2], "O": [-2], "C": [0], "H": [1]}}], "reagents": [{"reagent_string": "isopropanol", "reagent_role": "solvent", "pubchem_CID": 3776, "iupac_name": "propan-2-ol", "reagent_formula": "C3H8O", "smiles": "CC(C)O"}, {"reagent_string": "diethanolamine", "reagent_role": "stabilizer", "pubchem_CID": 8113, "iupac_name": "2-(2-hydroxyethylamino)ethanol", "reagent_formula": "C4H11NO2", "smiles": "C(CO)NCCO"}]}, "operations": [{"operation_type": "mixing", "operation_details": "0.5 M zinc acetate dihydrate dissolved in isopropanol with 8% V/V diethanolamine, continuous stirring for 4 h at 33 °C", "time": {"raw_string": "4 h", "unit": "h", "max_value": 4.0, "min_value": 4.0}, "temperature": {"raw_string": "33 °C", "unit": "°C", "max_value": 33.0, "min_value": 33.0}, "pH": {"raw_string": "", "max_value": null, "min_value": null}, "ratios": [], "atmosphere": {"raw_string": "", "atmosphere_normalized": ""}}, {"operation_type": "deposition", "operation_details": "spin coated at 20,000 rpm for 5 cycles of 20 s each on ITO substrate", "time": {"raw_string": "100 s", "unit": "s", "max_value": 100.0, "min_value": 100.0}, "temperature": {"raw_string": "", "unit": "", "max_value": null, "min_value": null}, "pH": {"raw_string": "", "max_value": null, "min_value": null}, "ratios": [], "atmosphere": {"raw_string": "", "atmosphere_normalized": ""}}, {"operation_type": "heating", "operation_details": "drying between cycles at 60 °C for 5 min", "time": {"raw_string": "5 min", "unit": "min", "max_value": 5.0, "min_value": 5.0}, "temperature": {"raw_string": "60 °C", "unit": "°C", "max_value": 60.0, "min_value": 60.0}, "pH": {"raw_string": "", "max_value": null, "min_value": null}, "ratios": [], "atmosphere": {"raw_string": "", "atmosphere_normalized": ""}}, {"operation_type": "heating", "operation_details": "annealed in air at 500 °C for 1 h", "time": {"raw_string": "1 h", "unit": "h", "max_value": 1.0, "min_value": 1.0}, "temperature": {"raw_string": "500 °C", "unit": "°C", "max_value": 500.0, "min_value": 500.0}, "pH": {"raw_string": "", "max_value": null, "min_value": null}, "ratios": [], "atmosphere": {"raw_string": "air", "atmosphere_normalized": "Air"}}, {"operation_type": "other", "operation_details": "slow cooling for 24 h", "time": {"raw_string": "24 h", "unit": "h", "max_value": 24.0, "min_value": 24.0}, "temperature": {"raw_string": "", "unit": "", "max_value": null, "min_value": null}, "pH": {"raw_string": "", "max_value": null, "min_value": null}, "ratios": [], "atmosphere": {"raw_string": "", "atmosphere_normalized": ""}}], "phase_purity": {"impurity_phase": [], "phase_purity_details": "hexagonal wurtzite phase of ZnO; no evidence of any secondary phase", "classification": "Pure", "characterization_methods": {"characterization_string": ["XRD", "FESEM", "AFM", "UV-visible spectroscopy", "EDX", "XPS", "TEM", "surface profilometer", "Mott-Schottky analysis"], "characterization_normalized": ["X-ray Diffraction (XRD)", "Scanning Electron Microscopy (SEM)", "Atomic Force Microscopy (AFM)", "UV-Vis Spectroscopy", "Energy Dispersive X-ray Spectroscopy (EDS)", "X-ray Photoelectron Spectroscopy (XPS)", "Transmission Electron Microscopy (TEM)", "Profilometry"]}}}
{"protocol": {"doi": "10.1016/j.jssc.2005.05.024", "target": {"material_string": "BaMoO4", "material_form": "thin film", "material_formula": "BaMoO4", "composition": [{"formula": "BaMoO4", "amount": "1", "elements": {"Ba": "1", "Mo": "1", "O": "4"}, "species": {"Ba": "1", "MoO4": "1"}}], "additives": [], "is_mixture": false, "phase": "", "oxygen_deficiency": "no", "oxidation_states": {"Ba": [2], "Mo": [6], "O": [-2]}}, "metal_precursors": [{"material_string": "MoO3", "material_form": "", "material_formula": "MoO3", "composition": [{"formula": "MoO3", "amount": "1", "elements": {"Mo": "1", "O": "3"}, "species": {"Mo": "1", "O": "3"}}], "additives": [], "is_mixture": false, "phase": "", "oxygen_deficiency": "no", "oxidation_states": {"Mo": [6], "O": [-2]}}, {"material_string": "BaCO3", "material_form": "", "material_formula": "BaCO3", "composition": [{"formula": "BaCO3", "amount": "1", "elements": {"Ba": "1", "C": "1", "O": "3"}, "species": {"Ba": "1", "CO3": "1"}}], "additives": [], "is_mixture": false, "phase": "", "oxygen_deficiency": "no", "oxidation_states": {"Ba": [2], "C": [4], "O": [-2]}}], "reagents": [{"reagent_string": "citric acid", "reagent_role": "unspecified", "pubchem_CID": 311, "iupac_name": "2-hydroxypropane-1,2,3-tricarboxylic acid", "reagent_formula": "C6H8O7", "smiles": "C(C(=O)O)C(CC(=O)O)(C(=O)O)O"}, {"reagent_string": "ethylene glycol", "reagent_role": "unspecified", "pubchem_CID": 174, "iupac_name": "ethane-1,2-diol", "reagent_formula": "C2H6O2", "smiles": "C(CO)O"}, {"reagent_string": "water", "reagent_role": "solvent", "pubchem_CID": 962, "iupac_name": "oxidane", "reagent_formula": "H2O", "smiles": "O"}]}, "operations": [{"operation_type": "mixing", "operation_details": "dissolution of molibidic acid in an aqueous solution of citric acid under constant stirring at 60–80 °C", "time": {"raw_string": "", "unit": "", "max_value": null, "min_value": null}, "temperature": {"raw_string": "60-80 °C", "unit": "°C", "max_value": 80.0, "min_value": 60.0}, "pH": {"raw_string": "", "max_value": null, "min_value": null}, "ratios": [], "atmosphere": {"raw_string": "", "atmosphere_normalized": ""}}, {"operation_type": "mixing", "operation_details": "barium carbonate dissolved and added to molybdenum citrate solution, stirred for several hours at 60–80 °C", "time": {"raw_string": "", "unit": "", "max_value": null, "min_value": null}, "temperature": {"raw_string": "60-80 °C", "unit": "°C", "max_value": 80.0, "min_value": 60.0}, "pH": {"raw_string": "", "max_value": null, "min_value": null}, "ratios": [{"type": "molar ratio", "description": "barium:molybdenum", "value": "1:1"}], "atmosphere": {"raw_string": "", "atmosphere_normalized": ""}}, {"operation_type": "mixing", "operation_details": "ethylene glycol added, heated at 80–90 °C to increase viscosity", "time": {"raw_string": "", "unit": "", "max_value": null, "min_value": null}, "temperature": {"raw_string": "80-90 °C", "unit": "°C", "max_value": 90.0, "min_value": 80.0}, "pH": {"raw_string": "", "max_value": null, "min_value": null}, "ratios": [{"type": "mass ratio", "description": "citric acid:ethylene glycol", "value": "60:40"}], "atmosphere": {"raw_string": "", "atmosphere_normalized": ""}}, {"operation_type": "deposition", "operation_details": "spin-coated onto Si wafers at 700 rpm for 3 s and 7200 rpm for 30 s; 4 layers deposited", "time": {"raw_string": "33 s", "unit": "s", "max_value": 33.0, "min_value": 33.0}, "temperature": {"raw_string": "", "unit": "", "max_value": null, "min_value": null}, "pH": {"raw_string": "", "max_value": null, "min_value": null}, "ratios": [], "atmosphere": {"raw_string": "", "atmosphere_normalized": ""}}, {"operation_type": "heating", "operation_details": "heat-treated in a resistive furnace under air", "time": {"raw_string": "2-16 h", "unit": "h", "max_value": 16.0, "min_value": 2.0}, "temperature": {"raw_string": "200 °C", "unit": "°C", "max_value": 200.0, "min_value": 200.0}, "pH": {"raw_string": "", "max_value": null, "min_value": null}, "ratios": [], "atmosphere": {"raw_string": "air", "atmosphere_normalized": "Air"}}], "phase_purity": {"impurity_phase": [], "phase_purity_details": "amorphous and no crystallized phases were observed; heat-treated at 200 °C between 2 and 16 h", "classification": "Pure", "characterization_methods": {"characterization_string": ["FTIR", "XRD", "AFM", "SEM", "UV-Vis-NIR"], "characterization_normalized": ["Fourier Transform Infrared Spectroscopy (FTIR)", "X-ray Diffraction (XRD)", "Atomic Force Microscopy (AFM)", "Scanning Electron Microscopy (SEM)", "UV-Vis-NIR Spectroscopy"]}}}
{"protocol": {"doi": "10.1016/j.jssc.2005.05.024", "target": {"material_string": "BaMoO4", "material_form": "thin film", "material_formula": "BaMoO4", "composition": [{"formula": "BaMoO4", "amount": "1", "elements": {"Ba": "1", "Mo": "1", "O": "4"}, "species": {"Ba": "1", "MoO4": "1"}}], "additives": [], "is_mixture": false, "phase": "", "oxygen_deficiency": "no", "oxidation_states": {"Ba": [2], "Mo": [6], "O": [-2]}}, "metal_precursors": [{"material_string": "MoO3", "material_form": "", "material_formula": "MoO3", "composition": [{"formula": "MoO3", "amount": "1", "elements": {"Mo": "1", "O": "3"}, "species": {"Mo": "1", "O": "3"}}], "additives": [], "is_mixture": false, "phase": "", "oxygen_deficiency": "no", "oxidation_states": {"Mo": [6], "O": [-2]}}, {"material_string": "BaCO3", "material_form": "", "material_formula": "BaCO3", "composition": [{"formula": "BaCO3", "amount": "1", "elements": {"Ba": "1", "C": "1", "O": "3"}, "species": {"Ba": "1", "CO3": "1"}}], "additives": [], "is_mixture": false, "phase": "", "oxygen_deficiency": "no", "oxidation_states": {"Ba": [2], "C": [4], "O": [-2]}}], "reagents": [{"reagent_string": "citric acid", "reagent_role": "unspecified", "pubchem_CID": 311, "iupac_name": "2-hydroxypropane-1,2,3-tricarboxylic acid", "reagent_formula": "C6H8O7", "smiles": "C(C(=O)O)C(CC(=O)O)(C(=O)O)O"}, {"reagent_string": "ethylene glycol", "reagent_role": "unspecified", "pubchem_CID": 174, "iupac_name": "ethane-1,2-diol", "reagent_formula": "C2H6O2", "smiles": "C(CO)O"}, {"reagent_string": "water", "reagent_role": "solvent", "pubchem_CID": 962, "iupac_name": "oxidane", "reagent_formula": "H2O", "smiles": "O"}]}, "operations": [{"operation_type": "mixing", "operation_details": "dissolution of molibidic acid in an aqueous solution of citric acid under constant stirring at 60–80 °C", "time": {"raw_string": "", "unit": "", "max_value": null, "min_value": null}, "temperature": {"raw_string": "60-80 °C", "unit": "°C", "max_value": 80.0, "min_value": 60.0}, "pH": {"raw_string": "", "max_value": null, "min_value": null}, "ratios": [], "atmosphere": {"raw_string": "", "atmosphere_normalized": ""}}, {"operation_type": "mixing", "operation_details": "barium carbonate dissolved and added to molybdenum citrate solution, stirred for several hours at 60–80 °C", "time": {"raw_string": "", "unit": "", "max_value": null, "min_value": null}, "temperature": {"raw_string": "60-80 °C", "unit": "°C", "max_value": 80.0, "min_value": 60.0}, "pH": {"raw_string": "", "max_value": null, "min_value": null}, "ratios": [{"type": "molar ratio", "description": "barium:molybdenum", "value": "1:1"}], "atmosphere": {"raw_string": "", "atmosphere_normalized": ""}}, {"operation_type": "mixing", "operation_details": "ethylene glycol added, heated at 80–90 °C to increase viscosity", "time": {"raw_string": "", "unit": "", "max_value": null, "min_value": null}, "temperature": {"raw_string": "80-90 °C", "unit": "°C", "max_value": 90.0, "min_value": 80.0}, "pH": {"raw_string": "", "max_value": null, "min_value": null}, "ratios": [{"type": "mass ratio", "description": "citric acid:ethylene glycol", "value": "60:40"}], "atmosphere": {"raw_string": "", "atmosphere_normalized": ""}}, {"operation_type": "deposition", "operation_details": "spin-coated onto Si wafers at 700 rpm for 3 s and 7200 rpm for 30 s; 4 layers deposited", "time": {"raw_string": "33 s", "unit": "s", "max_value": 33.0, "min_value": 33.0}, "temperature": {"raw_string": "", "unit": "", "max_value": null, "min_value": null}, "pH": {"raw_string": "", "max_value": null, "min_value": null}, "ratios": [], "atmosphere": {"raw_string": "", "atmosphere_normalized": ""}}, {"operation_type": "heating", "operation_details": "heat-treated in a resistive furnace under air", "time": {"raw_string": "2 h", "unit": "h", "max_value": 2.0, "min_value": 2.0}, "temperature": {"raw_string": "600 °C", "unit": "°C", "max_value": 600.0, "min_value": 600.0}, "pH": {"raw_string": "", "max_value": null, "min_value": null}, "ratios": [], "atmosphere": {"raw_string": "air", "atmosphere_normalized": "Air"}}], "phase_purity": {"impurity_phase": [], "phase_purity_details": "presented the scheelite-type crystalline phase; heat-treated at 600 °C for 2 h", "classification": "Pure", "characterization_methods": {"characterization_string": ["FTIR", "XRD", "AFM", "SEM", "UV-Vis-NIR"], "characterization_normalized": ["Fourier Transform Infrared Spectroscopy (FTIR)", "X-ray Diffraction (XRD)", "Atomic Force Microscopy (AFM)", "Scanning Electron Microscopy (SEM)", "UV-Vis-NIR Spectroscopy"]}}}
