Repository: hackingmaterials/sol-gel-data

# scripts/

Regenerates every numbered table and figure in the manuscript and the Supplementary
Information.

## Contents

- `figures_tables.ipynb` — one section per manuscript item. Table 2, Figure 2 and Figure 3
  are built from `sol_gel_dataset.jsonl`; Tables 3–5, Tables S2–S6 and Figures S1–S4 from
  the validation labels below.
- `validation/` — the human and LLM annotations for the 200-paper validation set:
  paper-level classification labels (`classification_human.jsonl`,
  `classification_LLM.jsonl`), the 286 records extracted by Gemini 3.0 Flash
  (`validation_LLM.jsonl`) and the 279 ground-truth records they are matched against

File: scripts/validation/validation_human.jsonl (part 24 of 33)
{"protocol": {"doi": "10.1016/j.corsci.2018.02.054", "target": {"material_string": "Y2SiO5", "material_form": "powder", "material_formula": "Y2SiO5", "composition": [{"formula": "Y2SiO5", "amount": "1", "elements": {"Y": "2", "Si": "1", "O": "5"}, "species": {"Y": "2", "Si": "1", "O": "5"}}], "additives": [], "is_mixture": false, "phase": "", "oxygen_deficiency": "no", "oxidation_states": {"Y": [3], "Si": [4], "O": [-2]}}, "metal_precursors": [{"material_string": "Y(NO3)3·6H2O", "material_form": "", "material_formula": "Y(NO3)3·6H2O", "composition": [{"formula": "Y(NO3)3", "amount": "1", "elements": {"N": "3", "O": "9", "Y": "1"}, "species": {"NO3": "3", "Y": "1"}}, {"formula": "H2O", "amount": "6", "elements": {"H": "2", "O": "1"}, "species": {"H2O": "1"}}], "additives": [], "is_mixture": true, "phase": "", "oxygen_deficiency": "no", "oxidation_states": {"Y": [3], "N": [5], "O": [-2]}}], "reagents": [{"reagent_string": "ethanol", "reagent_role": "", "pubchem_CID": 702, "iupac_name": "ethanol", "reagent_formula": "C2H6O", "smiles": "CCO"}, {"reagent_string": "tetraethyl orthosilicate", "reagent_role": "", "pubchem_CID": 6517, "iupac_name": "tetraethyl silicate", "reagent_formula": "C8H20O4Si", "smiles": "CCO[Si](OCC)(OCC)OCC"}, {"reagent_string": "Na2MoO4", "reagent_role": "", "pubchem_CID": 61424, "iupac_name": "disodium;dioxido(dioxo)molybdenum", "reagent_formula": "MoNa2O4", "smiles": "[O-][Mo](=O)(=O)[O-].[Na+].[Na+]"}, {"reagent_string": "nitric acid", "reagent_role": "", "pubchem_CID": 944, "iupac_name": "nitric acid", "reagent_formula": "HNO3", "smiles": "[N+](=O)(O)[O-]"}, {"reagent_string": "distilled water", "reagent_role": "", "pubchem_CID": 962, "iupac_name": "oxidane", "reagent_formula": "H2O", "smiles": "O"}]}, "operations": [{"operation_type": "", "operation_details": "dissolve the yttrium nitrate in anhydrous ethanol under magnetic stirring", "time": {"raw_string": "", "unit": "", "max_value": null, "min_value": null}, "temperature": {"raw_string": "", "unit": "", "max_value": null, "min_value": null}, "pH": {"raw_string": "", "max_value": null, "min_value": null}, "ratios": [], "atmosphere": {"raw_string": "", "atmosphere_normalized": ""}}, {"operation_type": "", "operation_details": "slowly add TEOS to the solution with magnetic stirring", "time": {"raw_string": "2 h", "unit": "h", "max_value": 2.0, "min_value": 2.0}, "temperature": {"raw_string": "", "unit": "", "max_value": null, "min_value": null}, "pH": {"raw_string": "", "max_value": null, "min_value": null}, "ratios": [{"type": "mole ratio", "description": "Y(NO3)3·6H2O:TEOS", "value": "2:1"}], "atmosphere": {"raw_string": "", "atmosphere_normalized": ""}}, {"operation_type": "", "operation_details": "transfer the precursor solution into a Teflon-lined autoclave and hold at temperature", "time": {"raw_string": "24 h", "unit": "h", "max_value": 24.0, "min_value": 24.0}, "temperature": {"raw_string": "110 °C", "unit": "°C", "max_value": 110.0, "min_value": 110.0}, "pH": {"raw_string": "", "max_value": null, "min_value": null}, "ratios": [], "atmosphere": {"raw_string": "", "atmosphere_normalized": ""}}, {"operation_type": "", "operation_details": "obtain the xerogel by further drying", "time": {"raw_string": "", "unit": "", "max_value": null, "min_value": null}, "temperature": {"raw_string": "", "unit": "", "max_value": null, "min_value": null}, "pH": {"raw_string": "", "max_value": null, "min_value": null}, "ratios": [], "atmosphere": {"raw_string": "", "atmosphere_normalized": ""}}, {"operation_type": "", "operation_details": "grind Na2MoO4 together with the xerogel in an agate mortar", "time": {"raw_string": "30 min", "unit": "min", "max_value": 30.0, "min_value": 30.0}, "temperature": {"raw_string": "", "unit": "", "max_value": null, "min_value": null}, "pH": {"raw_string": "", "max_value": null, "min_value": null}, "ratios": [{"type": "weight ratio", "description": "Na2MoO4:xerogel", "value": "1:1"}], "atmosphere": {"raw_string": "", "atmosphere_normalized": ""}}, {"operation_type": "", "operation_details": "heat the powder mixture in an alumina crucible", "time": {"raw_string": "5 h", "unit": "h", "max_value": 5.0, "min_value": 5.0}, "temperature": {"raw_string": "850 °C", "unit": "°C", "max_value": 850.0, "min_value": 850.0}, "pH": {"raw_string": "", "max_value": null, "min_value": null}, "ratios": [], "atmosphere": {"raw_string": "", "atmosphere_normalized": ""}}, {"operation_type": "", "operation_details": "wash several times with concentrated nitric acid and distilled water to strip residual salt", "time": {"raw_string": "", "unit": "", "max_value": null, "min_value": null}, "temperature": {"raw_string": "", "unit": "", "max_value": null, "min_value": null}, "pH": {"raw_string": "", "max_value": null, "min_value": null}, "ratios": [], "atmosphere": {"raw_string": "", "atmosphere_normalized": ""}}, {"operation_type": "", "operation_details": "dry in the vacuum drying oven", "time": {"raw_string": "6 h", "unit": "h", "max_value": 6.0, "min_value": 6.0}, "temperature": {"raw_string": "80 °C", "unit": "°C", "max_value": 80.0, "min_value": 80.0}, "pH": {"raw_string": "", "max_value": null, "min_value": null}, "ratios": [], "atmosphere": {"raw_string": "vacuum", "atmosphere_normalized": "Vacuum"}}], "phase_purity": {"impurity_phase": [], "phase_purity_details": "", "classification": "Pure", "characterization_methods": {"characterization_string": [], "characterization_normalized": []}}}
{"protocol": {"doi": "10.1016/j.psep.2018.09.015", "target": {"material_string": "TiO2", "material_form": "powder", "material_formula": "TiO2", "composition": [{"formula": "TiO2", "amount": "1", "elements": {"Ti": "1", "O": "2"}, "species": {"Ti": "1", "O": "2"}}], "additives": [], "is_mixture": false, "phase": "", "oxygen_deficiency": "no", "oxidation_states": {"Ti": [4], "O": [-2]}}, "metal_precursors": [{"material_string": "titanium tetra isopropoxide", "material_form": "", "material_formula": "", "composition": [], "additives": [], "is_mixture": false, "phase": "", "oxygen_deficiency": "no", "oxidation_states": {}}], "reagents": [{"reagent_string": "isopropyl alcohol", "reagent_role": "", "pubchem_CID": 3776, "iupac_name": "propan-2-ol", "reagent_formula": "C3H8O", "smiles": "CC(C)O"}, {"reagent_string": "citric acid", "reagent_role": "", "pubchem_CID": 311, "iupac_name": "2-hydroxypropane-1,2,3-tricarboxylic acid", "reagent_formula": "C6H8O7", "smiles": "C(C(=O)O)C(CC(=O)O)(C(=O)O)O"}, {"reagent_string": "deionized water", "reagent_role": "", "pubchem_CID": 962, "iupac_name": "oxidane", "reagent_formula": "H2O", "smiles": "O"}]}, "operations": [{"operation_type": "", "operation_details": "dissolve the TTIP solution in isopropyl alcohol with continuous stirring", "time": {"raw_string": "", "unit": "", "max_value": null, "min_value": null}, "temperature": {"raw_string": "", "unit": "", "max_value": null, "min_value": null}, "pH": {"raw_string": "", "max_value": null, "min_value": null}, "ratios": [{"type": "molar ratio", "description": "TTIP:isopropyl alcohol", "value": "1:5"}], "atmosphere": {"raw_string": "", "atmosphere_normalized": ""}}, {"operation_type": "", "operation_details": "disperse citric acid in deionized water", "time": {"raw_string": "", "unit": "", "max_value": null, "min_value": null}, "temperature": {"raw_string": "", "unit": "", "max_value": null, "min_value": null}, "pH": {"raw_string": "", "max_value": null, "min_value": null}, "ratios": [], "atmosphere": {"raw_string": "", "atmosphere_normalized": ""}}, {"operation_type": "", "operation_details": "add the citric acid solution dropwise to the TTIP solution to form a colloidal gel", "time": {"raw_string": "", "unit": "", "max_value": null, "min_value": null}, "temperature": {"raw_string": "", "unit": "", "max_value": null, "min_value": null}, "pH": {"raw_string": "", "max_value": null, "min_value": null}, "ratios": [], "atmosphere": {"raw_string": "", "atmosphere_normalized": ""}}, {"operation_type": "", "operation_details": "age the gel overnight", "time": {"raw_string": "", "unit": "", "max_value": null, "min_value": null}, "temperature": {"raw_string": "", "unit": "", "max_value": null, "min_value": null}, "pH": {"raw_string": "", "max_value": null, "min_value": null}, "ratios": [], "atmosphere": {"raw_string": "", "atmosphere_normalized": ""}}, {"operation_type": "", "operation_details": "dry the aged gel under vacuum", "time": {"raw_string": "30 min", "unit": "min", "max_value": 30.0, "min_value": 30.0}, "temperature": {"raw_string": "100 °C", "unit": "°C", "max_value": 100.0, "min_value": 100.0}, "pH": {"raw_string": "", "max_value": null, "min_value": null}, "ratios": [], "atmosphere": {"raw_string": "vacuum", "atmosphere_normalized": "Vacuum"}}, {"operation_type": "", "operation_details": "calcine to produce anatase TiO2", "time": {"raw_string": "1 h", "unit": "h", "max_value": 1.0, "min_value": 1.0}, "temperature": {"raw_string": "400 °C", "unit": "°C", "max_value": 400.0, "min_value": 400.0}, "pH": {"raw_string": "", "max_value": null, "min_value": null}, "ratios": [], "atmosphere": {"raw_string": "", "atmosphere_normalized": ""}}], "phase_purity": {"impurity_phase": [], "phase_purity_details": "", "classification": "Pure", "characterization_methods": {"characterization_string": [], "characterization_normalized": []}}}
{"protocol": {"doi": "10.1016/j.psep.2018.09.015", "target": {"material_string": "Ag/TiO2", "material_form": "powder", "material_formula": "", "composition": [], "additives": [], "is_mixture": false, "phase": "", "oxygen_deficiency": "no", "oxidation_states": {}}, "metal_precursors": [{"material_string": "titanium tetra isopropoxide", "material_form": "", "material_formula": "", "composition": [], "additives": [], "is_mixture": false, "phase": "", "oxygen_deficiency": "no", "oxidation_states": {}}, {"material_string": "silver acetate", "material_form": "", "material_formula": "AgCH3COO", "composition": [{"formula": "AgCH3COO", "amount": "1", "elements": {"Ag": "1", "C": "2", "H": "3", "O": "2"}, "species": {"Ag": "1", "CH3COO": "1"}}], "additives": [], "is_mixture": false, "phase": "", "oxygen_deficiency": "no", "oxidation_states": {"Ag": [1], "C": [0], "H": [1], "O": [-2]}}], "reagents": [{"reagent_string": "isopropyl alcohol", "reagent_role": "", "pubchem_CID": 3776, "iupac_name": "propan-2-ol", "reagent_formula": "C3H8O", "smiles": "CC(C)O"}, {"reagent_string": "citric acid", "reagent_role": "", "pubchem_CID": 311, "iupac_name": "2-hydroxypropane-1,2,3-tricarboxylic acid", "reagent_formula": "C6H8O7", "smiles": "C(C(=O)O)C(CC(=O)O)(C(=O)O)O"}, {"reagent_string": "deionized water", "reagent_role": "", "pubchem_CID": 962, "iupac_name": "oxidane", "reagent_formula": "H2O", "smiles": "O"}]}, "operations": [{"operation_type": "", "operation_details": "dissolve the TTIP in isopropyl alcohol under continuous stirring", "time": {"raw_string": "", "unit": "", "max_value": null, "min_value": null}, "temperature": {"raw_string": "", "unit": "", "max_value": null, "min_value": null}, "pH": {"raw_string": "", "max_value": null, "min_value": null}, "ratios": [{"type": "molar ratio", "description": "TTIP:isopropyl alcohol", "value": "1:5"}], "atmosphere": {"raw_string": "", "atmosphere_normalized": ""}}, {"operation_type": "", "operation_details": "disperse the citric acid in deionized water", "time": {"raw_string": "", "unit": "", "max_value": null, "min_value": null}, "temperature": {"raw_string": "", "unit": "", "max_value": null, "min_value": null}, "pH": {"raw_string": "", "max_value": null, "min_value": null}, "ratios": [], "atmosphere": {"raw_string": "", "atmosphere_normalized": ""}}, {"operation_type": "", "operation_details": "add citric acid dropwise into the TTIP solution, forming a colloidal gel", "time": {"raw_string": "", "unit": "", "max_value": null, "min_value": null}, "temperature": {"raw_string": "", "unit": "", "max_value": null, "min_value": null}, "pH": {"raw_string": "", "max_value": null, "min_value": null}, "ratios": [], "atmosphere": {"raw_string": "", "atmosphere_normalized": ""}}, {"operation_type": "", "operation_details": "age the gel overnight", "time": {"raw_string": "", "unit": "", "max_value": null, "min_value": null}, "temperature": {"raw_string": "", "unit": "", "max_value": null, "min_value": null}, "pH": {"raw_string": "", "max_value": null, "min_value": null}, "ratios": [], "atmosphere": {"raw_string": "", "atmosphere_normalized": ""}}, {"operation_type": "", "operation_details": "dry the aged gel in vacuo", "time": {"raw_string": "30 min", "unit": "min", "max_value": 30.0, "min_value": 30.0}, "temperature": {"raw_string": "100 °C", "unit": "°C", "max_value": 100.0, "min_value": 100.0}, "pH": {"raw_string": "", "max_value": null, "min_value": null}, "ratios": [], "atmosphere": {"raw_string": "vacuum", "atmosphere_normalized": "Vacuum"}}, {"operation_type": "", "operation_details": "calcine to give anatase TiO2", "time": {"raw_string": "1 h", "unit": "h", "max_value": 1.0, "min_value": 1.0}, "temperature": {"raw_string": "400 °C", "unit": "°C", "max_value": 400.0, "min_value": 400.0}, "pH": {"raw_string": "", "max_value": null, "min_value": null}, "ratios": [], "atmosphere": {"raw_string": "", "atmosphere_normalized": ""}}, {"operation_type": "", "operation_details": "grind silver acetate with TiO2 in an agate mortar and pestle", "time": {"raw_string": "3 h", "unit": "h", "max_value": 3.0, "min_value": 3.0}, "temperature": {"raw_string": "", "unit": "", "max_value": null, "min_value": null}, "pH": {"raw_string": "", "max_value": null, "min_value": null}, "ratios": [{"type": "weight ratio", "description": "silver acetate:TiO2", "value": "1:9"}], "atmosphere": {"raw_string": "", "atmosphere_normalized": ""}}, {"operation_type": "", "operation_details": "calcine to decompose the acetate, then cool slowly to room temperature", "time": {"raw_string": "1 h", "unit": "h", "max_value": 1.0, "min_value": 1.0}, "temperature": {"raw_string": "400 °C", "unit": "°C", "max_value": 400.0, "min_value": 400.0}, "pH": {"raw_string": "", "max_value": null, "min_value": null}, "ratios": [], "atmosphere": {"raw_string": "", "atmosphere_normalized": ""}}], "phase_purity": {"impurity_phase": [{"material_string": "unspecified", "material_form": "", "material_formula": "", "composition": [], "additives": [], "is_mixture": false, "phase": "", "oxygen_deficiency": "no", "oxidation_states": {}}], "phase_purity_details": "", "classification": "Impure", "characterization_methods": {"characterization_string": [], "characterization_normalized": []}}}
{"protocol": {"doi": "10.1016/j.mseb.2006.09.007", "target": {"material_string": "La2/3Ca1/3MnO3", "material_form": "powder", "material_formula": "La2/3Ca1/3MnO3", "composition": [{"formula": "La2/3Ca1/3MnO3", "amount": "1", "elements": {"La": "0.667", "Ca": "0.333", "Mn": "1", "O": "3"}, "species": {"La": "0.667", "Ca": "0.333", "Mn": "1", "O": "3"}}], "additives": [], "is_mixture": false, "phase": "", "oxygen_deficiency": "no", "oxidation_states": {}}, "metal_precursors": [], "reagents": []}, "operations": [{"operation_type": "", "operation_details": "prepare by the sol-gel route", "time": {"raw_string": "", "unit": "", "max_value": null, "min_value": null}, "temperature": {"raw_string": "", "unit": "", "max_value": null, "min_value": null}, "pH": {"raw_string": "", "max_value": null, "min_value": null}, "ratios": [], "atmosphere": {"raw_string": "", "atmosphere_normalized": ""}}, {"operation_type": "", "operation_details": "carry out the sintering treatment", "time": {"raw_string": "3 h", "unit": "h", "max_value": 3.0, "min_value": 3.0}, "temperature": {"raw_string": "1273 K", "unit": "K", "max_value": 1273.0, "min_value": 1273.0}, "pH": {"raw_string": "", "max_value": null, "min_value": null}, "ratios": [], "atmosphere": {"raw_string": "", "atmosphere_normalized": ""}}], "phase_purity": {"impurity_phase": [], "phase_purity_details": "", "classification": "Pure", "characterization_methods": {"characterization_string": [], "characterization_normalized": []}}}
{"protocol": {"doi": "10.1016/j.mseb.2006.09.007", "target": {"material_string": "La2/3Ca1/3MnO3:Sb2O5", "material_form": "powder", "material_formula": "Sb2O5", "composition": [{"formula": "Sb2O5", "amount": "1", "elements": {"Sb": "2", "O": "5"}, "species": {"Sb": "2", "O": "5"}}], "additives": [], "is_mixture": false, "phase": "", "oxygen_deficiency": "no", "oxidation_states": {"Sb": [5], "O": [-2]}}, "metal_precursors": [], "reagents": [{"reagent_string": "distilled water", "reagent_role": "", "pubchem_CID": 962, "iupac_name": "oxidane", "reagent_formula": "H2O", "smiles": "O"}]}, "operations": [{"operation_type": "", "operation_details": "mix Sb2O5 colloid with LCMO powder and distilled water", "time": {"raw_string": "", "unit": "", "max_value": null, "min_value": null}, "temperature": {"raw_string": "", "unit": "", "max_value": null, "min_value": null}, "pH": {"raw_string": "", "max_value": null, "min_value": null}, "ratios": [{"type": "molar percentage", "description": "Sb2O5 addition level x", "value": "x"}], "atmosphere": {"raw_string": "", "atmosphere_normalized": ""}}, {"operation_type": "", "operation_details": "disperse the mixture by ultrasound", "time": {"raw_string": "30 min", "unit": "min", "max_value": 30.0, "min_value": 30.0}, "temperature": {"raw_string": "", "unit": "", "max_value": null, "min_value": null}, "pH": {"raw_string": "", "max_value": null, "min_value": null}, "ratios": [], "atmosphere": {"raw_string": "", "atmosphere_normalized": ""}}, {"operation_type": "", "operation_details": "dry the dispersed mixture", "time": {"raw_string": "", "unit": "", "max_value": null, "min_value": null}, "temperature": {"raw_string": "373 K", "unit": "K", "max_value": 373.0, "min_value": 373.0}, "pH": {"raw_string": "", "max_value": null, "min_value": null}, "ratios": [], "atmosphere": {"raw_string": "", "atmosphere_normalized": ""}}, {"operation_type": "", "operation_details": "grind to obtain powders", "time": {"raw_string": "", "unit": "", "max_value": null, "min_value": null}, "temperature": {"raw_string": "", "unit": "", "max_value": null, "min_value": null}, "pH": {"raw_string": "", "max_value": null, "min_value": null}, "ratios": [], "atmosphere": {"raw_string": "", "atmosphere_normalized": ""}}, {"operation_type": "", "operation_details": "press the powders into pellets", "time": {"raw_string": "", "unit": "", "max_value": null, "min_value": null}, "temperature": {"raw_string": "", "unit": "", "max_value": null, "min_value": null}, "pH": {"raw_string": "", "max_value": null, "min_value": null}, "ratios": [], "atmosphere": {"raw_string": "", "atmosphere_normalized": ""}}, {"operation_type": "", "operation_details": "sinter the pellets in air", "time": {"raw_string": "2 h", "unit": "h", "max_value": 2.0, "min_value": 2.0}, "temperature": {"raw_string": "1073 K", "unit": "K", "max_value": 1073.0, "min_value": 1073.0}, "pH": {"raw_string": "", "max_value": null, "min_value": null}, "ratios": [], "atmosphere": {"raw_string": "air", "atmosphere_normalized": "Air"}}], "phase_purity": {"impurity_phase": [{"material_string": "Sb2O5", "material_form": "", "material_formula": "Sb2O5", "composition": [{"formula": "Sb2O5", "amount": "1", "elements": {"Sb": "2", "O": "5"}, "species": {"Sb": "2", "O": "5"}}], "additives": [], "is_mixture": false, "phase": "", "oxygen_deficiency": "no", "oxidation_states": {"Sb": [5], "O": [-2]}}], "phase_purity_details": "", "classification": "Impure", "characterization_methods": {"characterization_string": [], "characterization_normalized": []}}}
{"protocol": {"doi": "10.1016/j.jechem.2020.03.057", "target": {"material_string": "Li0.5La0.5TiO3", "material_form": "other", "material_formula": "Li0.5La0.5TiO3", "composition": [{"formula": "Li0.5La0.5TiO3", "amount": "1", "elements": {"Li": "0.5", "La": "0.5", "Ti": "1", "O": "3"}, "species": {"Li": "0.5", "La": "0.5", "TiO3": "1"}}], "additives": [], "is_mixture": false, "phase": "", "oxygen_deficiency": "no", "oxidation_states": {}}, "metal_precursors": [{"material_string": "LiNO3", "material_form": "", "material_formula": "LiNO3", "composition": [{"formula": "LiNO3", "amount": "1", "elements": {"Li": "1", "N": "1", "O": "3"}, "species": {"Li": "1", "NO3": "1"}}], "additives": [], "is_mixture": false, "phase": "", "oxygen_deficiency": "no", "oxidation_states": {"Li": [1], "N": [5], "O": [-2]}}, {"material_string": "lanthanum nitrate hydrate", "material_form": "", "material_formula": "La(NO3)3·H2O", "composition": [{"formula": "La(NO3)3", "amount": "1", "elements": {"N": "3", "O": "9", "La": "1"}, "species": {"NO3": "3", "La": "1"}}, {"formula": "H2O", "amount": "1", "elements": {"H": "2", "O": "1"}, "species": {"H2O": "1"}}], "additives": [], "is_mixture": true, "phase": "", "oxygen_deficiency": "no", "oxidation_states": {"La": [3], "N": [5], "O": [-2]}}, {"material_string": "titanium (IV) isopropoxide", "material_form": "", "material_formula": "Ti(OCH(CH3)2)4", "composition": [{"formula": "Ti(OCH(CH3)2)4", "amount": "1", "elements": {"C": "12", "H": "28", "O": "4", "Ti": "1"}, "species": {"OCH(CH3)2": "4", "Ti": "1"}}], "additives": [], "is_mixture": false, "phase": "", "oxygen_deficiency": "no", "oxidation_states": {"Ti": [4], "O": [-2], "C": [-2], "H": [1]}}], "reagents": [{"reagent_string": "deionized water", "reagent_role": "", "pubchem_CID": 962, "iupac_name": "oxidane", "reagent_formula": "H2O", "smiles": "O"}]}, "operations": [{"operation_type": "", "operation_details": "dissolve lithium and lanthanum nitrates in titanium isopropoxide with excess lithium", "time": {"raw_string": "", "unit": "", "max_value": null, "min_value": null}, "temperature": {"raw_string": "", "unit": "", "max_value": null, "min_value": null}, "pH": {"raw_string": "", "max_value": null, "min_value": null}, "ratios": [], "atmosphere": {"raw_string": "argon", "atmosphere_normalized": "Argon (Ar)"}}, {"operation_type": "", "operation_details": "reflux the precursor under argon", "time": {"raw_string": "2 h", "unit": "h", "max_value": 2.0, "min_value": 2.0}, "temperature": {"raw_string": "", "unit": "", "max_value": null, "min_value": null}, "pH": {"raw_string": "", "max_value": null, "min_value": null}, "ratios": [], "atmosphere": {"raw_string": "argon", "atmosphere_normalized": "Argon (Ar)"}}, {"operation_type": "", "operation_details": "add deionized water to speed formation of the LLTO sol", "time": {"raw_string": "", "unit": "", "max_value": null, "min_value": null}, "temperature": {"raw_string": "", "unit": "", "max_value": null, "min_value": null}, "pH": {"raw_string": "", "max_value": null, "min_value": null}, "ratios": [], "atmosphere": {"raw_string": "", "atmosphere_normalized": ""}}], "phase_purity": {"impurity_phase": [], "phase_purity_details": "", "classification": "Pure", "characterization_methods": {"characterization_string": [], "characterization_normalized": []}}}
{"protocol": {"doi": "10.1016/j.jechem.2020.03.057", "target": {"material_string": "Li0.5La0.5TiO3:LiNi0.5Co0.3Mn0.2O2", "material_form": "powder", "material_formula": "LiNi0.5Co0.3Mn0.2O2", "composition": [{"formula": "LiNi0.5Co0.3Mn0.2O2", "amount": "1", "elements": {"Li": "1", "Ni": "0.5", "Co": "0.3", "Mn": "0.2", "O": "2"}, "species": {"Li": "1", "Ni": "0.5", "Co": "0.3", "Mn": "0.2", "O": "2"}}], "additives": [], "is_mixture": false, "phase": "", "oxygen_deficiency": "no", "oxidation_states": {}}, "metal_precursors": [{"material_string": "LiNO3", "material_form": "", "material_formula": "LiNO3", "composition": [{"formula": "LiNO3", "amount": "1", "elements": {"Li": "1", "N": "1", "O": "3"}, "species": {"Li": "1", "NO3": "1"}}], "additives": [], "is_mixture": false, "phase": "", "oxygen_deficiency": "no", "oxidation_states": {"Li": [1], "N": [5], "O": [-2]}}, {"material_string": "lanthanum nitrate hydrate", "material_form": "", "material_formula": "La(NO3)3·H2O", "composition": [{"formula": "La(NO3)3", "amount": "1", "elements": {"N": "3", "O": "9", "La": "1"}, "species": {"NO3": "3", "La": "1"}}, {"formula": "H2O", "amount": "1", "elements": {"H": "2", "O": "1"}, "species": {"H2O": "1"}}], "additives": [], "is_mixture": true, "phase": "", "oxygen_deficiency": "no", "oxidation_states": {"La": [3], "N": [5], "O": [-2]}}, {"material_string": "titanium (IV) isopropoxide", "material_form": "", "material_formula": "Ti(OCH(CH3)2)4", "composition": [{"formula": "Ti(OCH(CH3)2)4", "amount": "1", "elements": {"C": "12", "H": "28", "O": "4", "Ti": "1"}, "species": {"OCH(CH3)2": "4", "Ti": "1"}}], "additives": [], "is_mixture": false, "phase": "", "oxygen_deficiency": "no", "oxidation_states": {"Ti": [4], "O": [-2], "C": [-2], "H": [1]}}], "reagents": [{"reagent_string": "LLTO solution", "reagent_role": "", "pubchem_CID": null, "iupac_name": "", "reagent_formula": "", "smiles": ""}]}, "operations": [{"operation_type": "", "operation_details": "dry the NCM532 material in a vacuum oven", "time": {"raw_string": "24 h", "unit": "h", "max_value": 24.0, "min_value": 24.0}, "temperature": {"raw_string": "80 °C", "unit": "°C", "max_value": 80.0, "min_value": 80.0}, "pH": {"raw_string": "", "max_value": null, "min_value": null}, "ratios": [], "atmosphere": {"raw_string": "vacuum", "atmosphere_normalized": "Vacuum"}}, {"operation_type": "", "operation_details": "add the dried NCM532 powder to the LLTO solution and mix with magnetic stirring", "time": {"raw_string": "2 h", "unit": "h", "max_value": 2.0, "min_value": 2.0}, "temperature": {"raw_string": "", "unit": "", "max_value": null, "min_value": null}, "pH": {"raw_string": "", "max_value": null, "min_value": null}, "ratios": [{"type": "mass to molar ratio", "description": "NCM532/LLTO", "value": "1 g / 0.25 mmol"}], "atmosphere": {"raw_string": "", "atmosphere_normalized": ""}}, {"operation_type": "", "operation_details": "transfer to a thermostatic bath to form the gel", "time": {"raw_string": "", "unit": "", "max_value": null, "min_value": null}, "temperature": {"raw_string": "80 °C", "unit": "°C", "max_value": 80.0, "min_value": 80.0}, "pH": {"raw_string": "", "max_value": null, "min_value": null}, "ratios": [], "atmosphere": {"raw_string": "", "atmosphere_normalized": ""}}, {"operation_type": "", "operation_details": "heat-treat to drive off residual solvent", "time": {"raw_string": "12 h", "unit": "h", "max_value": 12.0, "min_value": 12.0}, "temperature": {"raw_string": "150 °C", "unit": "°C", "max_value": 150.0, "min_value": 150.0}, "pH": {"raw_string": "", "max_value": null, "min_value": null}, "ratios": [], "atmosphere": {"raw_string": "air", "atmosphere_normalized": "Air"}}, {"operation_type": "", "operation_details": "sinter the LLTO-coated powder", "time": {"raw_string": "3 h", "unit": "h", "max_value": 3.0, "min_value": 3.0}, "temperature": {"raw_string": "400 °C", "unit": "°C", "max_value": 400.0, "min_value": 400.0}, "pH": {"raw_string": "", "max_value": null, "min_value": null}, "ratios": [], "atmosphere": {"raw_string": "", "atmosphere_normalized": ""}}], "phase_purity": {"impurity_phase": [], "phase_purity_details": "", "classification": "Pure", "characterization_methods": {"characterization_string": [], "characterization_normalized": []}}}
{"protocol": {"doi": "10.1016/j.surfcoat.2018.11.099", "target": {"material_string": "YBa2Cu3O7-x", "material_form": "thin film", "material_formula": "YBa2Cu3O7", "composition": [{"formula": "YBa2Cu3O7", "amount": "1", "elements": {"Y": "1", "Ba": "2", "Cu": "3", "O": "7"}, "species": {"Y": "1", "Ba": "2", "Cu": "3", "O": "7"}}], "additives": [], "is_mixture": false, "phase": "", "oxygen_deficiency": "yes", "oxidation_states": {"Y": [3], "Ba": [2], "Cu": [2, 3], "O": [-2]}}, "metal_precursors": [{"material_string": "Y(CH3COO)3·4H2O", "material_form": "", "material_formula": "Y(CH3COO)3·4H2O", "composition": [{"formula": "Y(CH3COO)3", "amount": "1", "elements": {"C": "6", "H": "9", "O": "6", "Y": "1"}, "species": {"CH3COO": "3", "Y": "1"}}, {"formula": "H2O", "amount": "4", "elements": {"H": "2", "O": "1"}, "species": {"H2O": "1"}}], "additives": [], "is_mixture": true, "phase": "", "oxygen_deficiency": "no", "oxidation_states": {"Y": [3], "C": [0], "H": [1], "O": [-2]}}, {"material_string": "Ba(CF3COO)2⋅1·91H2O", "material_form": "", "material_formula": "", "composition": [], "additives": [], "is_mixture": false, "phase": "", "oxygen_deficiency": "no", "oxidation_states": {}}, {"material_string": "Cu(CH3COO)2", "material_form": "", "material_formula": "Cu(CH3COO)2", "composition": [{"formula": "Cu(CH3COO)2", "amount": "1", "elements": {"C": "4", "H": "6", "O": "4", "Cu": "1"}, "species": {"CH3COO": "2", "Cu": "1"}}], "additives": [], "is_mixture": false, "phase": "", "oxygen_deficiency": "no", "oxidation_states": {"Cu": [2], "C": [0], "H": [1], "O": [-2]}}], "reagents": [{"reagent_string": "methanol", "reagent_role": "", "pubchem_CID": 887, "iupac_name": "methanol", "reagent_formula": "CH4O", "smiles": "CO"}]}, "operations": [{"operation_type": "", "operation_details": "prepare the precursor solution by a water-free route at the target stoichiometry", "time": {"raw_string": "", "unit": "", "max_value": null, "min_value": null}, "temperature": {"raw_string": "", "unit": "", "max_value": null, "min_value": null}, "pH": {"raw_string": "", "max_value": null, "min_value": null}, "ratios": [{"type": "molar ratio", "description": "Y:Ba:Cu", "value": "1:2:3"}, {"type": "molar concentration", "description": "total metal ions", "value": "2.0 mol/L"}], "atmosphere": {"raw_string": "", "atmosphere_normalized": ""}}, {"operation_type": "", "operation_details": "spin-coat onto an LAO substrate", "time": {"raw_string": "60 s", "unit": "s", "max_value": 60.0, "min_value": 60.0}, "temperature": {"raw_string": "", "unit": "", "max_value": null, "min_value": null}, "pH": {"raw_string": "", "max_value": null, "min_value": null}, "ratios": [], "atmosphere": {"raw_string": "", "atmosphere_normalized": ""}}, {"operation_type": "", "operation_details": "pyrolyze the spin-coated film", "time": {"raw_string": "", "unit": "", "max_value": null, "min_value": null}, "temperature": {"raw_string": "400 °C", "unit": "°C", "max_value": 400.0, "min_value": 400.0}, "pH": {"raw_string": "", "max_value": null, "min_value": null}, "ratios": [], "atmosphere": {"raw_string": "", "atmosphere_normalized": ""}}, {"operation_type": "", "operation_details": "crystallize the pyrolyzed film", "time": {"raw_string": "70 min", "unit": "min", "max_value": 70.0, "min_value": 70.0}, "temperature": {"raw_string": "720 °C", "unit": "°C", "max_value": 720.0, "min_value": 720.0}, "pH": {"raw_string": "", "max_value": null, "min_value": null}, "ratios": [], "atmosphere": {"raw_string": "", "atmosphere_normalized": ""}}, {"operation_type": "", "operation_details": "oxygenate the crystallized film", "time": {"raw_string": "", "unit": "", "max_value": null, "min_value": null}, "temperature": {"raw_string": "450 °C", "unit": "°C", "max_value": 450.0, "min_value": 450.0}, "pH": {"raw_string": "", "max_value": null, "min_value": null}, "ratios": [], "atmosphere": {"raw_string": "", "atmosphere_normalized": ""}}], "phase_purity": {"impurity_phase": [], "phase_purity_details": "", "classification": "Pure", "characterization_methods": {"characterization_string": [], "characterization_normalized": []}}}
{"protocol": {"doi": "10.1016/j.surfcoat.2018.11.099", "target": {"material_string": "YBa2Cu3O7-x", "material_form": "thin film", "material_formula": "YBa2Cu3O7", "composition": [{"formula": "YBa2Cu3O7", "amount": "1", "elements": {"Y": "1", "Ba": "2", "Cu": "3", "O": "7"}, "species": {"Y": "1", "Ba": "2", "Cu": "3", "O": "7"}}], "additives": [], "is_mixture": false, "phase": "", "oxygen_deficiency": "yes", "oxidation_states": {"Y": [3], "Ba": [2], "Cu": [2, 3], "O": [-2]}}, "metal_precursors": [{"material_string": "Y(CH3COO)3·4H2O", "material_form": "", "material_formula": "Y(CH3COO)3·4H2O", "composition": [{"formula": "Y(CH3COO)3", "amount": "1", "elements": {"C": "6", "H": "9", "O": "6", "Y": "1"}, "species": {"CH3COO": "3", "Y": "1"}}, {"formula": "H2O", "amount": "4", "elements": {"H": "2", "O": "1"}, "species": {"H2O": "1"}}], "additives": [], "is_mixture": true, "phase": "", "oxygen_deficiency": "no", "oxidation_states": {"Y": [3], "C": [0], "H": [1], "O": [-2]}}, {"material_string": "Ba(CF3COO)2⋅1·91H2O", "material_form": "", "material_formula": "", "composition": [], "additives": [], "is_mixture": false, "phase": "", "oxygen_deficiency": "no", "oxidation_states": {}}, {"material_string": "Cu(CH3COO)2", "material_form": "", "material_formula": "Cu(CH3COO)2", "composition": [{"formula": "Cu(CH3COO)2", "amount": "1", "elements": {"C": "4", "H": "6", "O": "4", "Cu": "1"}, "species": {"CH3COO": "2", "Cu": "1"}}], "additives": [], "is_mixture": false, "phase": "", "oxygen_deficiency": "no", "oxidation_states": {"Cu": [2], "C": [0], "H": [1], "O": [-2]}}, {"material_string": "Pb(CH3COO)2·3H2O", "material_form": "", "material_formula": "Pb(CH3COO)2·3H2O", "composition": [{"formula": "Pb(CH3COO)2", "amount": "1", "elements": {"C": "4", "H": "6", "O": "4", "Pb": "1"}, "species": {"CH3COO": "2", "Pb": "1"}}, {"formula": "H2O", "amount": "3", "elements": {"H": "2", "O": "1"}, "species": {"H2O": "1"}}], "additives": [], "is_mixture": true, "phase": "", "oxygen_deficiency": "no", "oxidation_states": {"Pb": [2], "C": [0], "H": [1], "O": [-2]}}], "reagents": [{"reagent_string": "methanol", "reagent_role": "", "pubchem_CID": 887, "iupac_name": "methanol", "reagent_formula": "CH4O", "smiles": "CO"}]}, "operations": [{"operation_type": "", "operation_details": "prepare the precursor solution with a small lead acetate addition", "time": {"raw_string": "", "unit": "", "max_value": null, "min_value": null}, "temperature": {"raw_string": "", "unit": "", "max_value": null, "min_value": null}, "pH": {"raw_string": "", "max_value": null, "min_value": null}, "ratios": [{"type": "molar ratio", "description": "Y:Ba:Cu", "value": "1:2:3"}, {"type": "molar concentration", "description": "total metal ions", "value": "2.0 mol/L"}, {"type": "weight percentage", "description": "Pb(CH3COO)2⋅3H2O", "value": "1%"}], "atmosphere": {"raw_string": "", "atmosphere_normalized": ""}}, {"operation_type": "", "operation_details": "spin-coat onto the LAO substrate", "time": {"raw_string": "60 s", "unit": "s", "max_value": 60.0, "min_value": 60.0}, "temperature": {"raw_string": "", "unit": "", "max_value": null, "min_value": null}, "pH": {"raw_string": "", "max_value": null, "min_value": null}, "ratios": [], "atmosphere": {"raw_string": "", "atmosphere_normalized": ""}}, {"operation_type": "", "operation_details": "pyrolyze the coated film", "time": {"raw_string": "", "unit": "", "max_value": null, "min_value": null}, "temperature": {"raw_string": "400 °C", "unit": "°C", "max_value": 400.0, "min_value": 400.0}, "pH": {"raw_string": "", "max_value": null, "min_value": null}, "ratios": [], "atmosphere": {"raw_string": "", "atmosphere_normalized": ""}}, {"operation_type": "", "operation_details": "crystallize the pyrolyzed layer", "time": {"raw_string": "70 min", "unit": "min", "max_value": 70.0, "min_value": 70.0}, "temperature": {"raw_string": "820 °C", "unit": "°C", "max_value": 820.0, "min_value": 820.0}, "pH": {"raw_string": "", "max_value": null, "min_value": null}, "ratios": [], "atmosphere": {"raw_string": "", "atmosphere_normalized": ""}}, {"operation_type": "", "operation_details": "oxygenate the crystallized layer", "time": {"raw_string": "", "unit": "", "max_value": null, "min_value": null}, "temperature": {"raw_string": "450 °C", "unit": "°C", "max_value": 450.0, "min_value": 450.0}, "pH": {"raw_string": "", "max_value": null, "min_value": null}, "ratios": [], "atmosphere": {"raw_string": "", "atmosphere_normalized": ""}}], "phase_purity": {"impurity_phase": [], "phase_purity_details": "", "classification": "Pure", "characterization_methods": {"characterization_string": [], "characterization_normalized": []}}}
