Repository: hackingmaterials/sol-gel-data

# scripts/

Regenerates every numbered table and figure in the manuscript and the Supplementary
Information.

## Contents

- `figures_tables.ipynb` — one section per manuscript item. Table 2, Figure 2 and Figure 3
  are built from `sol_gel_dataset.jsonl`; Tables 3–5, Tables S2–S6 and Figures S1–S4 from
  the validation labels below.
- `validation/` — the human and LLM annotations for the 200-paper validation set:
  paper-level classification labels (`classification_human.jsonl`,
  `classification_LLM.jsonl`), the 286 records extracted by Gemini 3.0 Flash
  (`validation_LLM.jsonl`) and the 279 ground-truth records they are matched against

File: scripts/validation/validation_LLM.jsonl (part 25 of 37)
{"protocol": {"doi": "10.1016/j.jssc.2005.05.024", "target": {"material_string": "BaMoO4", "material_form": "thin film", "material_formula": "BaMoO4", "composition": [{"formula": "BaMoO4", "amount": "1", "elements": {"Ba": "1", "Mo": "1", "O": "4"}, "species": {"Ba": "1", "MoO4": "1"}}], "additives": [], "is_mixture": false, "phase": "", "oxygen_deficiency": "no", "oxidation_states": {"Ba": [2], "Mo": [6], "O": [-2]}}, "metal_precursors": [{"material_string": "MoO3", "material_form": "", "material_formula": "MoO3", "composition": [{"formula": "MoO3", "amount": "1", "elements": {"Mo": "1", "O": "3"}, "species": {"Mo": "1", "O": "3"}}], "additives": [], "is_mixture": false, "phase": "", "oxygen_deficiency": "no", "oxidation_states": {"Mo": [6], "O": [-2]}}, {"material_string": "BaCO3", "material_form": "", "material_formula": "BaCO3", "composition": [{"formula": "BaCO3", "amount": "1", "elements": {"Ba": "1", "C": "1", "O": "3"}, "species": {"Ba": "1", "CO3": "1"}}], "additives": [], "is_mixture": false, "phase": "", "oxygen_deficiency": "no", "oxidation_states": {"Ba": [2], "C": [4], "O": [-2]}}], "reagents": [{"reagent_string": "citric acid", "reagent_role": "unspecified", "pubchem_CID": 311, "iupac_name": "2-hydroxypropane-1,2,3-tricarboxylic acid", "reagent_formula": "C6H8O7", "smiles": "C(C(=O)O)C(CC(=O)O)(C(=O)O)O"}, {"reagent_string": "ethylene glycol", "reagent_role": "unspecified", "pubchem_CID": 174, "iupac_name": "ethane-1,2-diol", "reagent_formula": "C2H6O2", "smiles": "C(CO)O"}, {"reagent_string": "water", "reagent_role": "solvent", "pubchem_CID": 962, "iupac_name": "oxidane", "reagent_formula": "H2O", "smiles": "O"}]}, "operations": [{"operation_type": "mixing", "operation_details": "dissolution of molibidic acid in an aqueous solution of citric acid under constant stirring at 60–80 °C", "time": {"raw_string": "", "unit": "", "max_value": null, "min_value": null}, "temperature": {"raw_string": "60-80 °C", "unit": "°C", "max_value": 80.0, "min_value": 60.0}, "pH": {"raw_string": "", "max_value": null, "min_value": null}, "ratios": [], "atmosphere": {"raw_string": "", "atmosphere_normalized": ""}}, {"operation_type": "mixing", "operation_details": "barium carbonate dissolved and added to molybdenum citrate solution, stirred for several hours at 60–80 °C", "time": {"raw_string": "", "unit": "", "max_value": null, "min_value": null}, "temperature": {"raw_string": "60-80 °C", "unit": "°C", "max_value": 80.0, "min_value": 60.0}, "pH": {"raw_string": "", "max_value": null, "min_value": null}, "ratios": [{"type": "molar ratio", "description": "barium:molybdenum", "value": "1:1"}], "atmosphere": {"raw_string": "", "atmosphere_normalized": ""}}, {"operation_type": "mixing", "operation_details": "ethylene glycol added, heated at 80–90 °C to increase viscosity", "time": {"raw_string": "", "unit": "", "max_value": null, "min_value": null}, "temperature": {"raw_string": "80-90 °C", "unit": "°C", "max_value": 90.0, "min_value": 80.0}, "pH": {"raw_string": "", "max_value": null, "min_value": null}, "ratios": [{"type": "mass ratio", "description": "citric acid:ethylene glycol", "value": "60:40"}], "atmosphere": {"raw_string": "", "atmosphere_normalized": ""}}, {"operation_type": "deposition", "operation_details": "spin-coated onto Si wafers at 700 rpm for 3 s and 7200 rpm for 30 s; 4 layers deposited", "time": {"raw_string": "33 s", "unit": "s", "max_value": 33.0, "min_value": 33.0}, "temperature": {"raw_string": "", "unit": "", "max_value": null, "min_value": null}, "pH": {"raw_string": "", "max_value": null, "min_value": null}, "ratios": [], "atmosphere": {"raw_string": "", "atmosphere_normalized": ""}}, {"operation_type": "heating", "operation_details": "heat-treated in a microwave oven", "time": {"raw_string": "10 min", "unit": "min", "max_value": 10.0, "min_value": 10.0}, "temperature": {"raw_string": "600 °C", "unit": "°C", "max_value": 600.0, "min_value": 600.0}, "pH": {"raw_string": "", "max_value": null, "min_value": null}, "ratios": [], "atmosphere": {"raw_string": "", "atmosphere_normalized": ""}}], "phase_purity": {"impurity_phase": [], "phase_purity_details": "presented the scheelite-type crystalline phase; heat-treated at 600 °C for 10 min in a microwave oven", "classification": "Pure", "characterization_methods": {"characterization_string": ["FTIR", "XRD", "AFM", "SEM", "UV-Vis-NIR"], "characterization_normalized": ["Fourier Transform Infrared Spectroscopy (FTIR)", "X-ray Diffraction (XRD)", "Atomic Force Microscopy (AFM)", "Scanning Electron Microscopy (SEM)", "UV-Vis-NIR Spectroscopy"]}}}
{"protocol": {"doi": "10.1016/j.fuel.2023.127766", "target": {"material_string": "CaO", "material_form": "powder", "material_formula": "CaO", "composition": [{"formula": "CaO", "amount": "1", "elements": {"Ca": "1", "O": "1"}, "species": {"Ca": "1", "O": "1"}}], "additives": [], "is_mixture": false, "phase": "", "oxygen_deficiency": "no", "oxidation_states": {"Ca": [2], "O": [-2]}}, "metal_precursors": [{"material_string": "Ca(NO3)2·4H2O", "material_form": "", "material_formula": "Ca(NO3)2·4H2O", "composition": [{"formula": "Ca(NO3)2", "amount": "1", "elements": {"N": "2", "O": "6", "Ca": "1"}, "species": {"NO3": "2", "Ca": "1"}}, {"formula": "H2O", "amount": "4", "elements": {"H": "2", "O": "1"}, "species": {"H2O": "1"}}], "additives": [], "is_mixture": true, "phase": "", "oxygen_deficiency": "no", "oxidation_states": {"Ca": [2], "N": [5], "O": [-2]}}], "reagents": [{"reagent_string": "deionized water", "reagent_role": "solvent", "pubchem_CID": 962, "iupac_name": "oxidane", "reagent_formula": "H2O", "smiles": "O"}, {"reagent_string": "citric acid", "reagent_role": "unspecified", "pubchem_CID": 311, "iupac_name": "2-hydroxypropane-1,2,3-tricarboxylic acid", "reagent_formula": "C6H8O7", "smiles": "C(C(=O)O)C(CC(=O)O)(C(=O)O)O"}]}, "operations": [{"operation_type": "mixing", "operation_details": "precursors dissolved in deionized water under constant heating and stirring", "time": {"raw_string": "", "unit": "", "max_value": null, "min_value": null}, "temperature": {"raw_string": "", "unit": "", "max_value": null, "min_value": null}, "pH": {"raw_string": "", "max_value": null, "min_value": null}, "ratios": [], "atmosphere": {"raw_string": "", "atmosphere_normalized": ""}}, {"operation_type": "mixing", "operation_details": "stoichiometric amount of citric acid added at 120 °C until viscous gelation", "time": {"raw_string": "", "unit": "", "max_value": null, "min_value": null}, "temperature": {"raw_string": "120 °C", "unit": "°C", "max_value": 120.0, "min_value": 120.0}, "pH": {"raw_string": "", "max_value": null, "min_value": null}, "ratios": [], "atmosphere": {"raw_string": "", "atmosphere_normalized": ""}}, {"operation_type": "heating", "operation_details": "dried in a drying oven", "time": {"raw_string": "overnight", "unit": "", "max_value": null, "min_value": null}, "temperature": {"raw_string": "135 °C", "unit": "°C", "max_value": 135.0, "min_value": 135.0}, "pH": {"raw_string": "", "max_value": null, "min_value": null}, "ratios": [], "atmosphere": {"raw_string": "", "atmosphere_normalized": ""}}, {"operation_type": "heating", "operation_details": "heat up in muffle furnace and spontaneously combusted", "time": {"raw_string": "", "unit": "", "max_value": null, "min_value": null}, "temperature": {"raw_string": "300 °C", "unit": "°C", "max_value": 300.0, "min_value": 300.0}, "pH": {"raw_string": "", "max_value": null, "min_value": null}, "ratios": [], "atmosphere": {"raw_string": "", "atmosphere_normalized": ""}}, {"operation_type": "heating", "operation_details": "calcined in muffle furnace", "time": {"raw_string": "1.5 h", "unit": "h", "max_value": 1.5, "min_value": 1.5}, "temperature": {"raw_string": "900 °C", "unit": "°C", "max_value": 900.0, "min_value": 900.0}, "pH": {"raw_string": "", "max_value": null, "min_value": null}, "ratios": [], "atmosphere": {"raw_string": "", "atmosphere_normalized": ""}}], "phase_purity": {"impurity_phase": [], "phase_purity_details": "pure CaO", "classification": "Pure", "characterization_methods": {"characterization_string": ["XRD", "BET", "FSEM", "TGA"], "characterization_normalized": ["X-ray Diffraction (XRD)", "N2 Physisorption (BET/BJH)", "Scanning Electron Microscopy (SEM)", "Thermogravimetric Analysis (TGA)"]}}}
{"protocol": {"doi": "10.1016/j.fuel.2023.127766", "target": {"material_string": "CaO:NiO", "material_form": "powder", "material_formula": "NiO", "composition": [{"formula": "NiO", "amount": "1", "elements": {"Ni": "1", "O": "1"}, "species": {"Ni": "1", "O": "1"}}], "additives": [], "is_mixture": false, "phase": "", "oxygen_deficiency": "no", "oxidation_states": {"Ni": [2], "O": [-2]}}, "metal_precursors": [{"material_string": "Ca(NO3)2·4H2O", "material_form": "", "material_formula": "Ca(NO3)2·4H2O", "composition": [{"formula": "Ca(NO3)2", "amount": "1", "elements": {"N": "2", "O": "6", "Ca": "1"}, "species": {"NO3": "2", "Ca": "1"}}, {"formula": "H2O", "amount": "4", "elements": {"H": "2", "O": "1"}, "species": {"H2O": "1"}}], "additives": [], "is_mixture": true, "phase": "", "oxygen_deficiency": "no", "oxidation_states": {"Ca": [2], "N": [5], "O": [-2]}}, {"material_string": "Ni(NO3)2·6H2O", "material_form": "", "material_formula": "Ni(NO3)2·6H2O", "composition": [{"formula": "Ni(NO3)2", "amount": "1", "elements": {"N": "2", "O": "6", "Ni": "1"}, "species": {"NO3": "2", "Ni": "1"}}, {"formula": "H2O", "amount": "6", "elements": {"H": "2", "O": "1"}, "species": {"H2O": "1"}}], "additives": [], "is_mixture": true, "phase": "", "oxygen_deficiency": "no", "oxidation_states": {"Ni": [2], "N": [5], "O": [-2]}}], "reagents": [{"reagent_string": "deionized water", "reagent_role": "solvent", "pubchem_CID": 962, "iupac_name": "oxidane", "reagent_formula": "H2O", "smiles": "O"}, {"reagent_string": "citric acid", "reagent_role": "unspecified", "pubchem_CID": 311, "iupac_name": "2-hydroxypropane-1,2,3-tricarboxylic acid", "reagent_formula": "C6H8O7", "smiles": "C(C(=O)O)C(CC(=O)O)(C(=O)O)O"}]}, "operations": [{"operation_type": "mixing", "operation_details": "precursors dissolved in deionized water under constant heating and stirring", "time": {"raw_string": "", "unit": "", "max_value": null, "min_value": null}, "temperature": {"raw_string": "", "unit": "", "max_value": null, "min_value": null}, "pH": {"raw_string": "", "max_value": null, "min_value": null}, "ratios": [], "atmosphere": {"raw_string": "", "atmosphere_normalized": ""}}, {"operation_type": "mixing", "operation_details": "stoichiometric amount of citric acid added at 120 °C until viscous gelation", "time": {"raw_string": "", "unit": "", "max_value": null, "min_value": null}, "temperature": {"raw_string": "120 °C", "unit": "°C", "max_value": 120.0, "min_value": 120.0}, "pH": {"raw_string": "", "max_value": null, "min_value": null}, "ratios": [], "atmosphere": {"raw_string": "", "atmosphere_normalized": ""}}, {"operation_type": "heating", "operation_details": "dried in a drying oven", "time": {"raw_string": "overnight", "unit": "", "max_value": null, "min_value": null}, "temperature": {"raw_string": "135 °C", "unit": "°C", "max_value": 135.0, "min_value": 135.0}, "pH": {"raw_string": "", "max_value": null, "min_value": null}, "ratios": [], "atmosphere": {"raw_string": "", "atmosphere_normalized": ""}}, {"operation_type": "heating", "operation_details": "heat up in muffle furnace and spontaneously combusted", "time": {"raw_string": "", "unit": "", "max_value": null, "min_value": null}, "temperature": {"raw_string": "300 °C", "unit": "°C", "max_value": 300.0, "min_value": 300.0}, "pH": {"raw_string": "", "max_value": null, "min_value": null}, "ratios": [], "atmosphere": {"raw_string": "", "atmosphere_normalized": ""}}, {"operation_type": "heating", "operation_details": "calcined in muffle furnace", "time": {"raw_string": "1.5 h", "unit": "h", "max_value": 1.5, "min_value": 1.5}, "temperature": {"raw_string": "900 °C", "unit": "°C", "max_value": 900.0, "min_value": 900.0}, "pH": {"raw_string": "", "max_value": null, "min_value": null}, "ratios": [], "atmosphere": {"raw_string": "", "atmosphere_normalized": ""}}], "phase_purity": {"impurity_phase": [], "phase_purity_details": "Ni diffraction peaks appear after H2/N2 reduction", "classification": "Pure", "characterization_methods": {"characterization_string": ["XRD", "BET", "FSEM", "TGA"], "characterization_normalized": ["X-ray Diffraction (XRD)", "N2 Physisorption (BET/BJH)", "Scanning Electron Microscopy (SEM)", "Thermogravimetric Analysis (TGA)"]}}}
{"protocol": {"doi": "10.1016/j.fuel.2023.127766", "target": {"material_string": "15Ni70Ca15Al", "material_form": "powder", "material_formula": "Ni70Ca15Al", "composition": [{"formula": "Ni70Ca15Al", "amount": "1", "elements": {"Ni": "70", "Ca": "15", "Al": "1"}, "species": {"Ni": "70", "Ca": "15", "Al": "1"}}], "additives": [], "is_mixture": false, "phase": "", "oxygen_deficiency": "no", "oxidation_states": {}}, "metal_precursors": [{"material_string": "Ca(NO3)2·4H2O", "material_form": "", "material_formula": "Ca(NO3)2·4H2O", "composition": [{"formula": "Ca(NO3)2", "amount": "1", "elements": {"N": "2", "O": "6", "Ca": "1"}, "species": {"NO3": "2", "Ca": "1"}}, {"formula": "H2O", "amount": "4", "elements": {"H": "2", "O": "1"}, "species": {"H2O": "1"}}], "additives": [], "is_mixture": true, "phase": "", "oxygen_deficiency": "no", "oxidation_states": {"Ca": [2], "N": [5], "O": [-2]}}, {"material_string": "Ni(NO3)2·6H2O", "material_form": "", "material_formula": "Ni(NO3)2·6H2O", "composition": [{"formula": "Ni(NO3)2", "amount": "1", "elements": {"N": "2", "O": "6", "Ni": "1"}, "species": {"NO3": "2", "Ni": "1"}}, {"formula": "H2O", "amount": "6", "elements": {"H": "2", "O": "1"}, "species": {"H2O": "1"}}], "additives": [], "is_mixture": true, "phase": "", "oxygen_deficiency": "no", "oxidation_states": {"Ni": [2], "N": [5], "O": [-2]}}, {"material_string": "Al(NO3)3·9H2O", "material_form": "", "material_formula": "Al(NO3)3·9H2O", "composition": [{"formula": "Al(NO3)3", "amount": "1", "elements": {"N": "3", "O": "9", "Al": "1"}, "species": {"NO3": "3", "Al": "1"}}, {"formula": "H2O", "amount": "9", "elements": {"H": "2", "O": "1"}, "species": {"H2O": "1"}}], "additives": [], "is_mixture": true, "phase": "", "oxygen_deficiency": "no", "oxidation_states": {"Al": [3], "N": [5], "O": [-2]}}], "reagents": [{"reagent_string": "deionized water", "reagent_role": "solvent", "pubchem_CID": 962, "iupac_name": "oxidane", "reagent_formula": "H2O", "smiles": "O"}, {"reagent_string": "citric acid", "reagent_role": "unspecified", "pubchem_CID": 311, "iupac_name": "2-hydroxypropane-1,2,3-tricarboxylic acid", "reagent_formula": "C6H8O7", "smiles": "C(C(=O)O)C(CC(=O)O)(C(=O)O)O"}]}, "operations": [{"operation_type": "mixing", "operation_details": "precursors dissolved in deionized water under constant heating and stirring", "time": {"raw_string": "", "unit": "", "max_value": null, "min_value": null}, "temperature": {"raw_string": "", "unit": "", "max_value": null, "min_value": null}, "pH": {"raw_string": "", "max_value": null, "min_value": null}, "ratios": [{"type": "weight percentage", "description": "Ni:Al2O3:CaO", "value": "15:15:70"}], "atmosphere": {"raw_string": "", "atmosphere_normalized": ""}}, {"operation_type": "mixing", "operation_details": "stoichiometric amount of citric acid added at 120 °C until viscous gelation", "time": {"raw_string": "", "unit": "", "max_value": null, "min_value": null}, "temperature": {"raw_string": "120 °C", "unit": "°C", "max_value": 120.0, "min_value": 120.0}, "pH": {"raw_string": "", "max_value": null, "min_value": null}, "ratios": [], "atmosphere": {"raw_string": "", "atmosphere_normalized": ""}}, {"operation_type": "heating", "operation_details": "dried in a drying oven", "time": {"raw_string": "overnight", "unit": "", "max_value": null, "min_value": null}, "temperature": {"raw_string": "135 °C", "unit": "°C", "max_value": 135.0, "min_value": 135.0}, "pH": {"raw_string": "", "max_value": null, "min_value": null}, "ratios": [], "atmosphere": {"raw_string": "", "atmosphere_normalized": ""}}, {"operation_type": "heating", "operation_details": "heat up in muffle furnace and spontaneously combusted", "time": {"raw_string": "", "unit": "", "max_value": null, "min_value": null}, "temperature": {"raw_string": "300 °C", "unit": "°C", "max_value": 300.0, "min_value": 300.0}, "pH": {"raw_string": "", "max_value": null, "min_value": null}, "ratios": [], "atmosphere": {"raw_string": "", "atmosphere_normalized": ""}}, {"operation_type": "heating", "operation_details": "calcined in muffle furnace", "time": {"raw_string": "1.5 h", "unit": "h", "max_value": 1.5, "min_value": 1.5}, "temperature": {"raw_string": "900 °C", "unit": "°C", "max_value": 900.0, "min_value": 900.0}, "pH": {"raw_string": "", "max_value": null, "min_value": null}, "ratios": [], "atmosphere": {"raw_string": "", "atmosphere_normalized": ""}}], "phase_purity": {"impurity_phase": [{"material_string": "NiAl2O4", "material_form": "", "material_formula": "NiAl2O4", "composition": [{"formula": "NiAl2O4", "amount": "1", "elements": {"Ni": "1", "Al": "2", "O": "4"}, "species": {"Ni": "1", "Al2O4": "1"}}], "additives": [], "is_mixture": false, "phase": "", "oxygen_deficiency": "no", "oxidation_states": {"Ni": [2], "Al": [3], "O": [-2]}}], "phase_purity_details": "diffraction peaks are CaO, Ni, Ca(OH)2, Ca12Al14O33 and weak NiAl2O4 after reduction", "classification": "Impure", "characterization_methods": {"characterization_string": ["XRD", "BET", "FSEM", "TGA"], "characterization_normalized": ["X-ray Diffraction (XRD)", "N2 Physisorption (BET/BJH)", "Scanning Electron Microscopy (SEM)", "Thermogravimetric Analysis (TGA)"]}}}
{"protocol": {"doi": "10.1039/D2TB01777F", "target": {"material_string": "magnesium-doped mesoporous bioglass", "material_form": "powder", "material_formula": "", "composition": [], "additives": ["magnesium"], "is_mixture": false, "phase": "", "oxygen_deficiency": "no", "oxidation_states": {}}, "metal_precursors": [{"material_string": "Ca(NO3)2·4H2O", "material_form": "", "material_formula": "Ca(NO3)2·4H2O", "composition": [{"formula": "Ca(NO3)2", "amount": "1", "elements": {"N": "2", "O": "6", "Ca": "1"}, "species": {"NO3": "2", "Ca": "1"}}, {"formula": "H2O", "amount": "4", "elements": {"H": "2", "O": "1"}, "species": {"H2O": "1"}}], "additives": [], "is_mixture": true, "phase": "", "oxygen_deficiency": "no", "oxidation_states": {"Ca": [2], "N": [5], "O": [-2]}}, {"material_string": "Mg(NO3)2·6H2O", "material_form": "", "material_formula": "Mg(NO3)2·6H2O", "composition": [{"formula": "Mg(NO3)2", "amount": "1", "elements": {"N": "2", "O": "6", "Mg": "1"}, "species": {"NO3": "2", "Mg": "1"}}, {"formula": "H2O", "amount": "6", "elements": {"H": "2", "O": "1"}, "species": {"H2O": "1"}}], "additives": [], "is_mixture": true, "phase": "", "oxygen_deficiency": "no", "oxidation_states": {"Mg": [2], "N": [5], "O": [-2]}}], "reagents": [{"reagent_string": "tetraethyl orthosilicate", "reagent_role": "unspecified", "pubchem_CID": 6517, "iupac_name": "tetraethyl silicate", "reagent_formula": "C8H20O4Si", "smiles": "CCO[Si](OCC)(OCC)OCC"}, {"reagent_string": "triethyl phosphate", "reagent_role": "unspecified", "pubchem_CID": 6535, "iupac_name": "triethyl phosphate", "reagent_formula": "C6H15O4P", "smiles": "CCOP(=O)(OCC)OCC"}, {"reagent_string": "ethanol", "reagent_role": "solvent", "pubchem_CID": 702, "iupac_name": "ethanol", "reagent_formula": "C2H6O", "smiles": "CCO"}, {"reagent_string": "hydrochloric acid", "reagent_role": "catalyst", "pubchem_CID": 313, "iupac_name": "chlorane", "reagent_formula": "ClH", "smiles": "Cl"}, {"reagent_string": "Pluronic F-127", "reagent_role": "template", "pubchem_CID": 10154203, "iupac_name": "2-[2-(2-hydroxyethoxy)propoxy]ethanol", "reagent_formula": "C7H16O4", "smiles": "CC(COCCO)OCCO"}]}, "operations": [{"operation_type": "mixing", "operation_details": "10.4 g TEOS, 0.46 g TEP, 1.52 g Ca(NO3)2·4H2O, and 0.152 g Mg(NO3)2·6H2O dissolved in 100 mL anhydrous ethanol", "time": {"raw_string": "", "unit": "", "max_value": null, "min_value": null}, "temperature": {"raw_string": "", "unit": "", "max_value": null, "min_value": null}, "pH": {"raw_string": "", "max_value": null, "min_value": null}, "ratios": [], "atmosphere": {"raw_string": "", "atmosphere_normalized": ""}}, {"operation_type": "mixing", "operation_details": "hydrochloric acid and Pluronic F-127 added, stirred slowly in a water bath", "time": {"raw_string": "", "unit": "", "max_value": null, "min_value": null}, "temperature": {"raw_string": "30 °C", "unit": "°C", "max_value": 30.0, "min_value": 30.0}, "pH": {"raw_string": "", "max_value": null, "min_value": null}, "ratios": [], "atmosphere": {"raw_string": "", "atmosphere_normalized": ""}}, {"operation_type": "heating", "operation_details": "drying to form products", "time": {"raw_string": "", "unit": "", "max_value": null, "min_value": null}, "temperature": {"raw_string": "", "unit": "", "max_value": null, "min_value": null}, "pH": {"raw_string": "", "max_value": null, "min_value": null}, "ratios": [], "atmosphere": {"raw_string": "", "atmosphere_normalized": ""}}, {"operation_type": "grinding", "operation_details": "ground into powder", "time": {"raw_string": "", "unit": "", "max_value": null, "min_value": null}, "temperature": {"raw_string": "", "unit": "", "max_value": null, "min_value": null}, "pH": {"raw_string": "", "max_value": null, "min_value": null}, "ratios": [], "atmosphere": {"raw_string": "", "atmosphere_normalized": ""}}, {"operation_type": "heating", "operation_details": "calcination at 1 °C min−1 to 600 °C for 5 h to remove templating agent", "time": {"raw_string": "5 h", "unit": "h", "max_value": 5.0, "min_value": 5.0}, "temperature": {"raw_string": "600 °C", "unit": "°C", "max_value": 600.0, "min_value": 600.0}, "pH": {"raw_string": "", "max_value": null, "min_value": null}, "ratios": [], "atmosphere": {"raw_string": "", "atmosphere_normalized": ""}}], "phase_purity": {"impurity_phase": [], "phase_purity_details": "XRD pattern showed broad and short diffraction peaks in the low-angle region, which proved that the bioglass had an amorphous structure", "classification": "Pure", "characterization_methods": {"characterization_string": ["SEM", "TEM", "XRD", "XPS", "BET", "FT-IR"], "characterization_normalized": ["Scanning Electron Microscopy (SEM)", "Transmission Electron Microscopy (TEM)", "X-ray Diffraction (XRD)", "X-ray Photoelectron Spectroscopy (XPS)", "N2 Physisorption (BET/BJH)", "Fourier Transform Infrared Spectroscopy (FTIR)"]}}}
{"protocol": {"doi": "10.1016/j.jcrysgro.2012.05.013", "target": {"material_string": "zeolite NaY", "material_form": "powder", "material_formula": "NaY", "composition": [{"formula": "NaY", "amount": "1", "elements": {"Na": "1", "Y": "1"}, "species": {"Na": "1", "Y": "1"}}], "additives": [], "is_mixture": false, "phase": "", "oxygen_deficiency": "no", "oxidation_states": {}}, "metal_precursors": [{"material_string": "sodium aluminate", "material_form": "", "material_formula": "NaAlO2", "composition": [{"formula": "NaAlO2", "amount": "1", "elements": {"Na": "1", "Al": "1", "O": "2"}, "species": {"Na": "1", "AlO2": "1"}}], "additives": [], "is_mixture": false, "phase": "", "oxygen_deficiency": "no", "oxidation_states": {"Na": [1], "Al": [3], "O": [-2]}}], "reagents": [{"reagent_string": "amorphous silica", "reagent_role": "unspecified", "pubchem_CID": 24261, "iupac_name": "dioxosilane", "reagent_formula": "O2Si", "smiles": "O=[Si]=O"}, {"reagent_string": "sodium hydroxide", "reagent_role": "unspecified", "pubchem_CID": 14798, "iupac_name": "sodium hydroxide", "reagent_formula": "HNaO", "smiles": "[OH-].[Na+]"}, {"reagent_string": "distilled water", "reagent_role": "solvent", "pubchem_CID": 962, "iupac_name": "oxidane", "reagent_formula": "H2O", "smiles": "O"}]}, "operations": [{"operation_type": "mixing", "operation_details": "Precipitated silica added to sodium hydroxide solution to obtain sodium silicate solution", "time": {"raw_string": "", "unit": "", "max_value": null, "min_value": null}, "temperature": {"raw_string": "20 °C", "unit": "°C", "max_value": 20.0, "min_value": 20.0}, "pH": {"raw_string": "", "max_value": null, "min_value": null}, "ratios": [], "atmosphere": {"raw_string": "", "atmosphere_normalized": ""}}, {"operation_type": "mixing", "operation_details": "sodium aluminate solution added to sodium silicate solution", "time": {"raw_string": "", "unit": "", "max_value": null, "min_value": null}, "temperature": {"raw_string": "20 °C", "unit": "°C", "max_value": 20.0, "min_value": 20.0}, "pH": {"raw_string": "", "max_value": null, "min_value": null}, "ratios": [{"type": "mole ratio", "description": "Na2O:Al2O3:SiO2:H2O", "value": "4.16:1:10:205"}], "atmosphere": {"raw_string": "", "atmosphere_normalized": ""}}, {"operation_type": "mixing", "operation_details": "synthesis mixture aged under room temperature for 24 h", "time": {"raw_string": "24 h", "unit": "h", "max_value": 24.0, "min_value": 24.0}, "temperature": {"raw_string": "20 °C", "unit": "°C", "max_value": 20.0, "min_value": 20.0}, "pH": {"raw_string": "", "max_value": null, "min_value": null}, "ratios": [], "atmosphere": {"raw_string": "", "atmosphere_normalized": ""}}, {"operation_type": "heating", "operation_details": "crystallization at 100 °C for 48 h", "time": {"raw_string": "48 h", "unit": "h", "max_value": 48.0, "min_value": 48.0}, "temperature": {"raw_string": "100 °C", "unit": "°C", "max_value": 100.0, "min_value": 100.0}, "pH": {"raw_string": "", "max_value": null, "min_value": null}, "ratios": [], "atmosphere": {"raw_string": "", "atmosphere_normalized": ""}}, {"operation_type": "other", "operation_details": "filtered, washed with distilled water", "time": {"raw_string": "", "unit": "", "max_value": null, "min_value": null}, "temperature": {"raw_string": "", "unit": "", "max_value": null, "min_value": null}, "pH": {"raw_string": "", "max_value": null, "min_value": null}, "ratios": [], "atmosphere": {"raw_string": "", "atmosphere_normalized": ""}}, {"operation_type": "heating", "operation_details": "dried at 100 °C for 48 h", "time": {"raw_string": "48 h", "unit": "h", "max_value": 48.0, "min_value": 48.0}, "temperature": {"raw_string": "100 °C", "unit": "°C", "max_value": 100.0, "min_value": 100.0}, "pH": {"raw_string": "", "max_value": null, "min_value": null}, "ratios": [], "atmosphere": {"raw_string": "", "atmosphere_normalized": ""}}], "phase_purity": {"impurity_phase": [], "phase_purity_details": "The percent crystallinity and unit cell size are calculated; crystallinity of these products is shown to be higher than the zeolite NaY obtained with nonionic and 100% cationic polyelectrolyte.", "classification": "Pure", "characterization_methods": {"characterization_string": ["ICP", "XRD", "SEM", "particle size analyzer", "nitrogen adsorption/desorption isotherms"], "characterization_normalized": ["Inductively Coupled Plasma (ICP)", "X-ray Diffraction (XRD)", "Scanning Electron Microscopy (SEM)", "Particle Size Analysis"]}}}
{"protocol": {"doi": "10.1016/j.jcrysgro.2012.05.013", "target": {"material_string": "zeolite NaY", "material_form": "powder", "material_formula": "NaY", "composition": [{"formula": "NaY", "amount": "1", "elements": {"Na": "1", "Y": "1"}, "species": {"Na": "1", "Y": "1"}}], "additives": [], "is_mixture": false, "phase": "", "oxygen_deficiency": "no", "oxidation_states": {}}, "metal_precursors": [{"material_string": "sodium aluminate", "material_form": "", "material_formula": "NaAlO2", "composition": [{"formula": "NaAlO2", "amount": "1", "elements": {"Na": "1", "Al": "1", "O": "2"}, "species": {"Na": "1", "AlO2": "1"}}], "additives": [], "is_mixture": false, "phase": "", "oxygen_deficiency": "no", "oxidation_states": {"Na": [1], "Al": [3], "O": [-2]}}], "reagents": [{"reagent_string": "amorphous silica", "reagent_role": "unspecified", "pubchem_CID": 24261, "iupac_name": "dioxosilane", "reagent_formula": "O2Si", "smiles": "O=[Si]=O"}, {"reagent_string": "sodium hydroxide", "reagent_role": "unspecified", "pubchem_CID": 14798, "iupac_name": "sodium hydroxide", "reagent_formula": "HNaO", "smiles": "[OH-].[Na+]"}, {"reagent_string": "distilled water", "reagent_role": "solvent", "pubchem_CID": 962, "iupac_name": "oxidane", "reagent_formula": "H2O", "smiles": "O"}, {"reagent_string": "nonionic polyelectrolyte", "reagent_role": "template", "pubchem_CID": null, "iupac_name": "", "reagent_formula": "", "smiles": ""}]}, "operations": [{"operation_type": "mixing", "operation_details": "Precipitated silica added to sodium hydroxide solution to obtain sodium silicate solution", "time": {"raw_string": "", "unit": "", "max_value": null, "min_value": null}, "temperature": {"raw_string": "20 °C", "unit": "°C", "max_value": 20.0, "min_value": 20.0}, "pH": {"raw_string": "", "max_value": null, "min_value": null}, "ratios": [], "atmosphere": {"raw_string": "", "atmosphere_normalized": ""}}, {"operation_type": "mixing", "operation_details": "sodium aluminate solution added to sodium silicate solution", "time": {"raw_string": "", "unit": "", "max_value": null, "min_value": null}, "temperature": {"raw_string": "20 °C", "unit": "°C", "max_value": 20.0, "min_value": 20.0}, "pH": {"raw_string": "", "max_value": null, "min_value": null}, "ratios": [{"type": "mole ratio", "description": "Na2O:Al2O3:SiO2:H2O", "value": "4.16:1:10:205"}], "atmosphere": {"raw_string": "", "atmosphere_normalized": ""}}, {"operation_type": "mixing", "operation_details": "nonionic polyelectrolyte solution added to achieve 10 ppm concentration, aged for 24 h", "time": {"raw_string": "24 h", "unit": "h", "max_value": 24.0, "min_value": 24.0}, "temperature": {"raw_string": "20 °C", "unit": "°C", "max_value": 20.0, "min_value": 20.0}, "pH": {"raw_string": "", "max_value": null, "min_value": null}, "ratios": [], "atmosphere": {"raw_string": "", "atmosphere_normalized": ""}}, {"operation_type": "heating", "operation_details": "crystallization at 100 °C for 48 h", "time": {"raw_string": "48 h", "unit": "h", "max_value": 48.0, "min_value": 48.0}, "temperature": {"raw_string": "100 °C", "unit": "°C", "max_value": 100.0, "min_value": 100.0}, "pH": {"raw_string": "", "max_value": null, "min_value": null}, "ratios": [], "atmosphere": {"raw_string": "", "atmosphere_normalized": ""}}, {"operation_type": "other", "operation_details": "filtered, washed with distilled water", "time": {"raw_string": "", "unit": "", "max_value": null, "min_value": null}, "temperature": {"raw_string": "", "unit": "", "max_value": null, "min_value": null}, "pH": {"raw_string": "", "max_value": null, "min_value": null}, "ratios": [], "atmosphere": {"raw_string": "", "atmosphere_normalized": ""}}, {"operation_type": "heating", "operation_details": "dried at 100 °C for 48 h", "time": {"raw_string": "48 h", "unit": "h", "max_value": 48.0, "min_value": 48.0}, "temperature": {"raw_string": "100 °C", "unit": "°C", "max_value": 100.0, "min_value": 100.0}, "pH": {"raw_string": "", "max_value": null, "min_value": null}, "ratios": [], "atmosphere": {"raw_string": "", "atmosphere_normalized": ""}}], "phase_purity": {"impurity_phase": [], "phase_purity_details": "crystallinity of these products is shown to be higher than the zeolite NaY obtained with nonionic and 100% cationic polyelectrolyte.", "classification": "Pure", "characterization_methods": {"characterization_string": ["ICP", "XRD", "SEM", "particle size analyzer", "nitrogen adsorption/desorption isotherms"], "characterization_normalized": ["Inductively Coupled Plasma (ICP)", "X-ray Diffraction (XRD)", "Scanning Electron Microscopy (SEM)", "Particle Size Analysis"]}}}
{"protocol": {"doi": "10.1016/j.jcrysgro.2012.05.013", "target": {"material_string": "zeolite NaY", "material_form": "powder", "material_formula": "NaY", "composition": [{"formula": "NaY", "amount": "1", "elements": {"Na": "1", "Y": "1"}, "species": {"Na": "1", "Y": "1"}}], "additives": [], "is_mixture": false, "phase": "", "oxygen_deficiency": "no", "oxidation_states": {}}, "metal_precursors": [{"material_string": "sodium aluminate", "material_form": "", "material_formula": "NaAlO2", "composition": [{"formula": "NaAlO2", "amount": "1", "elements": {"Na": "1", "Al": "1", "O": "2"}, "species": {"Na": "1", "AlO2": "1"}}], "additives": [], "is_mixture": false, "phase": "", "oxygen_deficiency": "no", "oxidation_states": {"Na": [1], "Al": [3], "O": [-2]}}], "reagents": [{"reagent_string": "amorphous silica", "reagent_role": "unspecified", "pubchem_CID": 24261, "iupac_name": "dioxosilane", "reagent_formula": "O2Si", "smiles": "O=[Si]=O"}, {"reagent_string": "sodium hydroxide", "reagent_role": "unspecified", "pubchem_CID": 14798, "iupac_name": "sodium hydroxide", "reagent_formula": "HNaO", "smiles": "[OH-].[Na+]"}, {"reagent_string": "distilled water", "reagent_role": "solvent", "pubchem_CID": 962, "iupac_name": "oxidane", "reagent_formula": "H2O", "smiles": "O"}, {"reagent_string": "100% anionic polyelectrolyte", "reagent_role": "template", "pubchem_CID": null, "iupac_name": "", "reagent_formula": "", "smiles": ""}]}, "operations": [{"operation_type": "mixing", "operation_details": "Precipitated silica added to sodium hydroxide solution to obtain sodium silicate solution", "time": {"raw_string": "", "unit": "", "max_value": null, "min_value": null}, "temperature": {"raw_string": "20 °C", "unit": "°C", "max_value": 20.0, "min_value": 20.0}, "pH": {"raw_string": "", "max_value": null, "min_value": null}, "ratios": [], "atmosphere": {"raw_string": "", "atmosphere_normalized": ""}}, {"operation_type": "mixing", "operation_details": "sodium aluminate solution added to sodium silicate solution", "time": {"raw_string": "", "unit": "", "max_value": null, "min_value": null}, "temperature": {"raw_string": "20 °C", "unit": "°C", "max_value": 20.0, "min_value": 20.0}, "pH": {"raw_string": "", "max_value": null, "min_value": null}, "ratios": [{"type": "mole ratio", "description": "Na2O:Al2O3:SiO2:H2O", "value": "4.16:1:10:205"}], "atmosphere": {"raw_string": "", "atmosphere_normalized": ""}}, {"operation_type": "mixing", "operation_details": "100% anionic polyelectrolyte solution added to achieve 10 ppm concentration, aged for 24 h", "time": {"raw_string": "24 h", "unit": "h", "max_value": 24.0, "min_value": 24.0}, "temperature": {"raw_string": "20 °C", "unit": "°C", "max_value": 20.0, "min_value": 20.0}, "pH": {"raw_string": "", "max_value": null, "min_value": null}, "ratios": [], "atmosphere": {"raw_string": "", "atmosphere_normalized": ""}}, {"operation_type": "heating", "operation_details": "crystallization at 100 °C for 48 h", "time": {"raw_string": "48 h", "unit": "h", "max_value": 48.0, "min_value": 48.0}, "temperature": {"raw_string": "100 °C", "unit": "°C", "max_value": 100.0, "min_value": 100.0}, "pH": {"raw_string": "", "max_value": null, "min_value": null}, "ratios": [], "atmosphere": {"raw_string": "", "atmosphere_normalized": ""}}, {"operation_type": "other", "operation_details": "filtered, washed with distilled water", "time": {"raw_string": "", "unit": "", "max_value": null, "min_value": null}, "temperature": {"raw_string": "", "unit": "", "max_value": null, "min_value": null}, "pH": {"raw_string": "", "max_value": null, "min_value": null}, "ratios": [], "atmosphere": {"raw_string": "", "atmosphere_normalized": ""}}, {"operation_type": "heating", "operation_details": "dried at 100 °C for 48 h", "time": {"raw_string": "48 h", "unit": "h", "max_value": 48.0, "min_value": 48.0}, "temperature": {"raw_string": "100 °C", "unit": "°C", "max_value": 100.0, "min_value": 100.0}, "pH": {"raw_string": "", "max_value": null, "min_value": null}, "ratios": [], "atmosphere": {"raw_string": "", "atmosphere_normalized": ""}}], "phase_purity": {"impurity_phase": [], "phase_purity_details": "increasing the degree of anionicity in the reaction mixtures decreases the crystallinity.", "classification": "Pure", "characterization_methods": {"characterization_string": ["ICP", "XRD", "SEM", "particle size analyzer", "nitrogen adsorption/desorption isotherms"], "characterization_normalized": ["Inductively Coupled Plasma (ICP)", "X-ray Diffraction (XRD)", "Scanning Electron Microscopy (SEM)", "Particle Size Analysis"]}}}
