Repository: hackingmaterials/sol-gel-data

# scripts/

Regenerates every numbered table and figure in the manuscript and the Supplementary
Information.

## Contents

- `figures_tables.ipynb` — one section per manuscript item. Table 2, Figure 2 and Figure 3
  are built from `sol_gel_dataset.jsonl`; Tables 3–5, Tables S2–S6 and Figures S1–S4 from
  the validation labels below.
- `validation/` — the human and LLM annotations for the 200-paper validation set:
  paper-level classification labels (`classification_human.jsonl`,
  `classification_LLM.jsonl`), the 286 records extracted by Gemini 3.0 Flash
  (`validation_LLM.jsonl`) and the 279 ground-truth records they are matched against

File: scripts/validation/validation_human.jsonl (part 25 of 33)
{"protocol": {"doi": "10.1016/j.surfcoat.2018.11.099", "target": {"material_string": "YBa2Cu3O7-x", "material_form": "thin film", "material_formula": "YBa2Cu3O7", "composition": [{"formula": "YBa2Cu3O7", "amount": "1", "elements": {"Y": "1", "Ba": "2", "Cu": "3", "O": "7"}, "species": {"Y": "1", "Ba": "2", "Cu": "3", "O": "7"}}], "additives": [], "is_mixture": false, "phase": "", "oxygen_deficiency": "yes", "oxidation_states": {"Y": [3], "Ba": [2], "Cu": [2, 3], "O": [-2]}}, "metal_precursors": [{"material_string": "Y(CH3COO)3·4H2O", "material_form": "", "material_formula": "Y(CH3COO)3·4H2O", "composition": [{"formula": "Y(CH3COO)3", "amount": "1", "elements": {"C": "6", "H": "9", "O": "6", "Y": "1"}, "species": {"CH3COO": "3", "Y": "1"}}, {"formula": "H2O", "amount": "4", "elements": {"H": "2", "O": "1"}, "species": {"H2O": "1"}}], "additives": [], "is_mixture": true, "phase": "", "oxygen_deficiency": "no", "oxidation_states": {"Y": [3], "C": [0], "H": [1], "O": [-2]}}, {"material_string": "Ba(CF3COO)2⋅1·91H2O", "material_form": "", "material_formula": "", "composition": [], "additives": [], "is_mixture": false, "phase": "", "oxygen_deficiency": "no", "oxidation_states": {}}, {"material_string": "Cu(CH3COO)2", "material_form": "", "material_formula": "Cu(CH3COO)2", "composition": [{"formula": "Cu(CH3COO)2", "amount": "1", "elements": {"C": "4", "H": "6", "O": "4", "Cu": "1"}, "species": {"CH3COO": "2", "Cu": "1"}}], "additives": [], "is_mixture": false, "phase": "", "oxygen_deficiency": "no", "oxidation_states": {"Cu": [2], "C": [0], "H": [1], "O": [-2]}}, {"material_string": "Pb(CH3COO)2·3H2O", "material_form": "", "material_formula": "Pb(CH3COO)2·3H2O", "composition": [{"formula": "Pb(CH3COO)2", "amount": "1", "elements": {"C": "4", "H": "6", "O": "4", "Pb": "1"}, "species": {"CH3COO": "2", "Pb": "1"}}, {"formula": "H2O", "amount": "3", "elements": {"H": "2", "O": "1"}, "species": {"H2O": "1"}}], "additives": [], "is_mixture": true, "phase": "", "oxygen_deficiency": "no", "oxidation_states": {"Pb": [2], "C": [0], "H": [1], "O": [-2]}}], "reagents": [{"reagent_string": "methanol", "reagent_role": "", "pubchem_CID": 887, "iupac_name": "methanol", "reagent_formula": "CH4O", "smiles": "CO"}]}, "operations": [{"operation_type": "", "operation_details": "prepare the precursor solution with a higher lead acetate content", "time": {"raw_string": "", "unit": "", "max_value": null, "min_value": null}, "temperature": {"raw_string": "", "unit": "", "max_value": null, "min_value": null}, "pH": {"raw_string": "", "max_value": null, "min_value": null}, "ratios": [{"type": "molar ratio", "description": "Y:Ba:Cu", "value": "1:2:3"}, {"type": "molar concentration", "description": "total metal ions", "value": "2.0 mol/L"}, {"type": "weight percentage", "description": "Pb(CH3COO)2⋅3H2O", "value": "2%"}], "atmosphere": {"raw_string": "", "atmosphere_normalized": ""}}, {"operation_type": "", "operation_details": "spin-coat onto an LAO substrate", "time": {"raw_string": "60 s", "unit": "s", "max_value": 60.0, "min_value": 60.0}, "temperature": {"raw_string": "", "unit": "", "max_value": null, "min_value": null}, "pH": {"raw_string": "", "max_value": null, "min_value": null}, "ratios": [], "atmosphere": {"raw_string": "", "atmosphere_normalized": ""}}, {"operation_type": "", "operation_details": "pyrolyze the coated film", "time": {"raw_string": "", "unit": "", "max_value": null, "min_value": null}, "temperature": {"raw_string": "400 °C", "unit": "°C", "max_value": 400.0, "min_value": 400.0}, "pH": {"raw_string": "", "max_value": null, "min_value": null}, "ratios": [], "atmosphere": {"raw_string": "", "atmosphere_normalized": ""}}, {"operation_type": "", "operation_details": "crystallize the pyrolyzed film", "time": {"raw_string": "70 min", "unit": "min", "max_value": 70.0, "min_value": 70.0}, "temperature": {"raw_string": "820 °C", "unit": "°C", "max_value": 820.0, "min_value": 820.0}, "pH": {"raw_string": "", "max_value": null, "min_value": null}, "ratios": [], "atmosphere": {"raw_string": "", "atmosphere_normalized": ""}}, {"operation_type": "", "operation_details": "oxygenate the crystallized film", "time": {"raw_string": "", "unit": "", "max_value": null, "min_value": null}, "temperature": {"raw_string": "450 °C", "unit": "°C", "max_value": 450.0, "min_value": 450.0}, "pH": {"raw_string": "", "max_value": null, "min_value": null}, "ratios": [], "atmosphere": {"raw_string": "", "atmosphere_normalized": ""}}], "phase_purity": {"impurity_phase": [], "phase_purity_details": "", "classification": "Pure", "characterization_methods": {"characterization_string": [], "characterization_normalized": []}}}
{"protocol": {"doi": "10.1016/j.surfcoat.2018.11.099", "target": {"material_string": "YBa2Cu3O7-x", "material_form": "thin film", "material_formula": "YBa2Cu3O7", "composition": [{"formula": "YBa2Cu3O7", "amount": "1", "elements": {"Y": "1", "Ba": "2", "Cu": "3", "O": "7"}, "species": {"Y": "1", "Ba": "2", "Cu": "3", "O": "7"}}], "additives": [], "is_mixture": false, "phase": "", "oxygen_deficiency": "yes", "oxidation_states": {"Y": [3], "Ba": [2], "Cu": [2, 3], "O": [-2]}}, "metal_precursors": [{"material_string": "Y(CH3COO)3·4H2O", "material_form": "", "material_formula": "Y(CH3COO)3·4H2O", "composition": [{"formula": "Y(CH3COO)3", "amount": "1", "elements": {"C": "6", "H": "9", "O": "6", "Y": "1"}, "species": {"CH3COO": "3", "Y": "1"}}, {"formula": "H2O", "amount": "4", "elements": {"H": "2", "O": "1"}, "species": {"H2O": "1"}}], "additives": [], "is_mixture": true, "phase": "", "oxygen_deficiency": "no", "oxidation_states": {"Y": [3], "C": [0], "H": [1], "O": [-2]}}, {"material_string": "Ba(CF3COO)2⋅1·91H2O", "material_form": "", "material_formula": "", "composition": [], "additives": [], "is_mixture": false, "phase": "", "oxygen_deficiency": "no", "oxidation_states": {}}, {"material_string": "Cu(CH3COO)2", "material_form": "", "material_formula": "Cu(CH3COO)2", "composition": [{"formula": "Cu(CH3COO)2", "amount": "1", "elements": {"C": "4", "H": "6", "O": "4", "Cu": "1"}, "species": {"CH3COO": "2", "Cu": "1"}}], "additives": [], "is_mixture": false, "phase": "", "oxygen_deficiency": "no", "oxidation_states": {"Cu": [2], "C": [0], "H": [1], "O": [-2]}}, {"material_string": "Pb(CH3COO)2·3H2O", "material_form": "", "material_formula": "Pb(CH3COO)2·3H2O", "composition": [{"formula": "Pb(CH3COO)2", "amount": "1", "elements": {"C": "4", "H": "6", "O": "4", "Pb": "1"}, "species": {"CH3COO": "2", "Pb": "1"}}, {"formula": "H2O", "amount": "3", "elements": {"H": "2", "O": "1"}, "species": {"H2O": "1"}}], "additives": [], "is_mixture": true, "phase": "", "oxygen_deficiency": "no", "oxidation_states": {"Pb": [2], "C": [0], "H": [1], "O": [-2]}}], "reagents": [{"reagent_string": "methanol", "reagent_role": "", "pubchem_CID": 887, "iupac_name": "methanol", "reagent_formula": "CH4O", "smiles": "CO"}]}, "operations": [{"operation_type": "", "operation_details": "prepare the precursor solution with the highest lead acetate loading", "time": {"raw_string": "", "unit": "", "max_value": null, "min_value": null}, "temperature": {"raw_string": "", "unit": "", "max_value": null, "min_value": null}, "pH": {"raw_string": "", "max_value": null, "min_value": null}, "ratios": [{"type": "molar ratio", "description": "Y:Ba:Cu", "value": "1:2:3"}, {"type": "molar concentration", "description": "total metal ions", "value": "2.0 mol/L"}, {"type": "weight percentage", "description": "Pb(CH3COO)2⋅3H2O", "value": "3%"}], "atmosphere": {"raw_string": "", "atmosphere_normalized": ""}}, {"operation_type": "", "operation_details": "spin-coat onto the LAO substrate", "time": {"raw_string": "60 s", "unit": "s", "max_value": 60.0, "min_value": 60.0}, "temperature": {"raw_string": "", "unit": "", "max_value": null, "min_value": null}, "pH": {"raw_string": "", "max_value": null, "min_value": null}, "ratios": [], "atmosphere": {"raw_string": "", "atmosphere_normalized": ""}}, {"operation_type": "", "operation_details": "pyrolyze the spin-coated layer", "time": {"raw_string": "", "unit": "", "max_value": null, "min_value": null}, "temperature": {"raw_string": "400 °C", "unit": "°C", "max_value": 400.0, "min_value": 400.0}, "pH": {"raw_string": "", "max_value": null, "min_value": null}, "ratios": [], "atmosphere": {"raw_string": "", "atmosphere_normalized": ""}}, {"operation_type": "", "operation_details": "crystallize the pyrolyzed film", "time": {"raw_string": "70 min", "unit": "min", "max_value": 70.0, "min_value": 70.0}, "temperature": {"raw_string": "820 °C", "unit": "°C", "max_value": 820.0, "min_value": 820.0}, "pH": {"raw_string": "", "max_value": null, "min_value": null}, "ratios": [], "atmosphere": {"raw_string": "", "atmosphere_normalized": ""}}, {"operation_type": "", "operation_details": "oxygenate the crystallized film", "time": {"raw_string": "", "unit": "", "max_value": null, "min_value": null}, "temperature": {"raw_string": "450 °C", "unit": "°C", "max_value": 450.0, "min_value": 450.0}, "pH": {"raw_string": "", "max_value": null, "min_value": null}, "ratios": [], "atmosphere": {"raw_string": "", "atmosphere_normalized": ""}}], "phase_purity": {"impurity_phase": [], "phase_purity_details": "", "classification": "Pure", "characterization_methods": {"characterization_string": [], "characterization_normalized": []}}}
{"protocol": {"doi": "10.1016/j.ssi.2015.11.016", "target": {"material_string": "Ce0.85Sm0.15O1.925", "material_form": "powder", "material_formula": "Ce0.85Sm0.15O1.925", "composition": [{"formula": "Ce0.85Sm0.15O1.925", "amount": "1", "elements": {"Ce": "0.85", "Sm": "0.15", "O": "1.925"}, "species": {"Ce": "0.85", "Sm": "0.15", "O": "1.925"}}], "additives": [], "is_mixture": false, "phase": "", "oxygen_deficiency": "no", "oxidation_states": {}}, "metal_precursors": [{"material_string": "Ce(NO3)3·6H2O", "material_form": "", "material_formula": "Ce(NO3)3·6H2O", "composition": [{"formula": "Ce(NO3)3", "amount": "1", "elements": {"N": "3", "O": "9", "Ce": "1"}, "species": {"NO3": "3", "Ce": "1"}}, {"formula": "H2O", "amount": "6", "elements": {"H": "2", "O": "1"}, "species": {"H2O": "1"}}], "additives": [], "is_mixture": true, "phase": "", "oxygen_deficiency": "no", "oxidation_states": {"Ce": [3], "N": [5], "O": [-2]}}, {"material_string": "Sm2O3", "material_form": "", "material_formula": "Sm2O3", "composition": [{"formula": "Sm2O3", "amount": "1", "elements": {"Sm": "2", "O": "3"}, "species": {"Sm": "2", "O": "3"}}], "additives": [], "is_mixture": false, "phase": "", "oxygen_deficiency": "no", "oxidation_states": {"Sm": [3], "O": [-2]}}], "reagents": [{"reagent_string": "deionized water", "reagent_role": "", "pubchem_CID": 962, "iupac_name": "oxidane", "reagent_formula": "H2O", "smiles": "O"}, {"reagent_string": "nitric acid", "reagent_role": "", "pubchem_CID": 944, "iupac_name": "nitric acid", "reagent_formula": "HNO3", "smiles": "[N+](=O)(O)[O-]"}, {"reagent_string": "glycine", "reagent_role": "", "pubchem_CID": 750, "iupac_name": "2-aminoacetic acid", "reagent_formula": "C2H5NO2", "smiles": "C(C(=O)O)N"}]}, "operations": [{"operation_type": "", "operation_details": "dissolve cerium nitrate and Sm2O3 in deionized water and dilute nitric acid, then combine", "time": {"raw_string": "", "unit": "", "max_value": null, "min_value": null}, "temperature": {"raw_string": "", "unit": "", "max_value": null, "min_value": null}, "pH": {"raw_string": "", "max_value": null, "min_value": null}, "ratios": [], "atmosphere": {"raw_string": "", "atmosphere_normalized": ""}}, {"operation_type": "", "operation_details": "add glycine to the solution", "time": {"raw_string": "", "unit": "", "max_value": null, "min_value": null}, "temperature": {"raw_string": "", "unit": "", "max_value": null, "min_value": null}, "pH": {"raw_string": "", "max_value": null, "min_value": null}, "ratios": [{"type": "molar ratio", "description": "metal ion to glycine", "value": "1:1.9"}], "atmosphere": {"raw_string": "", "atmosphere_normalized": ""}}, {"operation_type": "", "operation_details": "evaporate on a hotplate to a gel that ignites spontaneously", "time": {"raw_string": "", "unit": "", "max_value": null, "min_value": null}, "temperature": {"raw_string": "", "unit": "", "max_value": null, "min_value": null}, "pH": {"raw_string": "", "max_value": null, "min_value": null}, "ratios": [], "atmosphere": {"raw_string": "", "atmosphere_normalized": ""}}, {"operation_type": "", "operation_details": "calcine to remove carbon residues", "time": {"raw_string": "6 h", "unit": "h", "max_value": 6.0, "min_value": 6.0}, "temperature": {"raw_string": "600 °C", "unit": "°C", "max_value": 600.0, "min_value": 600.0}, "pH": {"raw_string": "", "max_value": null, "min_value": null}, "ratios": [], "atmosphere": {"raw_string": "", "atmosphere_normalized": ""}}], "phase_purity": {"impurity_phase": [], "phase_purity_details": "", "classification": "Pure", "characterization_methods": {"characterization_string": [], "characterization_normalized": []}}}
{"protocol": {"doi": "10.1016/j.ssi.2015.11.016", "target": {"material_string": "NiO", "material_form": "powder", "material_formula": "NiO", "composition": [{"formula": "NiO", "amount": "1", "elements": {"Ni": "1", "O": "1"}, "species": {"Ni": "1", "O": "1"}}], "additives": [], "is_mixture": false, "phase": "", "oxygen_deficiency": "no", "oxidation_states": {"Ni": [2], "O": [-2]}}, "metal_precursors": [{"material_string": "Ni(NO3)2·6H2O", "material_form": "", "material_formula": "Ni(NO3)2·6H2O", "composition": [{"formula": "Ni(NO3)2", "amount": "1", "elements": {"N": "2", "O": "6", "Ni": "1"}, "species": {"NO3": "2", "Ni": "1"}}, {"formula": "H2O", "amount": "6", "elements": {"H": "2", "O": "1"}, "species": {"H2O": "1"}}], "additives": [], "is_mixture": true, "phase": "", "oxygen_deficiency": "no", "oxidation_states": {"Ni": [2], "N": [5], "O": [-2]}}], "reagents": [{"reagent_string": "deionized water", "reagent_role": "", "pubchem_CID": 962, "iupac_name": "oxidane", "reagent_formula": "H2O", "smiles": "O"}, {"reagent_string": "glycine", "reagent_role": "", "pubchem_CID": 750, "iupac_name": "2-aminoacetic acid", "reagent_formula": "C2H5NO2", "smiles": "C(C(=O)O)N"}]}, "operations": [{"operation_type": "", "operation_details": "dissolve nickel nitrate in deionized water", "time": {"raw_string": "", "unit": "", "max_value": null, "min_value": null}, "temperature": {"raw_string": "", "unit": "", "max_value": null, "min_value": null}, "pH": {"raw_string": "", "max_value": null, "min_value": null}, "ratios": [], "atmosphere": {"raw_string": "", "atmosphere_normalized": ""}}, {"operation_type": "", "operation_details": "add glycine to the solution", "time": {"raw_string": "", "unit": "", "max_value": null, "min_value": null}, "temperature": {"raw_string": "", "unit": "", "max_value": null, "min_value": null}, "pH": {"raw_string": "", "max_value": null, "min_value": null}, "ratios": [{"type": "molar ratio", "description": "metal ion to glycine", "value": "1:1.9"}], "atmosphere": {"raw_string": "", "atmosphere_normalized": ""}}, {"operation_type": "", "operation_details": "evaporate the solvent on a hotplate to a gel that self-ignites", "time": {"raw_string": "", "unit": "", "max_value": null, "min_value": null}, "temperature": {"raw_string": "", "unit": "", "max_value": null, "min_value": null}, "pH": {"raw_string": "", "max_value": null, "min_value": null}, "ratios": [], "atmosphere": {"raw_string": "", "atmosphere_normalized": ""}}, {"operation_type": "", "operation_details": "fire to burn off carbon residues", "time": {"raw_string": "4 h", "unit": "h", "max_value": 4.0, "min_value": 4.0}, "temperature": {"raw_string": "600 °C", "unit": "°C", "max_value": 600.0, "min_value": 600.0}, "pH": {"raw_string": "", "max_value": null, "min_value": null}, "ratios": [], "atmosphere": {"raw_string": "", "atmosphere_normalized": ""}}], "phase_purity": {"impurity_phase": [], "phase_purity_details": "", "classification": "Pure", "characterization_methods": {"characterization_string": [], "characterization_normalized": []}}}
{"protocol": {"doi": "10.1016/j.ssi.2015.11.016", "target": {"material_string": "Ni0.95Cu0.05O", "material_form": "powder", "material_formula": "Ni0.95Cu0.05O", "composition": [{"formula": "Ni0.95Cu0.05O", "amount": "1", "elements": {"Ni": "0.95", "Cu": "0.05", "O": "1"}, "species": {"Ni": "0.95", "Cu": "0.05", "O": "1"}}], "additives": [], "is_mixture": false, "phase": "", "oxygen_deficiency": "no", "oxidation_states": {}}, "metal_precursors": [{"material_string": "Ni(NO3)2·6H2O", "material_form": "", "material_formula": "Ni(NO3)2·6H2O", "composition": [{"formula": "Ni(NO3)2", "amount": "1", "elements": {"N": "2", "O": "6", "Ni": "1"}, "species": {"NO3": "2", "Ni": "1"}}, {"formula": "H2O", "amount": "6", "elements": {"H": "2", "O": "1"}, "species": {"H2O": "1"}}], "additives": [], "is_mixture": true, "phase": "", "oxygen_deficiency": "no", "oxidation_states": {"Ni": [2], "N": [5], "O": [-2]}}, {"material_string": "Cu(NO3)2·3H2O", "material_form": "", "material_formula": "Cu(NO3)2·3H2O", "composition": [{"formula": "Cu(NO3)2", "amount": "1", "elements": {"N": "2", "O": "6", "Cu": "1"}, "species": {"NO3": "2", "Cu": "1"}}, {"formula": "H2O", "amount": "3", "elements": {"H": "2", "O": "1"}, "species": {"H2O": "1"}}], "additives": [], "is_mixture": true, "phase": "", "oxygen_deficiency": "no", "oxidation_states": {"Cu": [2], "N": [5], "O": [-2]}}], "reagents": [{"reagent_string": "deionized water", "reagent_role": "", "pubchem_CID": 962, "iupac_name": "oxidane", "reagent_formula": "H2O", "smiles": "O"}, {"reagent_string": "glycine", "reagent_role": "", "pubchem_CID": 750, "iupac_name": "2-aminoacetic acid", "reagent_formula": "C2H5NO2", "smiles": "C(C(=O)O)N"}]}, "operations": [{"operation_type": "", "operation_details": "dissolve stoichiometric nickel and copper nitrates in deionized water", "time": {"raw_string": "", "unit": "", "max_value": null, "min_value": null}, "temperature": {"raw_string": "", "unit": "", "max_value": null, "min_value": null}, "pH": {"raw_string": "", "max_value": null, "min_value": null}, "ratios": [], "atmosphere": {"raw_string": "", "atmosphere_normalized": ""}}, {"operation_type": "", "operation_details": "add glycine to the solution", "time": {"raw_string": "", "unit": "", "max_value": null, "min_value": null}, "temperature": {"raw_string": "", "unit": "", "max_value": null, "min_value": null}, "pH": {"raw_string": "", "max_value": null, "min_value": null}, "ratios": [{"type": "molar ratio", "description": "metal ion to glycine", "value": "1:1.9"}], "atmosphere": {"raw_string": "", "atmosphere_normalized": ""}}, {"operation_type": "", "operation_details": "evaporate on a hotplate to a gel followed by spontaneous ignition", "time": {"raw_string": "", "unit": "", "max_value": null, "min_value": null}, "temperature": {"raw_string": "", "unit": "", "max_value": null, "min_value": null}, "pH": {"raw_string": "", "max_value": null, "min_value": null}, "ratios": [], "atmosphere": {"raw_string": "", "atmosphere_normalized": ""}}, {"operation_type": "", "operation_details": "fire to remove carbon residues", "time": {"raw_string": "4 h", "unit": "h", "max_value": 4.0, "min_value": 4.0}, "temperature": {"raw_string": "600 °C", "unit": "°C", "max_value": 600.0, "min_value": 600.0}, "pH": {"raw_string": "", "max_value": null, "min_value": null}, "ratios": [], "atmosphere": {"raw_string": "", "atmosphere_normalized": ""}}], "phase_purity": {"impurity_phase": [], "phase_purity_details": "", "classification": "Pure", "characterization_methods": {"characterization_string": [], "characterization_normalized": []}}}
{"protocol": {"doi": "10.1016/j.ssi.2015.11.016", "target": {"material_string": "Ni0.90Cu0.10O", "material_form": "powder", "material_formula": "Ni0.90Cu0.10O", "composition": [{"formula": "Ni0.90Cu0.10O", "amount": "1", "elements": {"Ni": "0.9", "Cu": "0.1", "O": "1"}, "species": {"Ni": "0.9", "Cu": "0.1", "O": "1"}}], "additives": [], "is_mixture": false, "phase": "", "oxygen_deficiency": "no", "oxidation_states": {}}, "metal_precursors": [{"material_string": "Ni(NO3)2·6H2O", "material_form": "", "material_formula": "Ni(NO3)2·6H2O", "composition": [{"formula": "Ni(NO3)2", "amount": "1", "elements": {"N": "2", "O": "6", "Ni": "1"}, "species": {"NO3": "2", "Ni": "1"}}, {"formula": "H2O", "amount": "6", "elements": {"H": "2", "O": "1"}, "species": {"H2O": "1"}}], "additives": [], "is_mixture": true, "phase": "", "oxygen_deficiency": "no", "oxidation_states": {"Ni": [2], "N": [5], "O": [-2]}}, {"material_string": "Cu(NO3)2·3H2O", "material_form": "", "material_formula": "Cu(NO3)2·3H2O", "composition": [{"formula": "Cu(NO3)2", "amount": "1", "elements": {"N": "2", "O": "6", "Cu": "1"}, "species": {"NO3": "2", "Cu": "1"}}, {"formula": "H2O", "amount": "3", "elements": {"H": "2", "O": "1"}, "species": {"H2O": "1"}}], "additives": [], "is_mixture": true, "phase": "", "oxygen_deficiency": "no", "oxidation_states": {"Cu": [2], "N": [5], "O": [-2]}}], "reagents": [{"reagent_string": "deionized water", "reagent_role": "", "pubchem_CID": 962, "iupac_name": "oxidane", "reagent_formula": "H2O", "smiles": "O"}, {"reagent_string": "glycine", "reagent_role": "", "pubchem_CID": 750, "iupac_name": "2-aminoacetic acid", "reagent_formula": "C2H5NO2", "smiles": "C(C(=O)O)N"}]}, "operations": [{"operation_type": "", "operation_details": "dissolve the nickel and copper nitrates stoichiometrically in deionized water", "time": {"raw_string": "", "unit": "", "max_value": null, "min_value": null}, "temperature": {"raw_string": "", "unit": "", "max_value": null, "min_value": null}, "pH": {"raw_string": "", "max_value": null, "min_value": null}, "ratios": [], "atmosphere": {"raw_string": "", "atmosphere_normalized": ""}}, {"operation_type": "", "operation_details": "add glycine to the solution", "time": {"raw_string": "", "unit": "", "max_value": null, "min_value": null}, "temperature": {"raw_string": "", "unit": "", "max_value": null, "min_value": null}, "pH": {"raw_string": "", "max_value": null, "min_value": null}, "ratios": [{"type": "molar ratio", "description": "metal ion to glycine", "value": "1:1.9"}], "atmosphere": {"raw_string": "", "atmosphere_normalized": ""}}, {"operation_type": "", "operation_details": "evaporate the solvent on a hotplate until the gel self-ignites", "time": {"raw_string": "", "unit": "", "max_value": null, "min_value": null}, "temperature": {"raw_string": "", "unit": "", "max_value": null, "min_value": null}, "pH": {"raw_string": "", "max_value": null, "min_value": null}, "ratios": [], "atmosphere": {"raw_string": "", "atmosphere_normalized": ""}}, {"operation_type": "", "operation_details": "fire off the carbon residues", "time": {"raw_string": "4 h", "unit": "h", "max_value": 4.0, "min_value": 4.0}, "temperature": {"raw_string": "600 °C", "unit": "°C", "max_value": 600.0, "min_value": 600.0}, "pH": {"raw_string": "", "max_value": null, "min_value": null}, "ratios": [], "atmosphere": {"raw_string": "", "atmosphere_normalized": ""}}], "phase_purity": {"impurity_phase": [], "phase_purity_details": "", "classification": "Pure", "characterization_methods": {"characterization_string": [], "characterization_normalized": []}}}
{"protocol": {"doi": "10.1016/j.ssi.2015.11.016", "target": {"material_string": "Ni0.85Cu0.15O", "material_form": "powder", "material_formula": "Ni0.85Cu0.15O", "composition": [{"formula": "Ni0.85Cu0.15O", "amount": "1", "elements": {"Ni": "0.85", "Cu": "0.15", "O": "1"}, "species": {"Ni": "0.85", "Cu": "0.15", "O": "1"}}], "additives": [], "is_mixture": false, "phase": "", "oxygen_deficiency": "no", "oxidation_states": {}}, "metal_precursors": [{"material_string": "Ni(NO3)2·6H2O", "material_form": "", "material_formula": "Ni(NO3)2·6H2O", "composition": [{"formula": "Ni(NO3)2", "amount": "1", "elements": {"N": "2", "O": "6", "Ni": "1"}, "species": {"NO3": "2", "Ni": "1"}}, {"formula": "H2O", "amount": "6", "elements": {"H": "2", "O": "1"}, "species": {"H2O": "1"}}], "additives": [], "is_mixture": true, "phase": "", "oxygen_deficiency": "no", "oxidation_states": {"Ni": [2], "N": [5], "O": [-2]}}, {"material_string": "Cu(NO3)2·3H2O", "material_form": "", "material_formula": "Cu(NO3)2·3H2O", "composition": [{"formula": "Cu(NO3)2", "amount": "1", "elements": {"N": "2", "O": "6", "Cu": "1"}, "species": {"NO3": "2", "Cu": "1"}}, {"formula": "H2O", "amount": "3", "elements": {"H": "2", "O": "1"}, "species": {"H2O": "1"}}], "additives": [], "is_mixture": true, "phase": "", "oxygen_deficiency": "no", "oxidation_states": {"Cu": [2], "N": [5], "O": [-2]}}], "reagents": [{"reagent_string": "deionized water", "reagent_role": "", "pubchem_CID": 962, "iupac_name": "oxidane", "reagent_formula": "H2O", "smiles": "O"}, {"reagent_string": "glycine", "reagent_role": "", "pubchem_CID": 750, "iupac_name": "2-aminoacetic acid", "reagent_formula": "C2H5NO2", "smiles": "C(C(=O)O)N"}]}, "operations": [{"operation_type": "", "operation_details": "dissolve nickel nitrate and copper nitrate in deionized water", "time": {"raw_string": "", "unit": "", "max_value": null, "min_value": null}, "temperature": {"raw_string": "", "unit": "", "max_value": null, "min_value": null}, "pH": {"raw_string": "", "max_value": null, "min_value": null}, "ratios": [], "atmosphere": {"raw_string": "", "atmosphere_normalized": ""}}, {"operation_type": "", "operation_details": "add glycine to the solution", "time": {"raw_string": "", "unit": "", "max_value": null, "min_value": null}, "temperature": {"raw_string": "", "unit": "", "max_value": null, "min_value": null}, "pH": {"raw_string": "", "max_value": null, "min_value": null}, "ratios": [{"type": "molar ratio", "description": "metal ion to glycine", "value": "1:1.9"}], "atmosphere": {"raw_string": "", "atmosphere_normalized": ""}}, {"operation_type": "", "operation_details": "evaporate on a hotplate to a gel which ignites spontaneously", "time": {"raw_string": "", "unit": "", "max_value": null, "min_value": null}, "temperature": {"raw_string": "", "unit": "", "max_value": null, "min_value": null}, "pH": {"raw_string": "", "max_value": null, "min_value": null}, "ratios": [], "atmosphere": {"raw_string": "", "atmosphere_normalized": ""}}, {"operation_type": "", "operation_details": "fire to clear carbon residues", "time": {"raw_string": "4 h", "unit": "h", "max_value": 4.0, "min_value": 4.0}, "temperature": {"raw_string": "600 °C", "unit": "°C", "max_value": 600.0, "min_value": 600.0}, "pH": {"raw_string": "", "max_value": null, "min_value": null}, "ratios": [], "atmosphere": {"raw_string": "", "atmosphere_normalized": ""}}], "phase_purity": {"impurity_phase": [], "phase_purity_details": "", "classification": "Pure", "characterization_methods": {"characterization_string": [], "characterization_normalized": []}}}
{"protocol": {"doi": "10.1016/j.jpowsour.2011.07.005", "target": {"material_string": "Li0.35La0.55TiO3", "material_form": "other", "material_formula": "Li0.35La0.55TiO3", "composition": [{"formula": "Li0.35La0.55TiO3", "amount": "1", "elements": {"Li": "0.35", "La": "0.55", "Ti": "1", "O": "3"}, "species": {"Li": "0.35", "La": "0.55", "TiO3": "1"}}], "additives": [], "is_mixture": false, "phase": "", "oxygen_deficiency": "no", "oxidation_states": {}}, "metal_precursors": [{"material_string": "CH3COOLi", "material_form": "", "material_formula": "CH3COOLi", "composition": [{"formula": "CH3COOLi", "amount": "1", "elements": {"C": "2", "H": "3", "O": "2", "Li": "1"}, "species": {"CH3COO": "1", "Li": "1"}}], "additives": [], "is_mixture": false, "phase": "", "oxygen_deficiency": "no", "oxidation_states": {"C": [0], "H": [1], "O": [-2], "Li": [1]}}, {"material_string": "La(CH3COO)3·1·5H2O", "material_form": "", "material_formula": "La(CH3COO)3·5H2O", "composition": [{"formula": "La(CH3COO)3", "amount": "1", "elements": {"C": "6", "H": "9", "O": "6", "La": "1"}, "species": {"CH3COO": "3", "La": "1"}}, {"formula": "H2O", "amount": "5", "elements": {"H": "2", "O": "1"}, "species": {"H2O": "1"}}], "additives": [], "is_mixture": true, "phase": "", "oxygen_deficiency": "no", "oxidation_states": {"La": [3], "C": [0], "H": [1], "O": [-2]}}, {"material_string": "Ti(OCH(CH3)2)4", "material_form": "", "material_formula": "Ti(OCH(CH3)2)4", "composition": [{"formula": "Ti(OCH(CH3)2)4", "amount": "1", "elements": {"C": "12", "H": "28", "O": "4", "Ti": "1"}, "species": {"OCH(CH3)2": "4", "Ti": "1"}}], "additives": [], "is_mixture": false, "phase": "", "oxygen_deficiency": "no", "oxidation_states": {"Ti": [4], "O": [-2], "C": [-2], "H": [1]}}], "reagents": [{"reagent_string": "CH3COOH", "reagent_role": "", "pubchem_CID": 176, "iupac_name": "acetic acid", "reagent_formula": "C2H4O2", "smiles": "CC(=O)O"}, {"reagent_string": "i-C3H7OH", "reagent_role": "", "pubchem_CID": null, "iupac_name": "", "reagent_formula": "", "smiles": ""}, {"reagent_string": "H2O", "reagent_role": "", "pubchem_CID": 962, "iupac_name": "oxidane", "reagent_formula": "H2O", "smiles": "O"}, {"reagent_string": "ethanol", "reagent_role": "", "pubchem_CID": 702, "iupac_name": "ethanol", "reagent_formula": "C2H6O", "smiles": "CCO"}, {"reagent_string": "polystyrene beads", "reagent_role": "", "pubchem_CID": null, "iupac_name": "", "reagent_formula": "", "smiles": ""}]}, "operations": [{"operation_type": "", "operation_details": "disperse monodisperse polystyrene beads in ethanol and filter", "time": {"raw_string": "", "unit": "", "max_value": null, "min_value": null}, "temperature": {"raw_string": "", "unit": "", "max_value": null, "min_value": null}, "pH": {"raw_string": "", "max_value": null, "min_value": null}, "ratios": [], "atmosphere": {"raw_string": "", "atmosphere_normalized": ""}}, {"operation_type": "", "operation_details": "interconnect the PS template by heat treatment", "time": {"raw_string": "1 h", "unit": "h", "max_value": 1.0, "min_value": 1.0}, "temperature": {"raw_string": "110 °C", "unit": "°C", "max_value": 110.0, "min_value": 110.0}, "pH": {"raw_string": "", "max_value": null, "min_value": null}, "ratios": [], "atmosphere": {"raw_string": "", "atmosphere_normalized": ""}}, {"operation_type": "", "operation_details": "infiltrate the LLT precursor sol into the template voids", "time": {"raw_string": "", "unit": "", "max_value": null, "min_value": null}, "temperature": {"raw_string": "", "unit": "", "max_value": null, "min_value": null}, "pH": {"raw_string": "", "max_value": null, "min_value": null}, "ratios": [{"type": "molar ratio", "description": "CH3COOLi:La(CH3COO)3·1.5H2O:Ti(OCH(CH3)2)4:CH3COOH:i-C3H7OH:H2O", "value": "0.35:0.55:1:20:10:50"}], "atmosphere": {"raw_string": "", "atmosphere_normalized": ""}}, {"operation_type": "", "operation_details": "allow the sol to gel", "time": {"raw_string": "", "unit": "", "max_value": null, "min_value": null}, "temperature": {"raw_string": "80 °C", "unit": "°C", "max_value": 80.0, "min_value": 80.0}, "pH": {"raw_string": "", "max_value": null, "min_value": null}, "ratios": [], "atmosphere": {"raw_string": "", "atmosphere_normalized": ""}}, {"operation_type": "", "operation_details": "calcine the gel-PS composite", "time": {"raw_string": "2 h", "unit": "h", "max_value": 2.0, "min_value": 2.0}, "temperature": {"raw_string": "1165 °C", "unit": "°C", "max_value": 1165.0, "min_value": 1165.0}, "pH": {"raw_string": "", "max_value": null, "min_value": null}, "ratios": [], "atmosphere": {"raw_string": "", "atmosphere_normalized": ""}}, {"operation_type": "", "operation_details": "push the 3DOM LLT membrane into the honeycomb holes with a needle", "time": {"raw_string": "", "unit": "", "max_value": null, "min_value": null}, "temperature": {"raw_string": "", "unit": "", "max_value": null, "min_value": null}, "pH": {"raw_string": "", "max_value": null, "min_value": null}, "ratios": [], "atmosphere": {"raw_string": "", "atmosphere_normalized": ""}}, {"operation_type": "", "operation_details": "sinter the honeycomb-membrane composite in air", "time": {"raw_string": "2 h", "unit": "h", "max_value": 2.0, "min_value": 2.0}, "temperature": {"raw_string": "1165 °C", "unit": "°C", "max_value": 1165.0, "min_value": 1165.0}, "pH": {"raw_string": "", "max_value": null, "min_value": null}, "ratios": [], "atmosphere": {"raw_string": "air", "atmosphere_normalized": "Air"}}], "phase_purity": {"impurity_phase": [], "phase_purity_details": "", "classification": "Pure", "characterization_methods": {"characterization_string": [], "characterization_normalized": []}}}
{"protocol": {"doi": "10.1016/j.jpowsour.2011.07.005", "target": {"material_string": "LiMn2O4", "material_form": "other", "material_formula": "LiMn2O4", "composition": [{"formula": "LiMn2O4", "amount": "1", "elements": {"Li": "1", "Mn": "2", "O": "4"}, "species": {"Li": "1", "Mn": "2", "O": "4"}}], "additives": [], "is_mixture": false, "phase": "", "oxygen_deficiency": "no", "oxidation_states": {"Li": [1], "Mn": [3, 4], "O": [-2]}}, "metal_precursors": [{"material_string": "Li(CH3COO)", "material_form": "", "material_formula": "Li(CH3COO)", "composition": [{"formula": "Li(CH3COO)", "amount": "1", "elements": {"C": "2", "H": "3", "O": "2", "Li": "1"}, "species": {"CH3COO": "1", "Li": "1"}}], "additives": [], "is_mixture": false, "phase": "", "oxygen_deficiency": "no", "oxidation_states": {"Li": [1], "C": [0], "H": [1], "O": [-2]}}, {"material_string": "Mn(CH3COO)2·4H2O", "material_form": "", "material_formula": "Mn(CH3COO)2·4H2O", "composition": [{"formula": "Mn(CH3COO)2", "amount": "1", "elements": {"C": "4", "H": "6", "O": "4", "Mn": "1"}, "species": {"CH3COO": "2", "Mn": "1"}}, {"formula": "H2O", "amount": "4", "elements": {"H": "2", "O": "1"}, "species": {"H2O": "1"}}], "additives": [], "is_mixture": true, "phase": "", "oxygen_deficiency": "no", "oxidation_states": {"Mn": [2], "C": [0], "H": [1], "O": [-2]}}], "reagents": [{"reagent_string": "2-propanol", "reagent_role": "", "pubchem_CID": 3776, "iupac_name": "propan-2-ol", "reagent_formula": "C3H8O", "smiles": "CC(C)O"}, {"reagent_string": "CH3COOH", "reagent_role": "", "pubchem_CID": 176, "iupac_name": "acetic acid", "reagent_formula": "C2H4O2", "smiles": "CC(=O)O"}, {"reagent_string": "H2O", "reagent_role": "", "pubchem_CID": 962, "iupac_name": "oxidane", "reagent_formula": "H2O", "smiles": "O"}, {"reagent_string": "sodium dodecyl sulfate", "reagent_role": "", "pubchem_CID": 3423265, "iupac_name": "sodium dodecyl sulfate", "reagent_formula": "C12H25NaO4S", "smiles": "CCCCCCCCCCCCOS(=O)(=O)[O-].[Na+]"}]}, "operations": [{"operation_type": "", "operation_details": "prepare the LiMn2O4 precursor sol", "time": {"raw_string": "", "unit": "", "max_value": null, "min_value": null}, "temperature": {"raw_string": "", "unit": "", "max_value": null, "min_value": null}, "pH": {"raw_string": "", "max_value": null, "min_value": null}, "ratios": [{"type": "molar ratio", "description": "Li(CH3COO):Mn(CH3COO)2·4H2O:2-propanol:CH3COOH:H2O", "value": "1.1:2:20:40:70"}], "atmosphere": {"raw_string": "", "atmosphere_normalized": ""}}, {"operation_type": "", "operation_details": "fill the porous honeycomb electrolyte pores with sodium dodecyl sulfate solution", "time": {"raw_string": "", "unit": "", "max_value": null, "min_value": null}, "temperature": {"raw_string": "", "unit": "", "max_value": null, "min_value": null}, "pH": {"raw_string": "", "max_value": null, "min_value": null}, "ratios": [], "atmosphere": {"raw_string": "", "atmosphere_normalized": ""}}, {"operation_type": "", "operation_details": "immerse the solid electrolyte in the precursor sol", "time": {"raw_string": "1 h", "unit": "h", "max_value": 1.0, "min_value": 1.0}, "temperature": {"raw_string": "", "unit": "", "max_value": null, "min_value": null}, "pH": {"raw_string": "", "max_value": null, "min_value": null}, "ratios": [], "atmosphere": {"raw_string": "", "atmosphere_normalized": ""}}, {"operation_type": "", "operation_details": "convert the Li-Mn-O sol in the pores to a gel", "time": {"raw_string": "", "unit": "", "max_value": null, "min_value": null}, "temperature": {"raw_string": "60 °C", "unit": "°C", "max_value": 60.0, "min_value": 60.0}, "pH": {"raw_string": "", "max_value": null, "min_value": null}, "ratios": [], "atmosphere": {"raw_string": "", "atmosphere_normalized": ""}}, {"operation_type": "", "operation_details": "calcine the LLT-gel composite", "time": {"raw_string": "30 min", "unit": "min", "max_value": 30.0, "min_value": 30.0}, "temperature": {"raw_string": "450 °C", "unit": "°C", "max_value": 450.0, "min_value": 450.0}, "pH": {"raw_string": "", "max_value": null, "min_value": null}, "ratios": [], "atmosphere": {"raw_string": "", "atmosphere_normalized": ""}}, {"operation_type": "", "operation_details": "repeat the impregnation and calcination several times", "time": {"raw_string": "", "unit": "", "max_value": null, "min_value": null}, "temperature": {"raw_string": "", "unit": "", "max_value": null, "min_value": null}, "pH": {"raw_string": "", "max_value": null, "min_value": null}, "ratios": [], "atmosphere": {"raw_string": "", "atmosphere_normalized": ""}}, {"operation_type": "", "operation_details": "carry out the final calcination", "time": {"raw_string": "10 h", "unit": "h", "max_value": 10.0, "min_value": 10.0}, "temperature": {"raw_string": "700 °C", "unit": "°C", "max_value": 700.0, "min_value": 700.0}, "pH": {"raw_string": "", "max_value": null, "min_value": null}, "ratios": [], "atmosphere": {"raw_string": "", "atmosphere_normalized": ""}}], "phase_purity": {"impurity_phase": [], "phase_purity_details": "", "classification": "Insufficient info", "characterization_methods": {"characterization_string": [], "characterization_normalized": []}}}
