Repository: hackingmaterials/sol-gel-data

# scripts/

Regenerates every numbered table and figure in the manuscript and the Supplementary
Information.

## Contents

- `figures_tables.ipynb` — one section per manuscript item. Table 2, Figure 2 and Figure 3
  are built from `sol_gel_dataset.jsonl`; Tables 3–5, Tables S2–S6 and Figures S1–S4 from
  the validation labels below.
- `validation/` — the human and LLM annotations for the 200-paper validation set:
  paper-level classification labels (`classification_human.jsonl`,
  `classification_LLM.jsonl`), the 286 records extracted by Gemini 3.0 Flash
  (`validation_LLM.jsonl`) and the 279 ground-truth records they are matched against

File: scripts/validation/validation_LLM.jsonl (part 26 of 37)
{"protocol": {"doi": "10.1016/j.jcrysgro.2012.05.013", "target": {"material_string": "zeolite NaY", "material_form": "powder", "material_formula": "NaY", "composition": [{"formula": "NaY", "amount": "1", "elements": {"Na": "1", "Y": "1"}, "species": {"Na": "1", "Y": "1"}}], "additives": [], "is_mixture": false, "phase": "", "oxygen_deficiency": "no", "oxidation_states": {}}, "metal_precursors": [{"material_string": "sodium aluminate", "material_form": "", "material_formula": "NaAlO2", "composition": [{"formula": "NaAlO2", "amount": "1", "elements": {"Na": "1", "Al": "1", "O": "2"}, "species": {"Na": "1", "AlO2": "1"}}], "additives": [], "is_mixture": false, "phase": "", "oxygen_deficiency": "no", "oxidation_states": {"Na": [1], "Al": [3], "O": [-2]}}], "reagents": [{"reagent_string": "amorphous silica", "reagent_role": "unspecified", "pubchem_CID": 24261, "iupac_name": "dioxosilane", "reagent_formula": "O2Si", "smiles": "O=[Si]=O"}, {"reagent_string": "sodium hydroxide", "reagent_role": "unspecified", "pubchem_CID": 14798, "iupac_name": "sodium hydroxide", "reagent_formula": "HNaO", "smiles": "[OH-].[Na+]"}, {"reagent_string": "distilled water", "reagent_role": "solvent", "pubchem_CID": 962, "iupac_name": "oxidane", "reagent_formula": "H2O", "smiles": "O"}, {"reagent_string": "100% cationic polyelectrolyte", "reagent_role": "template", "pubchem_CID": null, "iupac_name": "", "reagent_formula": "", "smiles": ""}]}, "operations": [{"operation_type": "mixing", "operation_details": "Precipitated silica added to sodium hydroxide solution to obtain sodium silicate solution", "time": {"raw_string": "", "unit": "", "max_value": null, "min_value": null}, "temperature": {"raw_string": "20 °C", "unit": "°C", "max_value": 20.0, "min_value": 20.0}, "pH": {"raw_string": "", "max_value": null, "min_value": null}, "ratios": [], "atmosphere": {"raw_string": "", "atmosphere_normalized": ""}}, {"operation_type": "mixing", "operation_details": "sodium aluminate solution added to sodium silicate solution", "time": {"raw_string": "", "unit": "", "max_value": null, "min_value": null}, "temperature": {"raw_string": "20 °C", "unit": "°C", "max_value": 20.0, "min_value": 20.0}, "pH": {"raw_string": "", "max_value": null, "min_value": null}, "ratios": [{"type": "mole ratio", "description": "Na2O:Al2O3:SiO2:H2O", "value": "4.16:1:10:205"}], "atmosphere": {"raw_string": "", "atmosphere_normalized": ""}}, {"operation_type": "mixing", "operation_details": "100% cationic polyelectrolyte solution added to achieve 10 ppm concentration, aged for 24 h", "time": {"raw_string": "24 h", "unit": "h", "max_value": 24.0, "min_value": 24.0}, "temperature": {"raw_string": "20 °C", "unit": "°C", "max_value": 20.0, "min_value": 20.0}, "pH": {"raw_string": "", "max_value": null, "min_value": null}, "ratios": [], "atmosphere": {"raw_string": "", "atmosphere_normalized": ""}}, {"operation_type": "heating", "operation_details": "crystallization at 100 °C for 48 h", "time": {"raw_string": "48 h", "unit": "h", "max_value": 48.0, "min_value": 48.0}, "temperature": {"raw_string": "100 °C", "unit": "°C", "max_value": 100.0, "min_value": 100.0}, "pH": {"raw_string": "", "max_value": null, "min_value": null}, "ratios": [], "atmosphere": {"raw_string": "", "atmosphere_normalized": ""}}, {"operation_type": "other", "operation_details": "filtered, washed with distilled water", "time": {"raw_string": "", "unit": "", "max_value": null, "min_value": null}, "temperature": {"raw_string": "", "unit": "", "max_value": null, "min_value": null}, "pH": {"raw_string": "", "max_value": null, "min_value": null}, "ratios": [], "atmosphere": {"raw_string": "", "atmosphere_normalized": ""}}, {"operation_type": "heating", "operation_details": "dried at 100 °C for 48 h", "time": {"raw_string": "48 h", "unit": "h", "max_value": 48.0, "min_value": 48.0}, "temperature": {"raw_string": "100 °C", "unit": "°C", "max_value": 100.0, "min_value": 100.0}, "pH": {"raw_string": "", "max_value": null, "min_value": null}, "ratios": [], "atmosphere": {"raw_string": "", "atmosphere_normalized": ""}}], "phase_purity": {"impurity_phase": [], "phase_purity_details": "crystallinity of these products is shown to be higher than the zeolite NaY obtained with nonionic and 100% cationic polyelectrolyte.", "classification": "Pure", "characterization_methods": {"characterization_string": ["ICP", "XRD", "SEM", "particle size analyzer", "nitrogen adsorption/desorption isotherms"], "characterization_normalized": ["Inductively Coupled Plasma (ICP)", "X-ray Diffraction (XRD)", "Scanning Electron Microscopy (SEM)", "Particle Size Analysis"]}}}
{"protocol": {"doi": "10.1016/j.jcrysgro.2012.05.013", "target": {"material_string": "zeolite NaY", "material_form": "powder", "material_formula": "NaY", "composition": [{"formula": "NaY", "amount": "1", "elements": {"Na": "1", "Y": "1"}, "species": {"Na": "1", "Y": "1"}}], "additives": [], "is_mixture": false, "phase": "", "oxygen_deficiency": "no", "oxidation_states": {}}, "metal_precursors": [{"material_string": "sodium aluminate", "material_form": "", "material_formula": "NaAlO2", "composition": [{"formula": "NaAlO2", "amount": "1", "elements": {"Na": "1", "Al": "1", "O": "2"}, "species": {"Na": "1", "AlO2": "1"}}], "additives": [], "is_mixture": false, "phase": "", "oxygen_deficiency": "no", "oxidation_states": {"Na": [1], "Al": [3], "O": [-2]}}], "reagents": [{"reagent_string": "amorphous silica", "reagent_role": "unspecified", "pubchem_CID": 24261, "iupac_name": "dioxosilane", "reagent_formula": "O2Si", "smiles": "O=[Si]=O"}, {"reagent_string": "sodium hydroxide", "reagent_role": "unspecified", "pubchem_CID": 14798, "iupac_name": "sodium hydroxide", "reagent_formula": "HNaO", "smiles": "[OH-].[Na+]"}, {"reagent_string": "distilled water", "reagent_role": "solvent", "pubchem_CID": 962, "iupac_name": "oxidane", "reagent_formula": "H2O", "smiles": "O"}, {"reagent_string": "10% anionic polyelectrolyte", "reagent_role": "template", "pubchem_CID": null, "iupac_name": "", "reagent_formula": "", "smiles": ""}]}, "operations": [{"operation_type": "mixing", "operation_details": "Precipitated silica added to sodium hydroxide solution to obtain sodium silicate solution", "time": {"raw_string": "", "unit": "", "max_value": null, "min_value": null}, "temperature": {"raw_string": "20 °C", "unit": "°C", "max_value": 20.0, "min_value": 20.0}, "pH": {"raw_string": "", "max_value": null, "min_value": null}, "ratios": [], "atmosphere": {"raw_string": "", "atmosphere_normalized": ""}}, {"operation_type": "mixing", "operation_details": "sodium aluminate solution added to sodium silicate solution", "time": {"raw_string": "", "unit": "", "max_value": null, "min_value": null}, "temperature": {"raw_string": "20 °C", "unit": "°C", "max_value": 20.0, "min_value": 20.0}, "pH": {"raw_string": "", "max_value": null, "min_value": null}, "ratios": [{"type": "mole ratio", "description": "Na2O:Al2O3:SiO2:H2O", "value": "4.16:1:10:205"}], "atmosphere": {"raw_string": "", "atmosphere_normalized": ""}}, {"operation_type": "mixing", "operation_details": "10% anionic polyelectrolyte solution added to achieve 10 ppm concentration, aged for 24 h", "time": {"raw_string": "24 h", "unit": "h", "max_value": 24.0, "min_value": 24.0}, "temperature": {"raw_string": "20 °C", "unit": "°C", "max_value": 20.0, "min_value": 20.0}, "pH": {"raw_string": "", "max_value": null, "min_value": null}, "ratios": [], "atmosphere": {"raw_string": "", "atmosphere_normalized": ""}}, {"operation_type": "heating", "operation_details": "crystallization at 100 °C for 48 h", "time": {"raw_string": "48 h", "unit": "h", "max_value": 48.0, "min_value": 48.0}, "temperature": {"raw_string": "100 °C", "unit": "°C", "max_value": 100.0, "min_value": 100.0}, "pH": {"raw_string": "", "max_value": null, "min_value": null}, "ratios": [], "atmosphere": {"raw_string": "", "atmosphere_normalized": ""}}, {"operation_type": "other", "operation_details": "filtered, washed with distilled water", "time": {"raw_string": "", "unit": "", "max_value": null, "min_value": null}, "temperature": {"raw_string": "", "unit": "", "max_value": null, "min_value": null}, "pH": {"raw_string": "", "max_value": null, "min_value": null}, "ratios": [], "atmosphere": {"raw_string": "", "atmosphere_normalized": ""}}, {"operation_type": "heating", "operation_details": "dried at 100 °C for 48 h", "time": {"raw_string": "48 h", "unit": "h", "max_value": 48.0, "min_value": 48.0}, "temperature": {"raw_string": "100 °C", "unit": "°C", "max_value": 100.0, "min_value": 100.0}, "pH": {"raw_string": "", "max_value": null, "min_value": null}, "ratios": [], "atmosphere": {"raw_string": "", "atmosphere_normalized": ""}}], "phase_purity": {"impurity_phase": [], "phase_purity_details": "Decreasing the anionicity of the polyelectrolyte to 10% gives similar crystallinity as the one with no additive.", "classification": "Pure", "characterization_methods": {"characterization_string": ["ICP", "XRD", "SEM", "particle size analyzer", "nitrogen adsorption/desorption isotherms"], "characterization_normalized": ["Inductively Coupled Plasma (ICP)", "X-ray Diffraction (XRD)", "Scanning Electron Microscopy (SEM)", "Particle Size Analysis"]}}}
{"protocol": {"doi": "10.1016/j.corsci.2018.02.054", "target": {"material_string": "Y2Si2O7", "material_form": "other", "material_formula": "Y2Si2O7", "composition": [{"formula": "Y2Si2O7", "amount": "1", "elements": {"Y": "2", "Si": "2", "O": "7"}, "species": {"Y": "2", "Si2O7": "1"}}], "additives": [], "is_mixture": false, "phase": "", "oxygen_deficiency": "no", "oxidation_states": {"Y": [3], "Si": [4], "O": [-2]}}, "metal_precursors": [{"material_string": "Y(NO3)3·6H2O", "material_form": "", "material_formula": "Y(NO3)3·6H2O", "composition": [{"formula": "Y(NO3)3", "amount": "1", "elements": {"N": "3", "O": "9", "Y": "1"}, "species": {"NO3": "3", "Y": "1"}}, {"formula": "H2O", "amount": "6", "elements": {"H": "2", "O": "1"}, "species": {"H2O": "1"}}], "additives": [], "is_mixture": true, "phase": "", "oxygen_deficiency": "no", "oxidation_states": {"Y": [3], "N": [5], "O": [-2]}}], "reagents": [{"reagent_string": "ethanol", "reagent_role": "solvent", "pubchem_CID": 702, "iupac_name": "ethanol", "reagent_formula": "C2H6O", "smiles": "CCO"}, {"reagent_string": "tetraethyl orthosilicate", "reagent_role": "unspecified", "pubchem_CID": 6517, "iupac_name": "tetraethyl silicate", "reagent_formula": "C8H20O4Si", "smiles": "CCO[Si](OCC)(OCC)OCC"}, {"reagent_string": "Na2MoO4", "reagent_role": "unspecified", "pubchem_CID": 61424, "iupac_name": "disodium;dioxido(dioxo)molybdenum", "reagent_formula": "MoNa2O4", "smiles": "[O-][Mo](=O)(=O)[O-].[Na+].[Na+]"}, {"reagent_string": "nitric acid", "reagent_role": "washing", "pubchem_CID": 944, "iupac_name": "nitric acid", "reagent_formula": "HNO3", "smiles": "[N+](=O)(O)[O-]"}, {"reagent_string": "distilled water", "reagent_role": "washing", "pubchem_CID": 962, "iupac_name": "oxidane", "reagent_formula": "H2O", "smiles": "O"}]}, "operations": [{"operation_type": "mixing", "operation_details": "Y(NO3)3·6H2O dissolved in anhydrous ethanol under magnetic stirring", "time": {"raw_string": "", "unit": "", "max_value": null, "min_value": null}, "temperature": {"raw_string": "", "unit": "", "max_value": null, "min_value": null}, "pH": {"raw_string": "", "max_value": null, "min_value": null}, "ratios": [], "atmosphere": {"raw_string": "", "atmosphere_normalized": ""}}, {"operation_type": "mixing", "operation_details": "tetraethyl orthosilicate (TEOS) slowly added into the solution under magnetic stirring", "time": {"raw_string": "2 h", "unit": "h", "max_value": 2.0, "min_value": 2.0}, "temperature": {"raw_string": "room temperature", "unit": "", "max_value": null, "min_value": null}, "pH": {"raw_string": "", "max_value": null, "min_value": null}, "ratios": [{"type": "mole ratio", "description": "Y(NO3)3·6H2O:TEOS", "value": "1:1"}], "atmosphere": {"raw_string": "", "atmosphere_normalized": ""}}, {"operation_type": "heating", "operation_details": "precursor solution transferred into a 100 ml Teflon-lined stainless-steel autoclave and maintained at 110 °C", "time": {"raw_string": "24 h", "unit": "h", "max_value": 24.0, "min_value": 24.0}, "temperature": {"raw_string": "110 °C", "unit": "°C", "max_value": 110.0, "min_value": 110.0}, "pH": {"raw_string": "", "max_value": null, "min_value": null}, "ratios": [], "atmosphere": {"raw_string": "", "atmosphere_normalized": ""}}, {"operation_type": "heating", "operation_details": "xerogel obtained after further drying", "time": {"raw_string": "", "unit": "", "max_value": null, "min_value": null}, "temperature": {"raw_string": "", "unit": "", "max_value": null, "min_value": null}, "pH": {"raw_string": "", "max_value": null, "min_value": null}, "ratios": [], "atmosphere": {"raw_string": "", "atmosphere_normalized": ""}}, {"operation_type": "grinding", "operation_details": "Na2MoO4 and xerogel mixed and ground in an agate mortar", "time": {"raw_string": "30 min", "unit": "min", "max_value": 30.0, "min_value": 30.0}, "temperature": {"raw_string": "", "unit": "", "max_value": null, "min_value": null}, "pH": {"raw_string": "", "max_value": null, "min_value": null}, "ratios": [{"type": "weight ratio", "description": "Na2MoO4:xerogel", "value": "1:1"}], "atmosphere": {"raw_string": "", "atmosphere_normalized": ""}}, {"operation_type": "heating", "operation_details": "powder mixture heated in an alumina crucible", "time": {"raw_string": "5 h", "unit": "h", "max_value": 5.0, "min_value": 5.0}, "temperature": {"raw_string": "850 °C", "unit": "°C", "max_value": 850.0, "min_value": 850.0}, "pH": {"raw_string": "", "max_value": null, "min_value": null}, "ratios": [], "atmosphere": {"raw_string": "", "atmosphere_normalized": ""}}, {"operation_type": "other", "operation_details": "washed several times by concentrated nitric acid and distilled water to remove residual salt", "time": {"raw_string": "", "unit": "", "max_value": null, "min_value": null}, "temperature": {"raw_string": "", "unit": "", "max_value": null, "min_value": null}, "pH": {"raw_string": "", "max_value": null, "min_value": null}, "ratios": [], "atmosphere": {"raw_string": "", "atmosphere_normalized": ""}}, {"operation_type": "heating", "operation_details": "dried in vacuum drying oven", "time": {"raw_string": "6 h", "unit": "h", "max_value": 6.0, "min_value": 6.0}, "temperature": {"raw_string": "80 °C", "unit": "°C", "max_value": 80.0, "min_value": 80.0}, "pH": {"raw_string": "", "max_value": null, "min_value": null}, "ratios": [], "atmosphere": {"raw_string": "vacuum", "atmosphere_normalized": "Vacuum"}}], "phase_purity": {"impurity_phase": [], "phase_purity_details": "All peaks that can be well-indexed to β-Y2Si2O7 (PDF 38-0440), confirming the high purity of the products.", "classification": "Pure", "characterization_methods": {"characterization_string": ["XRD", "SEM", "TEM", "EDS"], "characterization_normalized": ["X-ray Diffraction (XRD)", "Scanning Electron Microscopy (SEM)", "Transmission Electron Microscopy (TEM)", "Energy Dispersive X-ray Spectroscopy (EDS)"]}}}
{"protocol": {"doi": "10.1016/j.corsci.2018.02.054", "target": {"material_string": "Y2SiO5", "material_form": "powder", "material_formula": "Y2SiO5", "composition": [{"formula": "Y2SiO5", "amount": "1", "elements": {"Y": "2", "Si": "1", "O": "5"}, "species": {"Y": "2", "Si": "1", "O": "5"}}], "additives": [], "is_mixture": false, "phase": "", "oxygen_deficiency": "no", "oxidation_states": {"Y": [3], "Si": [4], "O": [-2]}}, "metal_precursors": [{"material_string": "Y(NO3)3·6H2O", "material_form": "", "material_formula": "Y(NO3)3·6H2O", "composition": [{"formula": "Y(NO3)3", "amount": "1", "elements": {"N": "3", "O": "9", "Y": "1"}, "species": {"NO3": "3", "Y": "1"}}, {"formula": "H2O", "amount": "6", "elements": {"H": "2", "O": "1"}, "species": {"H2O": "1"}}], "additives": [], "is_mixture": true, "phase": "", "oxygen_deficiency": "no", "oxidation_states": {"Y": [3], "N": [5], "O": [-2]}}], "reagents": [{"reagent_string": "ethanol", "reagent_role": "solvent", "pubchem_CID": 702, "iupac_name": "ethanol", "reagent_formula": "C2H6O", "smiles": "CCO"}, {"reagent_string": "tetraethyl orthosilicate", "reagent_role": "unspecified", "pubchem_CID": 6517, "iupac_name": "tetraethyl silicate", "reagent_formula": "C8H20O4Si", "smiles": "CCO[Si](OCC)(OCC)OCC"}, {"reagent_string": "Na2MoO4", "reagent_role": "unspecified", "pubchem_CID": 61424, "iupac_name": "disodium;dioxido(dioxo)molybdenum", "reagent_formula": "MoNa2O4", "smiles": "[O-][Mo](=O)(=O)[O-].[Na+].[Na+]"}, {"reagent_string": "nitric acid", "reagent_role": "washing", "pubchem_CID": 944, "iupac_name": "nitric acid", "reagent_formula": "HNO3", "smiles": "[N+](=O)(O)[O-]"}, {"reagent_string": "distilled water", "reagent_role": "washing", "pubchem_CID": 962, "iupac_name": "oxidane", "reagent_formula": "H2O", "smiles": "O"}]}, "operations": [{"operation_type": "mixing", "operation_details": "Y(NO3)3·6H2O dissolved in anhydrous ethanol under magnetic stirring", "time": {"raw_string": "", "unit": "", "max_value": null, "min_value": null}, "temperature": {"raw_string": "", "unit": "", "max_value": null, "min_value": null}, "pH": {"raw_string": "", "max_value": null, "min_value": null}, "ratios": [], "atmosphere": {"raw_string": "", "atmosphere_normalized": ""}}, {"operation_type": "mixing", "operation_details": "tetraethyl orthosilicate (TEOS) slowly added into the solution under magnetic stirring", "time": {"raw_string": "2 h", "unit": "h", "max_value": 2.0, "min_value": 2.0}, "temperature": {"raw_string": "room temperature", "unit": "", "max_value": null, "min_value": null}, "pH": {"raw_string": "", "max_value": null, "min_value": null}, "ratios": [{"type": "mole ratio", "description": "Y(NO3)3·6H2O:TEOS", "value": "2:1"}], "atmosphere": {"raw_string": "", "atmosphere_normalized": ""}}, {"operation_type": "heating", "operation_details": "precursor solution transferred into a 100 ml Teflon-lined stainless-steel autoclave and maintained at 110 °C", "time": {"raw_string": "24 h", "unit": "h", "max_value": 24.0, "min_value": 24.0}, "temperature": {"raw_string": "110 °C", "unit": "°C", "max_value": 110.0, "min_value": 110.0}, "pH": {"raw_string": "", "max_value": null, "min_value": null}, "ratios": [], "atmosphere": {"raw_string": "", "atmosphere_normalized": ""}}, {"operation_type": "heating", "operation_details": "xerogel obtained after further drying", "time": {"raw_string": "", "unit": "", "max_value": null, "min_value": null}, "temperature": {"raw_string": "", "unit": "", "max_value": null, "min_value": null}, "pH": {"raw_string": "", "max_value": null, "min_value": null}, "ratios": [], "atmosphere": {"raw_string": "", "atmosphere_normalized": ""}}, {"operation_type": "grinding", "operation_details": "Na2MoO4 and xerogel mixed and ground in an agate mortar", "time": {"raw_string": "30 min", "unit": "min", "max_value": 30.0, "min_value": 30.0}, "temperature": {"raw_string": "", "unit": "", "max_value": null, "min_value": null}, "pH": {"raw_string": "", "max_value": null, "min_value": null}, "ratios": [{"type": "weight ratio", "description": "Na2MoO4:xerogel", "value": "1:1"}], "atmosphere": {"raw_string": "", "atmosphere_normalized": ""}}, {"operation_type": "heating", "operation_details": "powder mixture heated in an alumina crucible", "time": {"raw_string": "5 h", "unit": "h", "max_value": 5.0, "min_value": 5.0}, "temperature": {"raw_string": "850 °C", "unit": "°C", "max_value": 850.0, "min_value": 850.0}, "pH": {"raw_string": "", "max_value": null, "min_value": null}, "ratios": [], "atmosphere": {"raw_string": "", "atmosphere_normalized": ""}}, {"operation_type": "other", "operation_details": "washed several times by concentrated nitric acid and distilled water to remove residual salt", "time": {"raw_string": "", "unit": "", "max_value": null, "min_value": null}, "temperature": {"raw_string": "", "unit": "", "max_value": null, "min_value": null}, "pH": {"raw_string": "", "max_value": null, "min_value": null}, "ratios": [], "atmosphere": {"raw_string": "", "atmosphere_normalized": ""}}, {"operation_type": "heating", "operation_details": "dried in vacuum drying oven", "time": {"raw_string": "6 h", "unit": "h", "max_value": 6.0, "min_value": 6.0}, "temperature": {"raw_string": "80 °C", "unit": "°C", "max_value": 80.0, "min_value": 80.0}, "pH": {"raw_string": "", "max_value": null, "min_value": null}, "ratios": [], "atmosphere": {"raw_string": "vacuum", "atmosphere_normalized": "Vacuum"}}], "phase_purity": {"impurity_phase": [], "phase_purity_details": "diffraction peaks of Y2SiO5 are sharp and intense corresponding to the X2-Y2SiO5 (high temperature phase)", "classification": "Pure", "characterization_methods": {"characterization_string": ["XRD", "SEM", "TEM", "EDS"], "characterization_normalized": ["X-ray Diffraction (XRD)", "Scanning Electron Microscopy (SEM)", "Transmission Electron Microscopy (TEM)", "Energy Dispersive X-ray Spectroscopy (EDS)"]}}}
{"protocol": {"doi": "10.1016/j.psep.2018.09.015", "target": {"material_string": "TiO2", "material_form": "powder", "material_formula": "TiO2", "composition": [{"formula": "TiO2", "amount": "1", "elements": {"Ti": "1", "O": "2"}, "species": {"Ti": "1", "O": "2"}}], "additives": [], "is_mixture": false, "phase": "", "oxygen_deficiency": "no", "oxidation_states": {"Ti": [4], "O": [-2]}}, "metal_precursors": [{"material_string": "titanium tetra isopropoxide", "material_form": "", "material_formula": "", "composition": [], "additives": [], "is_mixture": false, "phase": "", "oxygen_deficiency": "no", "oxidation_states": {}}], "reagents": [{"reagent_string": "isopropyl alcohol", "reagent_role": "solvent", "pubchem_CID": 3776, "iupac_name": "propan-2-ol", "reagent_formula": "C3H8O", "smiles": "CC(C)O"}, {"reagent_string": "citric acid", "reagent_role": "unspecified", "pubchem_CID": 311, "iupac_name": "2-hydroxypropane-1,2,3-tricarboxylic acid", "reagent_formula": "C6H8O7", "smiles": "C(C(=O)O)C(CC(=O)O)(C(=O)O)O"}, {"reagent_string": "deionized water", "reagent_role": "solvent", "pubchem_CID": 962, "iupac_name": "oxidane", "reagent_formula": "H2O", "smiles": "O"}]}, "operations": [{"operation_type": "mixing", "operation_details": "1:5 ratio of TTIP solution dissolved in isopropyl alcohol under continuous stirring", "time": {"raw_string": "", "unit": "", "max_value": null, "min_value": null}, "temperature": {"raw_string": "", "unit": "", "max_value": null, "min_value": null}, "pH": {"raw_string": "", "max_value": null, "min_value": null}, "ratios": [{"type": "molar ratio", "description": "TTIP:isopropyl alcohol", "value": "1:5"}], "atmosphere": {"raw_string": "", "atmosphere_normalized": ""}}, {"operation_type": "mixing", "operation_details": "0.5 moL citric acid dispersed in deionized water", "time": {"raw_string": "", "unit": "", "max_value": null, "min_value": null}, "temperature": {"raw_string": "", "unit": "", "max_value": null, "min_value": null}, "pH": {"raw_string": "", "max_value": null, "min_value": null}, "ratios": [], "atmosphere": {"raw_string": "", "atmosphere_normalized": ""}}, {"operation_type": "mixing", "operation_details": "citric acid solution added dropwise to the TTIP solution resulting in colloidal gel formation", "time": {"raw_string": "", "unit": "", "max_value": null, "min_value": null}, "temperature": {"raw_string": "", "unit": "", "max_value": null, "min_value": null}, "pH": {"raw_string": "", "max_value": null, "min_value": null}, "ratios": [], "atmosphere": {"raw_string": "", "atmosphere_normalized": ""}}, {"operation_type": "mixing", "operation_details": "gel aged overnight", "time": {"raw_string": "12 h", "unit": "h", "max_value": 12.0, "min_value": 12.0}, "temperature": {"raw_string": "", "unit": "", "max_value": null, "min_value": null}, "pH": {"raw_string": "", "max_value": null, "min_value": null}, "ratios": [], "atmosphere": {"raw_string": "", "atmosphere_normalized": ""}}, {"operation_type": "heating", "operation_details": "dried in vacuo", "time": {"raw_string": "30 min", "unit": "min", "max_value": 30.0, "min_value": 30.0}, "temperature": {"raw_string": "100 °C", "unit": "°C", "max_value": 100.0, "min_value": 100.0}, "pH": {"raw_string": "", "max_value": null, "min_value": null}, "ratios": [], "atmosphere": {"raw_string": "vacuum", "atmosphere_normalized": "Vacuum"}}, {"operation_type": "heating", "operation_details": "calcined to produce anatase TiO2", "time": {"raw_string": "1 h", "unit": "h", "max_value": 1.0, "min_value": 1.0}, "temperature": {"raw_string": "400 °C", "unit": "°C", "max_value": 400.0, "min_value": 400.0}, "pH": {"raw_string": "", "max_value": null, "min_value": null}, "ratios": [], "atmosphere": {"raw_string": "", "atmosphere_normalized": ""}}], "phase_purity": {"impurity_phase": [], "phase_purity_details": "consistent tetragonal anatase (JCPDS card no. 21-1272)", "classification": "Pure", "characterization_methods": {"characterization_string": ["XRD", "XRF", "HR-TEM", "HAADF", "EDS", "XPS", "Raman", "UV-vis", "PL", "TGA", "BET"], "characterization_normalized": ["X-ray Diffraction (XRD)", "X-ray Fluorescence (XRF)", "Transmission Electron Microscopy (TEM)", "Scanning Transmission Electron Microscopy (STEM)", "Energy Dispersive X-ray Spectroscopy (EDS)", "X-ray Photoelectron Spectroscopy (XPS)", "Raman Spectroscopy", "UV-Vis Spectroscopy", "Photoluminescence Spectroscopy (PL)", "Thermogravimetric Analysis (TGA)", "N2 Physisorption (BET/BJH)"]}}}
{"protocol": {"doi": "10.1016/j.psep.2018.09.015", "target": {"material_string": "Ag/TiO2", "material_form": "powder", "material_formula": "", "composition": [], "additives": [], "is_mixture": false, "phase": "", "oxygen_deficiency": "no", "oxidation_states": {}}, "metal_precursors": [{"material_string": "titanium tetra isopropoxide", "material_form": "", "material_formula": "", "composition": [], "additives": [], "is_mixture": false, "phase": "", "oxygen_deficiency": "no", "oxidation_states": {}}, {"material_string": "silver acetate", "material_form": "", "material_formula": "AgCH3COO", "composition": [{"formula": "AgCH3COO", "amount": "1", "elements": {"Ag": "1", "C": "2", "H": "3", "O": "2"}, "species": {"Ag": "1", "CH3COO": "1"}}], "additives": [], "is_mixture": false, "phase": "", "oxygen_deficiency": "no", "oxidation_states": {"Ag": [1], "C": [0], "H": [1], "O": [-2]}}], "reagents": [{"reagent_string": "isopropyl alcohol", "reagent_role": "solvent", "pubchem_CID": 3776, "iupac_name": "propan-2-ol", "reagent_formula": "C3H8O", "smiles": "CC(C)O"}, {"reagent_string": "citric acid", "reagent_role": "unspecified", "pubchem_CID": 311, "iupac_name": "2-hydroxypropane-1,2,3-tricarboxylic acid", "reagent_formula": "C6H8O7", "smiles": "C(C(=O)O)C(CC(=O)O)(C(=O)O)O"}, {"reagent_string": "deionized water", "reagent_role": "solvent", "pubchem_CID": 962, "iupac_name": "oxidane", "reagent_formula": "H2O", "smiles": "O"}]}, "operations": [{"operation_type": "mixing", "operation_details": "1:5 ratio of TTIP solution dissolved in isopropyl alcohol under continuous stirring", "time": {"raw_string": "", "unit": "", "max_value": null, "min_value": null}, "temperature": {"raw_string": "", "unit": "", "max_value": null, "min_value": null}, "pH": {"raw_string": "", "max_value": null, "min_value": null}, "ratios": [{"type": "molar ratio", "description": "TTIP:isopropyl alcohol", "value": "1:5"}], "atmosphere": {"raw_string": "", "atmosphere_normalized": ""}}, {"operation_type": "mixing", "operation_details": "0.5 moL citric acid dispersed in deionized water", "time": {"raw_string": "", "unit": "", "max_value": null, "min_value": null}, "temperature": {"raw_string": "", "unit": "", "max_value": null, "min_value": null}, "pH": {"raw_string": "", "max_value": null, "min_value": null}, "ratios": [], "atmosphere": {"raw_string": "", "atmosphere_normalized": ""}}, {"operation_type": "mixing", "operation_details": "citric acid solution added dropwise to the TTIP solution resulting in colloidal gel formation", "time": {"raw_string": "", "unit": "", "max_value": null, "min_value": null}, "temperature": {"raw_string": "", "unit": "", "max_value": null, "min_value": null}, "pH": {"raw_string": "", "max_value": null, "min_value": null}, "ratios": [], "atmosphere": {"raw_string": "", "atmosphere_normalized": ""}}, {"operation_type": "mixing", "operation_details": "gel aged overnight", "time": {"raw_string": "12 h", "unit": "h", "max_value": 12.0, "min_value": 12.0}, "temperature": {"raw_string": "", "unit": "", "max_value": null, "min_value": null}, "pH": {"raw_string": "", "max_value": null, "min_value": null}, "ratios": [], "atmosphere": {"raw_string": "", "atmosphere_normalized": ""}}, {"operation_type": "heating", "operation_details": "dried in vacuo", "time": {"raw_string": "30 min", "unit": "min", "max_value": 30.0, "min_value": 30.0}, "temperature": {"raw_string": "100 °C", "unit": "°C", "max_value": 100.0, "min_value": 100.0}, "pH": {"raw_string": "", "max_value": null, "min_value": null}, "ratios": [], "atmosphere": {"raw_string": "vacuum", "atmosphere_normalized": "Vacuum"}}, {"operation_type": "heating", "operation_details": "calcined to produce anatase TiO2", "time": {"raw_string": "1 h", "unit": "h", "max_value": 1.0, "min_value": 1.0}, "temperature": {"raw_string": "400 °C", "unit": "°C", "max_value": 400.0, "min_value": 400.0}, "pH": {"raw_string": "", "max_value": null, "min_value": null}, "ratios": [], "atmosphere": {"raw_string": "", "atmosphere_normalized": ""}}, {"operation_type": "grinding", "operation_details": "Silver acetate and TiO2 mixed and ground in an agate pestle and mortar", "time": {"raw_string": "3 h", "unit": "h", "max_value": 3.0, "min_value": 3.0}, "temperature": {"raw_string": "", "unit": "", "max_value": null, "min_value": null}, "pH": {"raw_string": "", "max_value": null, "min_value": null}, "ratios": [{"type": "weight ratio", "description": "silver acetate:TiO2", "value": "1:9"}], "atmosphere": {"raw_string": "", "atmosphere_normalized": ""}}, {"operation_type": "heating", "operation_details": "calcined to decompose the acetate, and slowly cooled (4 °C/min) to room temperature", "time": {"raw_string": "1 h", "unit": "h", "max_value": 1.0, "min_value": 1.0}, "temperature": {"raw_string": "400 °C", "unit": "°C", "max_value": 400.0, "min_value": 400.0}, "pH": {"raw_string": "", "max_value": null, "min_value": null}, "ratios": [], "atmosphere": {"raw_string": "", "atmosphere_normalized": ""}}], "phase_purity": {"impurity_phase": [], "phase_purity_details": "Ag/TiO2 exhibited additional reflections characteristic of fcc metal (JCPDS No:89-3722) nanoparticles", "classification": "Pure", "characterization_methods": {"characterization_string": ["XRD", "XRF", "HR-TEM", "HAADF", "EDS", "XPS", "Raman", "UV-vis", "PL", "TGA", "BET"], "characterization_normalized": ["X-ray Diffraction (XRD)", "X-ray Fluorescence (XRF)", "Transmission Electron Microscopy (TEM)", "Scanning Transmission Electron Microscopy (STEM)", "Energy Dispersive X-ray Spectroscopy (EDS)", "X-ray Photoelectron Spectroscopy (XPS)", "Raman Spectroscopy", "UV-Vis Spectroscopy", "Photoluminescence Spectroscopy (PL)", "Thermogravimetric Analysis (TGA)", "N2 Physisorption (BET/BJH)"]}}}
{"protocol": {"doi": "10.1016/j.mseb.2006.09.007", "target": {"material_string": "La2/3Ca1/3MnO3", "material_form": "powder", "material_formula": "La2/3Ca1/3MnO3", "composition": [{"formula": "La2/3Ca1/3MnO3", "amount": "1", "elements": {"La": "0.667", "Ca": "0.333", "Mn": "1", "O": "3"}, "species": {"La": "0.667", "Ca": "0.333", "Mn": "1", "O": "3"}}], "additives": [], "is_mixture": false, "phase": "", "oxygen_deficiency": "no", "oxidation_states": {}}, "metal_precursors": [{"material_string": "La", "material_form": "", "material_formula": "La", "composition": [{"formula": "La", "amount": "1", "elements": {"La": "1"}, "species": {"La": "1"}}], "additives": [], "is_mixture": false, "phase": "", "oxygen_deficiency": "no", "oxidation_states": {"La": [0]}}, {"material_string": "Ca", "material_form": "", "material_formula": "Ca", "composition": [{"formula": "Ca", "amount": "1", "elements": {"Ca": "1"}, "species": {"Ca": "1"}}], "additives": [], "is_mixture": false, "phase": "", "oxygen_deficiency": "no", "oxidation_states": {"Ca": [0]}}, {"material_string": "Mn", "material_form": "", "material_formula": "Mn", "composition": [{"formula": "Mn", "amount": "1", "elements": {"Mn": "1"}, "species": {"Mn": "1"}}], "additives": [], "is_mixture": false, "phase": "", "oxygen_deficiency": "no", "oxidation_states": {"Mn": [0]}}], "reagents": []}, "operations": [{"operation_type": "mixing", "operation_details": "sol-gel method", "time": {"raw_string": "", "unit": "", "max_value": null, "min_value": null}, "temperature": {"raw_string": "", "unit": "", "max_value": null, "min_value": null}, "pH": {"raw_string": "", "max_value": null, "min_value": null}, "ratios": [], "atmosphere": {"raw_string": "", "atmosphere_normalized": ""}}, {"operation_type": "heating", "operation_details": "sintering treatment", "time": {"raw_string": "3 h", "unit": "h", "max_value": 3.0, "min_value": 3.0}, "temperature": {"raw_string": "1273 K", "unit": "K", "max_value": 1273.0, "min_value": 1273.0}, "pH": {"raw_string": "", "max_value": null, "min_value": null}, "ratios": [], "atmosphere": {"raw_string": "", "atmosphere_normalized": ""}}], "phase_purity": {"impurity_phase": [], "phase_purity_details": "The basic structure of perovskite feature can be formed which was confirmed by X-ray diffraction analysis.", "classification": "Pure", "characterization_methods": {"characterization_string": ["XRD", "SEM", "EDX", "PPMS"], "characterization_normalized": ["X-ray Diffraction (XRD)", "Scanning Electron Microscopy (SEM)", "Energy Dispersive X-ray Spectroscopy (EDS)", "Physical Property Measurement System (PPMS)"]}}}
{"protocol": {"doi": "10.1016/j.mseb.2006.09.007", "target": {"material_string": "La2/3Ca1/3MnO3:Sb2O5", "material_form": "powder", "material_formula": "Sb2O5", "composition": [{"formula": "Sb2O5", "amount": "1", "elements": {"Sb": "2", "O": "5"}, "species": {"Sb": "2", "O": "5"}}], "additives": [], "is_mixture": false, "phase": "", "oxygen_deficiency": "no", "oxidation_states": {"Sb": [5], "O": [-2]}}, "metal_precursors": [{"material_string": "La", "material_form": "", "material_formula": "La", "composition": [{"formula": "La", "amount": "1", "elements": {"La": "1"}, "species": {"La": "1"}}], "additives": [], "is_mixture": false, "phase": "", "oxygen_deficiency": "no", "oxidation_states": {"La": [0]}}, {"material_string": "Ca", "material_form": "", "material_formula": "Ca", "composition": [{"formula": "Ca", "amount": "1", "elements": {"Ca": "1"}, "species": {"Ca": "1"}}], "additives": [], "is_mixture": false, "phase": "", "oxygen_deficiency": "no", "oxidation_states": {"Ca": [0]}}, {"material_string": "Mn", "material_form": "", "material_formula": "Mn", "composition": [{"formula": "Mn", "amount": "1", "elements": {"Mn": "1"}, "species": {"Mn": "1"}}], "additives": [], "is_mixture": false, "phase": "", "oxygen_deficiency": "no", "oxidation_states": {"Mn": [0]}}, {"material_string": "Sb", "material_form": "", "material_formula": "Sb", "composition": [{"formula": "Sb", "amount": "1", "elements": {"Sb": "1"}, "species": {"Sb": "1"}}], "additives": [], "is_mixture": false, "phase": "", "oxygen_deficiency": "no", "oxidation_states": {"Sb": [0]}}], "reagents": [{"reagent_string": "distilled water", "reagent_role": "solvent", "pubchem_CID": 962, "iupac_name": "oxidane", "reagent_formula": "H2O", "smiles": "O"}]}, "operations": [{"operation_type": "mixing", "operation_details": "Sb2O5 colloid mixed with LCMO powders and distilled water", "time": {"raw_string": "", "unit": "", "max_value": null, "min_value": null}, "temperature": {"raw_string": "", "unit": "", "max_value": null, "min_value": null}, "pH": {"raw_string": "", "max_value": null, "min_value": null}, "ratios": [{"type": "molar percentage", "description": "Sb2O5 addition level x", "value": "x"}], "atmosphere": {"raw_string": "", "atmosphere_normalized": ""}}, {"operation_type": "mixing", "operation_details": "dispersed by ultrasonic", "time": {"raw_string": "30 min", "unit": "min", "max_value": 30.0, "min_value": 30.0}, "temperature": {"raw_string": "", "unit": "", "max_value": null, "min_value": null}, "pH": {"raw_string": "", "max_value": null, "min_value": null}, "ratios": [], "atmosphere": {"raw_string": "", "atmosphere_normalized": ""}}, {"operation_type": "heating", "operation_details": "mixture was dried", "time": {"raw_string": "", "unit": "", "max_value": null, "min_value": null}, "temperature": {"raw_string": "373 K", "unit": "K", "max_value": 373.0, "min_value": 373.0}, "pH": {"raw_string": "", "max_value": null, "min_value": null}, "ratios": [], "atmosphere": {"raw_string": "", "atmosphere_normalized": ""}}, {"operation_type": "grinding", "operation_details": "ground to obtain powders", "time": {"raw_string": "", "unit": "", "max_value": null, "min_value": null}, "temperature": {"raw_string": "", "unit": "", "max_value": null, "min_value": null}, "pH": {"raw_string": "", "max_value": null, "min_value": null}, "ratios": [], "atmosphere": {"raw_string": "", "atmosphere_normalized": ""}}, {"operation_type": "pressing", "operation_details": "pressed into pellets", "time": {"raw_string": "", "unit": "", "max_value": null, "min_value": null}, "temperature": {"raw_string": "", "unit": "", "max_value": null, "min_value": null}, "pH": {"raw_string": "", "max_value": null, "min_value": null}, "ratios": [], "atmosphere": {"raw_string": "", "atmosphere_normalized": ""}}, {"operation_type": "heating", "operation_details": "sintered in air", "time": {"raw_string": "2 h", "unit": "h", "max_value": 2.0, "min_value": 2.0}, "temperature": {"raw_string": "1073 K", "unit": "K", "max_value": 1073.0, "min_value": 1073.0}, "pH": {"raw_string": "", "max_value": null, "min_value": null}, "ratios": [], "atmosphere": {"raw_string": "air", "atmosphere_normalized": "Air"}}], "phase_purity": {"impurity_phase": [{"material_string": "Sb2O5", "material_form": "", "material_formula": "Sb2O5", "composition": [{"formula": "Sb2O5", "amount": "1", "elements": {"Sb": "2", "O": "5"}, "species": {"Sb": "2", "O": "5"}}], "additives": [], "is_mixture": false, "phase": "", "oxygen_deficiency": "no", "oxidation_states": {"Sb": [5], "O": [-2]}}], "phase_purity_details": "XRD patterns indicate extra peaks of Sb2O5 along with those of LCMO. No additional peaks of other phases are observed.", "classification": "Impure", "characterization_methods": {"characterization_string": ["XRD", "SEM", "EDX", "PPMS"], "characterization_normalized": ["X-ray Diffraction (XRD)", "Scanning Electron Microscopy (SEM)", "Energy Dispersive X-ray Spectroscopy (EDS)", "Physical Property Measurement System (PPMS)"]}}}
