Repository: hackingmaterials/sol-gel-data

# scripts/

Regenerates every numbered table and figure in the manuscript and the Supplementary
Information.

## Contents

- `figures_tables.ipynb` — one section per manuscript item. Table 2, Figure 2 and Figure 3
  are built from `sol_gel_dataset.jsonl`; Tables 3–5, Tables S2–S6 and Figures S1–S4 from
  the validation labels below.
- `validation/` — the human and LLM annotations for the 200-paper validation set:
  paper-level classification labels (`classification_human.jsonl`,
  `classification_LLM.jsonl`), the 286 records extracted by Gemini 3.0 Flash
  (`validation_LLM.jsonl`) and the 279 ground-truth records they are matched against

File: scripts/validation/validation_human.jsonl (part 26 of 33)
{"protocol": {"doi": "10.1016/j.jcou.2021.101638", "target": {"material_string": "La0.75Ba0.25FeO3", "material_form": "powder", "material_formula": "La0.75Ba0.25FeO3", "composition": [{"formula": "La0.75Ba0.25FeO3", "amount": "1", "elements": {"La": "0.75", "Ba": "0.25", "Fe": "1", "O": "3"}, "species": {"La": "0.75", "Ba": "0.25", "FeO3": "1"}}], "additives": [], "is_mixture": false, "phase": "", "oxygen_deficiency": "no", "oxidation_states": {}}, "metal_precursors": [{"material_string": "La(NO3)3", "material_form": "", "material_formula": "La(NO3)3", "composition": [{"formula": "La(NO3)3", "amount": "1", "elements": {"N": "3", "O": "9", "La": "1"}, "species": {"NO3": "3", "La": "1"}}], "additives": [], "is_mixture": false, "phase": "", "oxygen_deficiency": "no", "oxidation_states": {"La": [3], "N": [5], "O": [-2]}}, {"material_string": "BaCO3", "material_form": "", "material_formula": "BaCO3", "composition": [{"formula": "BaCO3", "amount": "1", "elements": {"Ba": "1", "C": "1", "O": "3"}, "species": {"Ba": "1", "CO3": "1"}}], "additives": [], "is_mixture": false, "phase": "", "oxygen_deficiency": "no", "oxidation_states": {"Ba": [2], "C": [4], "O": [-2]}}, {"material_string": "Fe(NO3)3", "material_form": "", "material_formula": "Fe(NO3)3", "composition": [{"formula": "Fe(NO3)3", "amount": "1", "elements": {"N": "3", "O": "9", "Fe": "1"}, "species": {"NO3": "3", "Fe": "1"}}], "additives": [], "is_mixture": false, "phase": "", "oxygen_deficiency": "no", "oxidation_states": {"Fe": [3], "N": [5], "O": [-2]}}], "reagents": [{"reagent_string": "DI water", "reagent_role": "", "pubchem_CID": 962, "iupac_name": "oxidane", "reagent_formula": "H2O", "smiles": "O"}, {"reagent_string": "citric acid", "reagent_role": "", "pubchem_CID": 311, "iupac_name": "2-hydroxypropane-1,2,3-tricarboxylic acid", "reagent_formula": "C6H8O7", "smiles": "C(C(=O)O)C(CC(=O)O)(C(=O)O)O"}, {"reagent_string": "ethylene glycol", "reagent_role": "", "pubchem_CID": 174, "iupac_name": "ethane-1,2-diol", "reagent_formula": "C2H6O2", "smiles": "C(CO)O"}]}, "operations": [{"operation_type": "", "operation_details": "add citric acid to deionized water with stirring", "time": {"raw_string": "5 min", "unit": "min", "max_value": 5.0, "min_value": 5.0}, "temperature": {"raw_string": "", "unit": "", "max_value": null, "min_value": null}, "pH": {"raw_string": "", "max_value": null, "min_value": null}, "ratios": [], "atmosphere": {"raw_string": "", "atmosphere_normalized": ""}}, {"operation_type": "", "operation_details": "dissolve lanthanum nitrate, barium carbonate and iron nitrate in the citric acid solution with warm stirring", "time": {"raw_string": "2 h", "unit": "h", "max_value": 2.0, "min_value": 2.0}, "temperature": {"raw_string": "90 °C", "unit": "°C", "max_value": 90.0, "min_value": 90.0}, "pH": {"raw_string": "", "max_value": null, "min_value": null}, "ratios": [{"type": "molar ratio", "description": "La:Ba:Fe:CA:EG", "value": "0.75:0.25:1:10:40"}], "atmosphere": {"raw_string": "", "atmosphere_normalized": ""}}, {"operation_type": "", "operation_details": "add ethylene glycol and mix warm until a gel forms", "time": {"raw_string": "7 h", "unit": "h", "max_value": 7.0, "min_value": 7.0}, "temperature": {"raw_string": "90 °C", "unit": "°C", "max_value": 90.0, "min_value": 90.0}, "pH": {"raw_string": "", "max_value": null, "min_value": null}, "ratios": [], "atmosphere": {"raw_string": "", "atmosphere_normalized": ""}}, {"operation_type": "", "operation_details": "char the gel in air with a fast ramp", "time": {"raw_string": "2 h", "unit": "h", "max_value": 2.0, "min_value": 2.0}, "temperature": {"raw_string": "450 °C", "unit": "°C", "max_value": 450.0, "min_value": 450.0}, "pH": {"raw_string": "", "max_value": null, "min_value": null}, "ratios": [], "atmosphere": {"raw_string": "air", "atmosphere_normalized": "Air"}}, {"operation_type": "", "operation_details": "grind into fine powders", "time": {"raw_string": "", "unit": "", "max_value": null, "min_value": null}, "temperature": {"raw_string": "", "unit": "", "max_value": null, "min_value": null}, "pH": {"raw_string": "", "max_value": null, "min_value": null}, "ratios": [], "atmosphere": {"raw_string": "", "atmosphere_normalized": ""}}, {"operation_type": "", "operation_details": "heat in air with a fast ramp", "time": {"raw_string": "6 h", "unit": "h", "max_value": 6.0, "min_value": 6.0}, "temperature": {"raw_string": "800 °C", "unit": "°C", "max_value": 800.0, "min_value": 800.0}, "pH": {"raw_string": "", "max_value": null, "min_value": null}, "ratios": [], "atmosphere": {"raw_string": "air", "atmosphere_normalized": "Air"}}], "phase_purity": {"impurity_phase": [], "phase_purity_details": "", "classification": "Pure", "characterization_methods": {"characterization_string": [], "characterization_normalized": []}}}
{"protocol": {"doi": "10.1016/j.jcou.2021.101638", "target": {"material_string": "La0.5Ba0.5FeO3", "material_form": "powder", "material_formula": "La0.5Ba0.5FeO3", "composition": [{"formula": "La0.5Ba0.5FeO3", "amount": "1", "elements": {"La": "0.5", "Ba": "0.5", "Fe": "1", "O": "3"}, "species": {"La": "0.5", "Ba": "0.5", "FeO3": "1"}}], "additives": [], "is_mixture": false, "phase": "", "oxygen_deficiency": "no", "oxidation_states": {}}, "metal_precursors": [{"material_string": "La(NO3)3", "material_form": "", "material_formula": "La(NO3)3", "composition": [{"formula": "La(NO3)3", "amount": "1", "elements": {"N": "3", "O": "9", "La": "1"}, "species": {"NO3": "3", "La": "1"}}], "additives": [], "is_mixture": false, "phase": "", "oxygen_deficiency": "no", "oxidation_states": {"La": [3], "N": [5], "O": [-2]}}, {"material_string": "BaCO3", "material_form": "", "material_formula": "BaCO3", "composition": [{"formula": "BaCO3", "amount": "1", "elements": {"Ba": "1", "C": "1", "O": "3"}, "species": {"Ba": "1", "CO3": "1"}}], "additives": [], "is_mixture": false, "phase": "", "oxygen_deficiency": "no", "oxidation_states": {"Ba": [2], "C": [4], "O": [-2]}}, {"material_string": "Fe(NO3)3", "material_form": "", "material_formula": "Fe(NO3)3", "composition": [{"formula": "Fe(NO3)3", "amount": "1", "elements": {"N": "3", "O": "9", "Fe": "1"}, "species": {"NO3": "3", "Fe": "1"}}], "additives": [], "is_mixture": false, "phase": "", "oxygen_deficiency": "no", "oxidation_states": {"Fe": [3], "N": [5], "O": [-2]}}], "reagents": [{"reagent_string": "DI water", "reagent_role": "", "pubchem_CID": 962, "iupac_name": "oxidane", "reagent_formula": "H2O", "smiles": "O"}, {"reagent_string": "citric acid", "reagent_role": "", "pubchem_CID": 311, "iupac_name": "2-hydroxypropane-1,2,3-tricarboxylic acid", "reagent_formula": "C6H8O7", "smiles": "C(C(=O)O)C(CC(=O)O)(C(=O)O)O"}, {"reagent_string": "ethylene glycol", "reagent_role": "", "pubchem_CID": 174, "iupac_name": "ethane-1,2-diol", "reagent_formula": "C2H6O2", "smiles": "C(CO)O"}]}, "operations": [{"operation_type": "", "operation_details": "stir citric acid into deionized water", "time": {"raw_string": "5 min", "unit": "min", "max_value": 5.0, "min_value": 5.0}, "temperature": {"raw_string": "", "unit": "", "max_value": null, "min_value": null}, "pH": {"raw_string": "", "max_value": null, "min_value": null}, "ratios": [], "atmosphere": {"raw_string": "", "atmosphere_normalized": ""}}, {"operation_type": "", "operation_details": "dissolve the La, Ba and Fe precursors in the citric acid solution, stirring warm", "time": {"raw_string": "2 h", "unit": "h", "max_value": 2.0, "min_value": 2.0}, "temperature": {"raw_string": "90 °C", "unit": "°C", "max_value": 90.0, "min_value": 90.0}, "pH": {"raw_string": "", "max_value": null, "min_value": null}, "ratios": [{"type": "molar ratio", "description": "La:Ba:Fe:CA:EG", "value": "0.5:0.5:1:10:40"}], "atmosphere": {"raw_string": "", "atmosphere_normalized": ""}}, {"operation_type": "", "operation_details": "add ethylene glycol and mix at temperature to a gel", "time": {"raw_string": "7 h", "unit": "h", "max_value": 7.0, "min_value": 7.0}, "temperature": {"raw_string": "90 °C", "unit": "°C", "max_value": 90.0, "min_value": 90.0}, "pH": {"raw_string": "", "max_value": null, "min_value": null}, "ratios": [], "atmosphere": {"raw_string": "", "atmosphere_normalized": ""}}, {"operation_type": "", "operation_details": "char the gel in air", "time": {"raw_string": "2 h", "unit": "h", "max_value": 2.0, "min_value": 2.0}, "temperature": {"raw_string": "450 °C", "unit": "°C", "max_value": 450.0, "min_value": 450.0}, "pH": {"raw_string": "", "max_value": null, "min_value": null}, "ratios": [], "atmosphere": {"raw_string": "air", "atmosphere_normalized": "Air"}}, {"operation_type": "", "operation_details": "grind to fine powder", "time": {"raw_string": "", "unit": "", "max_value": null, "min_value": null}, "temperature": {"raw_string": "", "unit": "", "max_value": null, "min_value": null}, "pH": {"raw_string": "", "max_value": null, "min_value": null}, "ratios": [], "atmosphere": {"raw_string": "", "atmosphere_normalized": ""}}, {"operation_type": "", "operation_details": "heat in air at higher temperature", "time": {"raw_string": "6 h", "unit": "h", "max_value": 6.0, "min_value": 6.0}, "temperature": {"raw_string": "800 °C", "unit": "°C", "max_value": 800.0, "min_value": 800.0}, "pH": {"raw_string": "", "max_value": null, "min_value": null}, "ratios": [], "atmosphere": {"raw_string": "air", "atmosphere_normalized": "Air"}}], "phase_purity": {"impurity_phase": [], "phase_purity_details": "", "classification": "Pure", "characterization_methods": {"characterization_string": [], "characterization_normalized": []}}}
{"protocol": {"doi": "10.1016/j.jcou.2021.101638", "target": {"material_string": "La0.4Ba0.6FeO3", "material_form": "powder", "material_formula": "La0.4Ba0.6FeO3", "composition": [{"formula": "La0.4Ba0.6FeO3", "amount": "1", "elements": {"La": "0.4", "Ba": "0.6", "Fe": "1", "O": "3"}, "species": {"La": "0.4", "Ba": "0.6", "FeO3": "1"}}], "additives": [], "is_mixture": false, "phase": "", "oxygen_deficiency": "no", "oxidation_states": {}}, "metal_precursors": [{"material_string": "La(NO3)3", "material_form": "", "material_formula": "La(NO3)3", "composition": [{"formula": "La(NO3)3", "amount": "1", "elements": {"N": "3", "O": "9", "La": "1"}, "species": {"NO3": "3", "La": "1"}}], "additives": [], "is_mixture": false, "phase": "", "oxygen_deficiency": "no", "oxidation_states": {"La": [3], "N": [5], "O": [-2]}}, {"material_string": "BaCO3", "material_form": "", "material_formula": "BaCO3", "composition": [{"formula": "BaCO3", "amount": "1", "elements": {"Ba": "1", "C": "1", "O": "3"}, "species": {"Ba": "1", "CO3": "1"}}], "additives": [], "is_mixture": false, "phase": "", "oxygen_deficiency": "no", "oxidation_states": {"Ba": [2], "C": [4], "O": [-2]}}, {"material_string": "Fe(NO3)3", "material_form": "", "material_formula": "Fe(NO3)3", "composition": [{"formula": "Fe(NO3)3", "amount": "1", "elements": {"N": "3", "O": "9", "Fe": "1"}, "species": {"NO3": "3", "Fe": "1"}}], "additives": [], "is_mixture": false, "phase": "", "oxygen_deficiency": "no", "oxidation_states": {"Fe": [3], "N": [5], "O": [-2]}}], "reagents": [{"reagent_string": "DI water", "reagent_role": "", "pubchem_CID": 962, "iupac_name": "oxidane", "reagent_formula": "H2O", "smiles": "O"}, {"reagent_string": "citric acid", "reagent_role": "", "pubchem_CID": 311, "iupac_name": "2-hydroxypropane-1,2,3-tricarboxylic acid", "reagent_formula": "C6H8O7", "smiles": "C(C(=O)O)C(CC(=O)O)(C(=O)O)O"}, {"reagent_string": "ethylene glycol", "reagent_role": "", "pubchem_CID": 174, "iupac_name": "ethane-1,2-diol", "reagent_formula": "C2H6O2", "smiles": "C(CO)O"}]}, "operations": [{"operation_type": "", "operation_details": "add citric acid to DI water and stir", "time": {"raw_string": "5 min", "unit": "min", "max_value": 5.0, "min_value": 5.0}, "temperature": {"raw_string": "", "unit": "", "max_value": null, "min_value": null}, "pH": {"raw_string": "", "max_value": null, "min_value": null}, "ratios": [], "atmosphere": {"raw_string": "", "atmosphere_normalized": ""}}, {"operation_type": "", "operation_details": "dissolve lanthanum nitrate, barium carbonate and iron nitrate in the citrate solution with heating", "time": {"raw_string": "2 h", "unit": "h", "max_value": 2.0, "min_value": 2.0}, "temperature": {"raw_string": "90 °C", "unit": "°C", "max_value": 90.0, "min_value": 90.0}, "pH": {"raw_string": "", "max_value": null, "min_value": null}, "ratios": [{"type": "molar ratio", "description": "La:Ba:Fe:CA:EG", "value": "0.4:0.6:1:10:40"}], "atmosphere": {"raw_string": "", "atmosphere_normalized": ""}}, {"operation_type": "", "operation_details": "add ethylene glycol and mix warm to obtain a gel", "time": {"raw_string": "7 h", "unit": "h", "max_value": 7.0, "min_value": 7.0}, "temperature": {"raw_string": "90 °C", "unit": "°C", "max_value": 90.0, "min_value": 90.0}, "pH": {"raw_string": "", "max_value": null, "min_value": null}, "ratios": [], "atmosphere": {"raw_string": "", "atmosphere_normalized": ""}}, {"operation_type": "", "operation_details": "char the gel in air with a rapid ramp", "time": {"raw_string": "2 h", "unit": "h", "max_value": 2.0, "min_value": 2.0}, "temperature": {"raw_string": "450 °C", "unit": "°C", "max_value": 450.0, "min_value": 450.0}, "pH": {"raw_string": "", "max_value": null, "min_value": null}, "ratios": [], "atmosphere": {"raw_string": "air", "atmosphere_normalized": "Air"}}, {"operation_type": "", "operation_details": "grind into fine powders", "time": {"raw_string": "", "unit": "", "max_value": null, "min_value": null}, "temperature": {"raw_string": "", "unit": "", "max_value": null, "min_value": null}, "pH": {"raw_string": "", "max_value": null, "min_value": null}, "ratios": [], "atmosphere": {"raw_string": "", "atmosphere_normalized": ""}}, {"operation_type": "", "operation_details": "heat in air with a rapid ramp", "time": {"raw_string": "6 h", "unit": "h", "max_value": 6.0, "min_value": 6.0}, "temperature": {"raw_string": "800 °C", "unit": "°C", "max_value": 800.0, "min_value": 800.0}, "pH": {"raw_string": "", "max_value": null, "min_value": null}, "ratios": [], "atmosphere": {"raw_string": "air", "atmosphere_normalized": "Air"}}], "phase_purity": {"impurity_phase": [], "phase_purity_details": "", "classification": "Pure", "characterization_methods": {"characterization_string": [], "characterization_normalized": []}}}
{"protocol": {"doi": "10.1016/j.jcou.2021.101638", "target": {"material_string": "La0.25Ba0.75FeO3", "material_form": "powder", "material_formula": "La0.25Ba0.75FeO3", "composition": [{"formula": "La0.25Ba0.75FeO3", "amount": "1", "elements": {"La": "0.25", "Ba": "0.75", "Fe": "1", "O": "3"}, "species": {"La": "0.25", "Ba": "0.75", "FeO3": "1"}}], "additives": [], "is_mixture": false, "phase": "", "oxygen_deficiency": "no", "oxidation_states": {}}, "metal_precursors": [{"material_string": "La(NO3)3", "material_form": "", "material_formula": "La(NO3)3", "composition": [{"formula": "La(NO3)3", "amount": "1", "elements": {"N": "3", "O": "9", "La": "1"}, "species": {"NO3": "3", "La": "1"}}], "additives": [], "is_mixture": false, "phase": "", "oxygen_deficiency": "no", "oxidation_states": {"La": [3], "N": [5], "O": [-2]}}, {"material_string": "BaCO3", "material_form": "", "material_formula": "BaCO3", "composition": [{"formula": "BaCO3", "amount": "1", "elements": {"Ba": "1", "C": "1", "O": "3"}, "species": {"Ba": "1", "CO3": "1"}}], "additives": [], "is_mixture": false, "phase": "", "oxygen_deficiency": "no", "oxidation_states": {"Ba": [2], "C": [4], "O": [-2]}}, {"material_string": "Fe(NO3)3", "material_form": "", "material_formula": "Fe(NO3)3", "composition": [{"formula": "Fe(NO3)3", "amount": "1", "elements": {"N": "3", "O": "9", "Fe": "1"}, "species": {"NO3": "3", "Fe": "1"}}], "additives": [], "is_mixture": false, "phase": "", "oxygen_deficiency": "no", "oxidation_states": {"Fe": [3], "N": [5], "O": [-2]}}], "reagents": [{"reagent_string": "DI water", "reagent_role": "", "pubchem_CID": 962, "iupac_name": "oxidane", "reagent_formula": "H2O", "smiles": "O"}, {"reagent_string": "citric acid", "reagent_role": "", "pubchem_CID": 311, "iupac_name": "2-hydroxypropane-1,2,3-tricarboxylic acid", "reagent_formula": "C6H8O7", "smiles": "C(C(=O)O)C(CC(=O)O)(C(=O)O)O"}, {"reagent_string": "ethylene glycol", "reagent_role": "", "pubchem_CID": 174, "iupac_name": "ethane-1,2-diol", "reagent_formula": "C2H6O2", "smiles": "C(CO)O"}]}, "operations": [{"operation_type": "", "operation_details": "stir citric acid into deionized water briefly", "time": {"raw_string": "5 min", "unit": "min", "max_value": 5.0, "min_value": 5.0}, "temperature": {"raw_string": "", "unit": "", "max_value": null, "min_value": null}, "pH": {"raw_string": "", "max_value": null, "min_value": null}, "ratios": [], "atmosphere": {"raw_string": "", "atmosphere_normalized": ""}}, {"operation_type": "", "operation_details": "dissolve La, Ba and Fe salts into the citric acid solution with warm stirring", "time": {"raw_string": "2 h", "unit": "h", "max_value": 2.0, "min_value": 2.0}, "temperature": {"raw_string": "90 °C", "unit": "°C", "max_value": 90.0, "min_value": 90.0}, "pH": {"raw_string": "", "max_value": null, "min_value": null}, "ratios": [{"type": "molar ratio", "description": "La:Ba:Fe:CA:EG", "value": "0.25:0.75:1:10:40"}], "atmosphere": {"raw_string": "", "atmosphere_normalized": ""}}, {"operation_type": "", "operation_details": "add ethylene glycol and mix at temperature until gelation", "time": {"raw_string": "7 h", "unit": "h", "max_value": 7.0, "min_value": 7.0}, "temperature": {"raw_string": "90 °C", "unit": "°C", "max_value": 90.0, "min_value": 90.0}, "pH": {"raw_string": "", "max_value": null, "min_value": null}, "ratios": [], "atmosphere": {"raw_string": "", "atmosphere_normalized": ""}}, {"operation_type": "", "operation_details": "char the gel in air", "time": {"raw_string": "2 h", "unit": "h", "max_value": 2.0, "min_value": 2.0}, "temperature": {"raw_string": "450 °C", "unit": "°C", "max_value": 450.0, "min_value": 450.0}, "pH": {"raw_string": "", "max_value": null, "min_value": null}, "ratios": [], "atmosphere": {"raw_string": "air", "atmosphere_normalized": "Air"}}, {"operation_type": "", "operation_details": "grind to fine powders", "time": {"raw_string": "", "unit": "", "max_value": null, "min_value": null}, "temperature": {"raw_string": "", "unit": "", "max_value": null, "min_value": null}, "pH": {"raw_string": "", "max_value": null, "min_value": null}, "ratios": [], "atmosphere": {"raw_string": "", "atmosphere_normalized": ""}}, {"operation_type": "", "operation_details": "heat in air at the higher temperature", "time": {"raw_string": "6 h", "unit": "h", "max_value": 6.0, "min_value": 6.0}, "temperature": {"raw_string": "800 °C", "unit": "°C", "max_value": 800.0, "min_value": 800.0}, "pH": {"raw_string": "", "max_value": null, "min_value": null}, "ratios": [], "atmosphere": {"raw_string": "air", "atmosphere_normalized": "Air"}}], "phase_purity": {"impurity_phase": [{"material_string": "unspecified", "material_form": "", "material_formula": "", "composition": [], "additives": [], "is_mixture": false, "phase": "", "oxygen_deficiency": "no", "oxidation_states": {}}], "phase_purity_details": "", "classification": "Impure", "characterization_methods": {"characterization_string": [], "characterization_normalized": []}}}
{"protocol": {"doi": "10.1016/j.materresbull.2018.02.040", "target": {"material_string": "Mn1.5Co1.5O4", "material_form": "powder", "material_formula": "Mn1.5Co1.5O4", "composition": [{"formula": "Mn1.5Co1.5O4", "amount": "1", "elements": {"Mn": "1.5", "Co": "1.5", "O": "4"}, "species": {"Mn": "1.5", "Co": "1.5", "O": "4"}}], "additives": [], "is_mixture": false, "phase": "", "oxygen_deficiency": "no", "oxidation_states": {}}, "metal_precursors": [{"material_string": "Co(NO3)2·6H2O", "material_form": "", "material_formula": "Co(NO3)2·6H2O", "composition": [{"formula": "Co(NO3)2", "amount": "1", "elements": {"N": "2", "O": "6", "Co": "1"}, "species": {"NO3": "2", "Co": "1"}}, {"formula": "H2O", "amount": "6", "elements": {"H": "2", "O": "1"}, "species": {"H2O": "1"}}], "additives": [], "is_mixture": true, "phase": "", "oxygen_deficiency": "no", "oxidation_states": {"Co": [2], "N": [5], "O": [-2]}}, {"material_string": "Mn(NO3)2·3H2O", "material_form": "", "material_formula": "Mn(NO3)2·3H2O", "composition": [{"formula": "Mn(NO3)2", "amount": "1", "elements": {"N": "2", "O": "6", "Mn": "1"}, "species": {"NO3": "2", "Mn": "1"}}, {"formula": "H2O", "amount": "3", "elements": {"H": "2", "O": "1"}, "species": {"H2O": "1"}}], "additives": [], "is_mixture": true, "phase": "", "oxygen_deficiency": "no", "oxidation_states": {"Mn": [2], "N": [5], "O": [-2]}}], "reagents": [{"reagent_string": "citric acid", "reagent_role": "", "pubchem_CID": 311, "iupac_name": "2-hydroxypropane-1,2,3-tricarboxylic acid", "reagent_formula": "C6H8O7", "smiles": "C(C(=O)O)C(CC(=O)O)(C(=O)O)O"}, {"reagent_string": "ammonium hydroxide", "reagent_role": "", "pubchem_CID": 14923, "iupac_name": "azanium hydroxide", "reagent_formula": "H5NO", "smiles": "[NH4+].[OH-]"}, {"reagent_string": "ethanol", "reagent_role": "", "pubchem_CID": 702, "iupac_name": "ethanol", "reagent_formula": "C2H6O", "smiles": "CCO"}, {"reagent_string": "water", "reagent_role": "", "pubchem_CID": 962, "iupac_name": "oxidane", "reagent_formula": "H2O", "smiles": "O"}]}, "operations": [{"operation_type": "", "operation_details": "prepare aqueous metal solutions at the required nitrate salt ratio", "time": {"raw_string": "", "unit": "", "max_value": null, "min_value": null}, "temperature": {"raw_string": "", "unit": "", "max_value": null, "min_value": null}, "pH": {"raw_string": "", "max_value": null, "min_value": null}, "ratios": [], "atmosphere": {"raw_string": "", "atmosphere_normalized": ""}}, {"operation_type": "", "operation_details": "add citric acid to the solution", "time": {"raw_string": "", "unit": "", "max_value": null, "min_value": null}, "temperature": {"raw_string": "", "unit": "", "max_value": null, "min_value": null}, "pH": {"raw_string": "", "max_value": null, "min_value": null}, "ratios": [{"type": "molar ratio", "description": "citrate-to-metal", "value": "2"}], "atmosphere": {"raw_string": "", "atmosphere_normalized": ""}}, {"operation_type": "", "operation_details": "adjust the pH with ammonium hydroxide", "time": {"raw_string": "", "unit": "", "max_value": null, "min_value": null}, "temperature": {"raw_string": "", "unit": "", "max_value": null, "min_value": null}, "pH": {"raw_string": "7", "max_value": 7.0, "min_value": 7.0}, "ratios": [], "atmosphere": {"raw_string": "", "atmosphere_normalized": ""}}, {"operation_type": "", "operation_details": "stir while slowly adding ethanol until bright purple particles precipitate", "time": {"raw_string": "", "unit": "", "max_value": null, "min_value": null}, "temperature": {"raw_string": "", "unit": "", "max_value": null, "min_value": null}, "pH": {"raw_string": "", "max_value": null, "min_value": null}, "ratios": [], "atmosphere": {"raw_string": "", "atmosphere_normalized": ""}}, {"operation_type": "", "operation_details": "dry the gel-like sediment in an oven overnight", "time": {"raw_string": "", "unit": "", "max_value": null, "min_value": null}, "temperature": {"raw_string": "100 °C", "unit": "°C", "max_value": 100.0, "min_value": 100.0}, "pH": {"raw_string": "", "max_value": null, "min_value": null}, "ratios": [], "atmosphere": {"raw_string": "", "atmosphere_normalized": ""}}, {"operation_type": "", "operation_details": "anneal the xerogel precursors in a muffle oven with a controlled ramp", "time": {"raw_string": "6 h", "unit": "h", "max_value": 6.0, "min_value": 6.0}, "temperature": {"raw_string": "1050 °C", "unit": "°C", "max_value": 1050.0, "min_value": 1050.0}, "pH": {"raw_string": "", "max_value": null, "min_value": null}, "ratios": [], "atmosphere": {"raw_string": "air", "atmosphere_normalized": "Air"}}], "phase_purity": {"impurity_phase": [], "phase_purity_details": "", "classification": "Pure", "characterization_methods": {"characterization_string": [], "characterization_normalized": []}}}
{"protocol": {"doi": "10.1016/j.materresbull.2018.02.040", "target": {"material_string": "Mn1.5Co1.5O4", "material_form": "powder", "material_formula": "Mn1.5Co1.5O4", "composition": [{"formula": "Mn1.5Co1.5O4", "amount": "1", "elements": {"Mn": "1.5", "Co": "1.5", "O": "4"}, "species": {"Mn": "1.5", "Co": "1.5", "O": "4"}}], "additives": [], "is_mixture": false, "phase": "", "oxygen_deficiency": "no", "oxidation_states": {}}, "metal_precursors": [{"material_string": "Co(NO3)2·6H2O", "material_form": "", "material_formula": "Co(NO3)2·6H2O", "composition": [{"formula": "Co(NO3)2", "amount": "1", "elements": {"N": "2", "O": "6", "Co": "1"}, "species": {"NO3": "2", "Co": "1"}}, {"formula": "H2O", "amount": "6", "elements": {"H": "2", "O": "1"}, "species": {"H2O": "1"}}], "additives": [], "is_mixture": true, "phase": "", "oxygen_deficiency": "no", "oxidation_states": {"Co": [2], "N": [5], "O": [-2]}}, {"material_string": "Mn(NO3)2·3H2O", "material_form": "", "material_formula": "Mn(NO3)2·3H2O", "composition": [{"formula": "Mn(NO3)2", "amount": "1", "elements": {"N": "2", "O": "6", "Mn": "1"}, "species": {"NO3": "2", "Mn": "1"}}, {"formula": "H2O", "amount": "3", "elements": {"H": "2", "O": "1"}, "species": {"H2O": "1"}}], "additives": [], "is_mixture": true, "phase": "", "oxygen_deficiency": "no", "oxidation_states": {"Mn": [2], "N": [5], "O": [-2]}}], "reagents": [{"reagent_string": "citric acid", "reagent_role": "", "pubchem_CID": 311, "iupac_name": "2-hydroxypropane-1,2,3-tricarboxylic acid", "reagent_formula": "C6H8O7", "smiles": "C(C(=O)O)C(CC(=O)O)(C(=O)O)O"}, {"reagent_string": "ammonium hydroxide", "reagent_role": "", "pubchem_CID": 14923, "iupac_name": "azanium hydroxide", "reagent_formula": "H5NO", "smiles": "[NH4+].[OH-]"}, {"reagent_string": "ethanol", "reagent_role": "", "pubchem_CID": 702, "iupac_name": "ethanol", "reagent_formula": "C2H6O", "smiles": "CCO"}, {"reagent_string": "water", "reagent_role": "", "pubchem_CID": 962, "iupac_name": "oxidane", "reagent_formula": "H2O", "smiles": "O"}]}, "operations": [{"operation_type": "", "operation_details": "prepare the aqueous metal solutions at the appropriate nitrate ratio", "time": {"raw_string": "", "unit": "", "max_value": null, "min_value": null}, "temperature": {"raw_string": "", "unit": "", "max_value": null, "min_value": null}, "pH": {"raw_string": "", "max_value": null, "min_value": null}, "ratios": [], "atmosphere": {"raw_string": "", "atmosphere_normalized": ""}}, {"operation_type": "", "operation_details": "add citric acid to the mixture", "time": {"raw_string": "", "unit": "", "max_value": null, "min_value": null}, "temperature": {"raw_string": "", "unit": "", "max_value": null, "min_value": null}, "pH": {"raw_string": "", "max_value": null, "min_value": null}, "ratios": [{"type": "molar ratio", "description": "citrate-to-metal", "value": "1"}], "atmosphere": {"raw_string": "", "atmosphere_normalized": ""}}, {"operation_type": "", "operation_details": "bring the pH up with ammonium hydroxide", "time": {"raw_string": "", "unit": "", "max_value": null, "min_value": null}, "temperature": {"raw_string": "", "unit": "", "max_value": null, "min_value": null}, "pH": {"raw_string": "7", "max_value": 7.0, "min_value": 7.0}, "ratios": [], "atmosphere": {"raw_string": "", "atmosphere_normalized": ""}}, {"operation_type": "", "operation_details": "agitate magnetically while adding ethanol slowly until purple particles precipitate", "time": {"raw_string": "", "unit": "", "max_value": null, "min_value": null}, "temperature": {"raw_string": "", "unit": "", "max_value": null, "min_value": null}, "pH": {"raw_string": "", "max_value": null, "min_value": null}, "ratios": [], "atmosphere": {"raw_string": "", "atmosphere_normalized": ""}}, {"operation_type": "", "operation_details": "oven-dry the gel-like sediment overnight", "time": {"raw_string": "", "unit": "", "max_value": null, "min_value": null}, "temperature": {"raw_string": "100 °C", "unit": "°C", "max_value": 100.0, "min_value": 100.0}, "pH": {"raw_string": "", "max_value": null, "min_value": null}, "ratios": [], "atmosphere": {"raw_string": "", "atmosphere_normalized": ""}}, {"operation_type": "", "operation_details": "anneal the xerogel precursors in a muffle oven at a controlled rate", "time": {"raw_string": "2 h", "unit": "h", "max_value": 2.0, "min_value": 2.0}, "temperature": {"raw_string": "1050 °C", "unit": "°C", "max_value": 1050.0, "min_value": 1050.0}, "pH": {"raw_string": "", "max_value": null, "min_value": null}, "ratios": [], "atmosphere": {"raw_string": "air", "atmosphere_normalized": "Air"}}], "phase_purity": {"impurity_phase": [{"material_string": "amorphous", "material_form": "", "material_formula": "", "composition": [], "additives": [], "is_mixture": false, "phase": "", "oxygen_deficiency": "no", "oxidation_states": {}}], "phase_purity_details": "", "classification": "Impure", "characterization_methods": {"characterization_string": [], "characterization_normalized": []}}}
{"protocol": {"doi": "10.1016/j.materresbull.2018.02.040", "target": {"material_string": "Mn1.5Co1.5O4", "material_form": "powder", "material_formula": "Mn1.5Co1.5O4", "composition": [{"formula": "Mn1.5Co1.5O4", "amount": "1", "elements": {"Mn": "1.5", "Co": "1.5", "O": "4"}, "species": {"Mn": "1.5", "Co": "1.5", "O": "4"}}], "additives": [], "is_mixture": false, "phase": "", "oxygen_deficiency": "no", "oxidation_states": {}}, "metal_precursors": [{"material_string": "Co(NO3)2·6H2O", "material_form": "", "material_formula": "Co(NO3)2·6H2O", "composition": [{"formula": "Co(NO3)2", "amount": "1", "elements": {"N": "2", "O": "6", "Co": "1"}, "species": {"NO3": "2", "Co": "1"}}, {"formula": "H2O", "amount": "6", "elements": {"H": "2", "O": "1"}, "species": {"H2O": "1"}}], "additives": [], "is_mixture": true, "phase": "", "oxygen_deficiency": "no", "oxidation_states": {"Co": [2], "N": [5], "O": [-2]}}, {"material_string": "Mn(NO3)2·3H2O", "material_form": "", "material_formula": "Mn(NO3)2·3H2O", "composition": [{"formula": "Mn(NO3)2", "amount": "1", "elements": {"N": "2", "O": "6", "Mn": "1"}, "species": {"NO3": "2", "Mn": "1"}}, {"formula": "H2O", "amount": "3", "elements": {"H": "2", "O": "1"}, "species": {"H2O": "1"}}], "additives": [], "is_mixture": true, "phase": "", "oxygen_deficiency": "no", "oxidation_states": {"Mn": [2], "N": [5], "O": [-2]}}], "reagents": [{"reagent_string": "citric acid", "reagent_role": "", "pubchem_CID": 311, "iupac_name": "2-hydroxypropane-1,2,3-tricarboxylic acid", "reagent_formula": "C6H8O7", "smiles": "C(C(=O)O)C(CC(=O)O)(C(=O)O)O"}, {"reagent_string": "ammonium hydroxide", "reagent_role": "", "pubchem_CID": 14923, "iupac_name": "azanium hydroxide", "reagent_formula": "H5NO", "smiles": "[NH4+].[OH-]"}, {"reagent_string": "ethanol", "reagent_role": "", "pubchem_CID": 702, "iupac_name": "ethanol", "reagent_formula": "C2H6O", "smiles": "CCO"}, {"reagent_string": "water", "reagent_role": "", "pubchem_CID": 962, "iupac_name": "oxidane", "reagent_formula": "H2O", "smiles": "O"}]}, "operations": [{"operation_type": "", "operation_details": "make up the aqueous metal solutions at the right nitrate salt ratio", "time": {"raw_string": "", "unit": "", "max_value": null, "min_value": null}, "temperature": {"raw_string": "", "unit": "", "max_value": null, "min_value": null}, "pH": {"raw_string": "", "max_value": null, "min_value": null}, "ratios": [], "atmosphere": {"raw_string": "", "atmosphere_normalized": ""}}, {"operation_type": "", "operation_details": "add citric acid to the solution", "time": {"raw_string": "", "unit": "", "max_value": null, "min_value": null}, "temperature": {"raw_string": "", "unit": "", "max_value": null, "min_value": null}, "pH": {"raw_string": "", "max_value": null, "min_value": null}, "ratios": [{"type": "molar ratio", "description": "citrate-to-metal", "value": "1"}], "atmosphere": {"raw_string": "", "atmosphere_normalized": ""}}, {"operation_type": "", "operation_details": "adjust the pH using ammonium hydroxide", "time": {"raw_string": "", "unit": "", "max_value": null, "min_value": null}, "temperature": {"raw_string": "", "unit": "", "max_value": null, "min_value": null}, "pH": {"raw_string": "7", "max_value": 7.0, "min_value": 7.0}, "ratios": [], "atmosphere": {"raw_string": "", "atmosphere_normalized": ""}}, {"operation_type": "", "operation_details": "stir magnetically while slowly adding ethanol until bright purple solids precipitate", "time": {"raw_string": "", "unit": "", "max_value": null, "min_value": null}, "temperature": {"raw_string": "", "unit": "", "max_value": null, "min_value": null}, "pH": {"raw_string": "", "max_value": null, "min_value": null}, "ratios": [], "atmosphere": {"raw_string": "", "atmosphere_normalized": ""}}, {"operation_type": "", "operation_details": "dry the gel-like sediment overnight in an oven", "time": {"raw_string": "", "unit": "", "max_value": null, "min_value": null}, "temperature": {"raw_string": "100 °C", "unit": "°C", "max_value": 100.0, "min_value": 100.0}, "pH": {"raw_string": "", "max_value": null, "min_value": null}, "ratios": [], "atmosphere": {"raw_string": "", "atmosphere_normalized": ""}}, {"operation_type": "", "operation_details": "anneal the xerogel precursors in a muffle oven with a slow ramp", "time": {"raw_string": "4 h", "unit": "h", "max_value": 4.0, "min_value": 4.0}, "temperature": {"raw_string": "1050 °C", "unit": "°C", "max_value": 1050.0, "min_value": 1050.0}, "pH": {"raw_string": "", "max_value": null, "min_value": null}, "ratios": [], "atmosphere": {"raw_string": "air", "atmosphere_normalized": "Air"}}], "phase_purity": {"impurity_phase": [], "phase_purity_details": "", "classification": "Pure", "characterization_methods": {"characterization_string": [], "characterization_normalized": []}}}
{"protocol": {"doi": "10.1016/j.ceramint.2019.06.140", "target": {"material_string": "Li0.5Al4.99Ce0.01O8", "material_form": "powder", "material_formula": "Li0.5Al4.99Ce0.01O8", "composition": [{"formula": "Li0.5Al4.99Ce0.01O8", "amount": "1", "elements": {"Li": "0.5", "Al": "4.99", "Ce": "0.01", "O": "8"}, "species": {"Li": "0.5", "Al": "4.99", "Ce": "0.01", "O": "8"}}], "additives": [], "is_mixture": false, "phase": "", "oxygen_deficiency": "no", "oxidation_states": {}}, "metal_precursors": [{"material_string": "LiCl", "material_form": "", "material_formula": "LiCl", "composition": [{"formula": "LiCl", "amount": "1", "elements": {"Li": "1", "Cl": "1"}, "species": {"Li": "1", "Cl": "1"}}], "additives": [], "is_mixture": false, "phase": "", "oxygen_deficiency": "no", "oxidation_states": {"Li": [1], "Cl": [-1]}}, {"material_string": "AlCl3:6H2O", "material_form": "", "material_formula": "6H2O", "composition": [{"formula": "H2O", "amount": "6", "elements": {"H": "2", "O": "1"}, "species": {"H2O": "1"}}], "additives": [], "is_mixture": false, "phase": "", "oxygen_deficiency": "no", "oxidation_states": {}}, {"material_string": "cerium nitrate nonahydrate", "material_form": "", "material_formula": "Ce(NO3)4·9H2O", "composition": [{"formula": "Ce(NO3)4", "amount": "1", "elements": {"N": "4", "O": "12", "Ce": "1"}, "species": {"NO3": "4", "Ce": "1"}}, {"formula": "H2O", "amount": "9", "elements": {"H": "2", "O": "1"}, "species": {"H2O": "1"}}], "additives": [], "is_mixture": true, "phase": "", "oxygen_deficiency": "no", "oxidation_states": {"Ce": [4], "N": [5], "O": [-2]}}], "reagents": [{"reagent_string": "distilled water", "reagent_role": "", "pubchem_CID": 962, "iupac_name": "oxidane", "reagent_formula": "H2O", "smiles": "O"}, {"reagent_string": "glucose", "reagent_role": "", "pubchem_CID": 5793, "iupac_name": "(3R,4S,5S,6R)-6-(hydroxymethyl)oxane-2,3,4,5-tetrol", "reagent_formula": "C6H12O6", "smiles": "C([C@@H]1[C@H]([C@@H]([C@H](C(O1)O)O)O)O)O"}]}, "operations": [{"operation_type": "", "operation_details": "dissolve the stoichiometric starting materials in hot distilled water with stirring", "time": {"raw_string": "", "unit": "", "max_value": null, "min_value": null}, "temperature": {"raw_string": "100 °C", "unit": "°C", "max_value": 100.0, "min_value": 100.0}, "pH": {"raw_string": "", "max_value": null, "min_value": null}, "ratios": [{"type": "molar ratio", "description": "Li/Al", "value": "0.1"}], "atmosphere": {"raw_string": "", "atmosphere_normalized": ""}}, {"operation_type": "", "operation_details": "add glucose to promote an organic solution", "time": {"raw_string": "", "unit": "", "max_value": null, "min_value": null}, "temperature": {"raw_string": "", "unit": "", "max_value": null, "min_value": null}, "pH": {"raw_string": "", "max_value": null, "min_value": null}, "ratios": [{"type": "mass ratio", "description": "glucose/metal", "value": "1:1"}], "atmosphere": {"raw_string": "", "atmosphere_normalized": ""}}, {"operation_type": "", "operation_details": "heat the mixture to promote polymerization into a precursor xerogel", "time": {"raw_string": "3 h", "unit": "h", "max_value": 3.0, "min_value": 3.0}, "temperature": {"raw_string": "100 °C", "unit": "°C", "max_value": 100.0, "min_value": 100.0}, "pH": {"raw_string": "", "max_value": null, "min_value": null}, "ratios": [], "atmosphere": {"raw_string": "", "atmosphere_normalized": ""}}, {"operation_type": "", "operation_details": "calcine the precursor in air to fine white powders", "time": {"raw_string": "2 h", "unit": "h", "max_value": 2.0, "min_value": 2.0}, "temperature": {"raw_string": "1000 °C", "unit": "°C", "max_value": 1000.0, "min_value": 1000.0}, "pH": {"raw_string": "", "max_value": null, "min_value": null}, "ratios": [], "atmosphere": {"raw_string": "air", "atmosphere_normalized": "Air"}}], "phase_purity": {"impurity_phase": [{"material_string": "CeO2", "material_form": "", "material_formula": "CeO2", "composition": [{"formula": "CeO2", "amount": "1", "elements": {"Ce": "1", "O": "2"}, "species": {"Ce": "1", "O": "2"}}], "additives": [], "is_mixture": false, "phase": "", "oxygen_deficiency": "no", "oxidation_states": {"Ce": [4], "O": [-2]}}, {"material_string": "Fe3+", "material_form": "", "material_formula": "Fe3", "composition": [{"formula": "Fe3", "amount": "1", "elements": {"Fe": "3"}, "species": {"Fe": "3"}}], "additives": ["Fe3+"], "is_mixture": false, "phase": "", "oxygen_deficiency": "no", "oxidation_states": {"Fe": [0]}}, {"material_string": "Cr3+", "material_form": "", "material_formula": "Cr3", "composition": [{"formula": "Cr3", "amount": "1", "elements": {"Cr": "3"}, "species": {"Cr": "3"}}], "additives": ["Cr3+"], "is_mixture": false, "phase": "", "oxygen_deficiency": "no", "oxidation_states": {"Cr": [0]}}], "phase_purity_details": "", "classification": "Impure", "characterization_methods": {"characterization_string": [], "characterization_normalized": []}}}
