Repository: hackingmaterials/sol-gel-data

# scripts/

Regenerates every numbered table and figure in the manuscript and the Supplementary
Information.

## Contents

- `figures_tables.ipynb` — one section per manuscript item. Table 2, Figure 2 and Figure 3
  are built from `sol_gel_dataset.jsonl`; Tables 3–5, Tables S2–S6 and Figures S1–S4 from
  the validation labels below.
- `validation/` — the human and LLM annotations for the 200-paper validation set:
  paper-level classification labels (`classification_human.jsonl`,
  `classification_LLM.jsonl`), the 286 records extracted by Gemini 3.0 Flash
  (`validation_LLM.jsonl`) and the 279 ground-truth records they are matched against

File: scripts/validation/validation_LLM.jsonl (part 27 of 37)
{"protocol": {"doi": "10.1016/j.jechem.2020.03.057", "target": {"material_string": "Li0.5La0.5TiO3", "material_form": "other", "material_formula": "Li0.5La0.5TiO3", "composition": [{"formula": "Li0.5La0.5TiO3", "amount": "1", "elements": {"Li": "0.5", "La": "0.5", "Ti": "1", "O": "3"}, "species": {"Li": "0.5", "La": "0.5", "TiO3": "1"}}], "additives": [], "is_mixture": false, "phase": "", "oxygen_deficiency": "no", "oxidation_states": {}}, "metal_precursors": [{"material_string": "LiNO3", "material_form": "", "material_formula": "LiNO3", "composition": [{"formula": "LiNO3", "amount": "1", "elements": {"Li": "1", "N": "1", "O": "3"}, "species": {"Li": "1", "NO3": "1"}}], "additives": [], "is_mixture": false, "phase": "", "oxygen_deficiency": "no", "oxidation_states": {"Li": [1], "N": [5], "O": [-2]}}, {"material_string": "La(NO3)3·xH2O", "material_form": "", "material_formula": "La(NO3)3·xH2O", "composition": [{"formula": "La(NO3)3", "amount": "1", "elements": {"N": "3", "O": "9", "La": "1"}, "species": {"NO3": "3", "La": "1"}}, {"formula": "H2O", "amount": "x", "elements": {"H": "2", "O": "1"}, "species": {"H2O": "1"}}], "additives": [], "is_mixture": true, "phase": "", "oxygen_deficiency": "no", "oxidation_states": {"La": [3], "N": [5], "O": [-2]}}, {"material_string": "titanium (IV) isopropoxide", "material_form": "", "material_formula": "Ti(OCH(CH3)2)4", "composition": [{"formula": "Ti(OCH(CH3)2)4", "amount": "1", "elements": {"C": "12", "H": "28", "O": "4", "Ti": "1"}, "species": {"OCH(CH3)2": "4", "Ti": "1"}}], "additives": [], "is_mixture": false, "phase": "", "oxygen_deficiency": "no", "oxidation_states": {"Ti": [4], "O": [-2], "C": [-2], "H": [1]}}], "reagents": [{"reagent_string": "deionized water", "reagent_role": "hydrolysis", "pubchem_CID": 962, "iupac_name": "oxidane", "reagent_formula": "H2O", "smiles": "O"}]}, "operations": [{"operation_type": "mixing", "operation_details": "lithium nitrate and lanthanum nitrate hydrate dissolved in titanium (IV) isopropoxide with 10 mol% excess lithium", "time": {"raw_string": "", "unit": "", "max_value": null, "min_value": null}, "temperature": {"raw_string": "", "unit": "", "max_value": null, "min_value": null}, "pH": {"raw_string": "", "max_value": null, "min_value": null}, "ratios": [], "atmosphere": {"raw_string": "argon", "atmosphere_normalized": "Argon (Ar)"}}, {"operation_type": "mixing", "operation_details": "refluxing in Ar atmosphere", "time": {"raw_string": "2 h", "unit": "h", "max_value": 2.0, "min_value": 2.0}, "temperature": {"raw_string": "", "unit": "", "max_value": null, "min_value": null}, "pH": {"raw_string": "", "max_value": null, "min_value": null}, "ratios": [], "atmosphere": {"raw_string": "argon", "atmosphere_normalized": "Argon (Ar)"}}, {"operation_type": "mixing", "operation_details": "10 mol% deionized water added to accelerate formation of LLTO sols", "time": {"raw_string": "", "unit": "", "max_value": null, "min_value": null}, "temperature": {"raw_string": "", "unit": "", "max_value": null, "min_value": null}, "pH": {"raw_string": "", "max_value": null, "min_value": null}, "ratios": [], "atmosphere": {"raw_string": "", "atmosphere_normalized": ""}}], "phase_purity": {"impurity_phase": [], "phase_purity_details": "amorphous LLTO coating", "classification": "Pure", "characterization_methods": {"characterization_string": ["SEM", "TEM", "EDS", "XRD", "XPS", "EIS"], "characterization_normalized": ["Scanning Electron Microscopy (SEM)", "Transmission Electron Microscopy (TEM)", "Energy Dispersive X-ray Spectroscopy (EDS)", "X-ray Diffraction (XRD)", "X-ray Photoelectron Spectroscopy (XPS)", "Electrochemical Impedance Spectroscopy (EIS)"]}}}
{"protocol": {"doi": "10.1016/j.jechem.2020.03.057", "target": {"material_string": "Li0.5La0.5TiO3:LiNi0.5Co0.3Mn0.2O2", "material_form": "powder", "material_formula": "LiNi0.5Co0.3Mn0.2O2", "composition": [{"formula": "LiNi0.5Co0.3Mn0.2O2", "amount": "1", "elements": {"Li": "1", "Ni": "0.5", "Co": "0.3", "Mn": "0.2", "O": "2"}, "species": {"Li": "1", "Ni": "0.5", "Co": "0.3", "Mn": "0.2", "O": "2"}}], "additives": [], "is_mixture": false, "phase": "", "oxygen_deficiency": "no", "oxidation_states": {}}, "metal_precursors": [{"material_string": "LiNO3", "material_form": "", "material_formula": "LiNO3", "composition": [{"formula": "LiNO3", "amount": "1", "elements": {"Li": "1", "N": "1", "O": "3"}, "species": {"Li": "1", "NO3": "1"}}], "additives": [], "is_mixture": false, "phase": "", "oxygen_deficiency": "no", "oxidation_states": {"Li": [1], "N": [5], "O": [-2]}}, {"material_string": "La(NO3)3·xH2O", "material_form": "", "material_formula": "La(NO3)3·xH2O", "composition": [{"formula": "La(NO3)3", "amount": "1", "elements": {"N": "3", "O": "9", "La": "1"}, "species": {"NO3": "3", "La": "1"}}, {"formula": "H2O", "amount": "x", "elements": {"H": "2", "O": "1"}, "species": {"H2O": "1"}}], "additives": [], "is_mixture": true, "phase": "", "oxygen_deficiency": "no", "oxidation_states": {"La": [3], "N": [5], "O": [-2]}}, {"material_string": "titanium (IV) isopropoxide", "material_form": "", "material_formula": "Ti(OCH(CH3)2)4", "composition": [{"formula": "Ti(OCH(CH3)2)4", "amount": "1", "elements": {"C": "12", "H": "28", "O": "4", "Ti": "1"}, "species": {"OCH(CH3)2": "4", "Ti": "1"}}], "additives": [], "is_mixture": false, "phase": "", "oxygen_deficiency": "no", "oxidation_states": {"Ti": [4], "O": [-2], "C": [-2], "H": [1]}}], "reagents": [{"reagent_string": "LLTO solution", "reagent_role": "unspecified", "pubchem_CID": null, "iupac_name": "", "reagent_formula": "", "smiles": ""}]}, "operations": [{"operation_type": "heating", "operation_details": "NCM532 material dried in vacuum oven", "time": {"raw_string": "24 h", "unit": "h", "max_value": 24.0, "min_value": 24.0}, "temperature": {"raw_string": "80 °C", "unit": "°C", "max_value": 80.0, "min_value": 80.0}, "pH": {"raw_string": "", "max_value": null, "min_value": null}, "ratios": [], "atmosphere": {"raw_string": "vacuum", "atmosphere_normalized": "Vacuum"}}, {"operation_type": "mixing", "operation_details": "dried NCM532 powder added into LLTO solution and mixed under magnetic stirring", "time": {"raw_string": "2 h", "unit": "h", "max_value": 2.0, "min_value": 2.0}, "temperature": {"raw_string": "", "unit": "", "max_value": null, "min_value": null}, "pH": {"raw_string": "", "max_value": null, "min_value": null}, "ratios": [{"type": "mass to molar ratio", "description": "NCM532/LLTO", "value": "1 g / 0.25 mmol"}], "atmosphere": {"raw_string": "", "atmosphere_normalized": ""}}, {"operation_type": "mixing", "operation_details": "shifted to thermostatic bath for gel formation", "time": {"raw_string": "", "unit": "", "max_value": null, "min_value": null}, "temperature": {"raw_string": "80 °C", "unit": "°C", "max_value": 80.0, "min_value": 80.0}, "pH": {"raw_string": "", "max_value": null, "min_value": null}, "ratios": [], "atmosphere": {"raw_string": "", "atmosphere_normalized": ""}}, {"operation_type": "heating", "operation_details": "heat-treated to remove residual solvent", "time": {"raw_string": "12 h", "unit": "h", "max_value": 12.0, "min_value": 12.0}, "temperature": {"raw_string": "150 °C", "unit": "°C", "max_value": 150.0, "min_value": 150.0}, "pH": {"raw_string": "", "max_value": null, "min_value": null}, "ratios": [], "atmosphere": {"raw_string": "air", "atmosphere_normalized": "Air"}}, {"operation_type": "heating", "operation_details": "sintering the powder", "time": {"raw_string": "3 h", "unit": "h", "max_value": 3.0, "min_value": 3.0}, "temperature": {"raw_string": "400 °C", "unit": "°C", "max_value": 400.0, "min_value": 400.0}, "pH": {"raw_string": "", "max_value": null, "min_value": null}, "ratios": [], "atmosphere": {"raw_string": "", "atmosphere_normalized": ""}}], "phase_purity": {"impurity_phase": [], "phase_purity_details": "structure of LLTO coating is amorphous; incorporating LLTO does not affect the NCM532 crystal structure", "classification": "Pure", "characterization_methods": {"characterization_string": ["SEM", "TEM", "EDS", "XRD", "XPS", "EIS", "GITT", "CV"], "characterization_normalized": ["Scanning Electron Microscopy (SEM)", "Transmission Electron Microscopy (TEM)", "Energy Dispersive X-ray Spectroscopy (EDS)", "X-ray Diffraction (XRD)", "X-ray Photoelectron Spectroscopy (XPS)", "Electrochemical Impedance Spectroscopy (EIS)", "Cyclic Voltammetry (CV)"]}}}
{"protocol": {"doi": "10.1016/j.surfcoat.2018.11.099", "target": {"material_string": "YBa2Cu3O7-x", "material_form": "thin film", "material_formula": "YBa2Cu3O7", "composition": [{"formula": "YBa2Cu3O7", "amount": "1", "elements": {"Y": "1", "Ba": "2", "Cu": "3", "O": "7"}, "species": {"Y": "1", "Ba": "2", "Cu": "3", "O": "7"}}], "additives": [], "is_mixture": false, "phase": "", "oxygen_deficiency": "yes", "oxidation_states": {"Y": [3], "Ba": [2], "Cu": [2, 3], "O": [-2]}}, "metal_precursors": [{"material_string": "Y(CH3COO)3·4H2O", "material_form": "", "material_formula": "Y(CH3COO)3·4H2O", "composition": [{"formula": "Y(CH3COO)3", "amount": "1", "elements": {"C": "6", "H": "9", "O": "6", "Y": "1"}, "species": {"CH3COO": "3", "Y": "1"}}, {"formula": "H2O", "amount": "4", "elements": {"H": "2", "O": "1"}, "species": {"H2O": "1"}}], "additives": [], "is_mixture": true, "phase": "", "oxygen_deficiency": "no", "oxidation_states": {"Y": [3], "C": [0], "H": [1], "O": [-2]}}, {"material_string": "Ba(CF3COO)2⋅1·91H2O", "material_form": "", "material_formula": "", "composition": [], "additives": [], "is_mixture": false, "phase": "", "oxygen_deficiency": "no", "oxidation_states": {}}, {"material_string": "Cu(CH3COO)2", "material_form": "", "material_formula": "Cu(CH3COO)2", "composition": [{"formula": "Cu(CH3COO)2", "amount": "1", "elements": {"C": "4", "H": "6", "O": "4", "Cu": "1"}, "species": {"CH3COO": "2", "Cu": "1"}}], "additives": [], "is_mixture": false, "phase": "", "oxygen_deficiency": "no", "oxidation_states": {"Cu": [2], "C": [0], "H": [1], "O": [-2]}}], "reagents": [{"reagent_string": "methanol", "reagent_role": "solvent", "pubchem_CID": 887, "iupac_name": "methanol", "reagent_formula": "CH4O", "smiles": "CO"}]}, "operations": [{"operation_type": "mixing", "operation_details": "precursor solution prepared by water-free method with stoichiometry 1:2:3", "time": {"raw_string": "", "unit": "", "max_value": null, "min_value": null}, "temperature": {"raw_string": "", "unit": "", "max_value": null, "min_value": null}, "pH": {"raw_string": "", "max_value": null, "min_value": null}, "ratios": [{"type": "molar ratio", "description": "Y:Ba:Cu", "value": "1:2:3"}, {"type": "molar concentration", "description": "total metal ions", "value": "2.0 mol/L"}], "atmosphere": {"raw_string": "", "atmosphere_normalized": ""}}, {"operation_type": "deposition", "operation_details": "spin-coated on LAO substrate at 4500 rpm for 60 s", "time": {"raw_string": "60 s", "unit": "s", "max_value": 60.0, "min_value": 60.0}, "temperature": {"raw_string": "", "unit": "", "max_value": null, "min_value": null}, "pH": {"raw_string": "", "max_value": null, "min_value": null}, "ratios": [], "atmosphere": {"raw_string": "", "atmosphere_normalized": ""}}, {"operation_type": "heating", "operation_details": "pyrolysis", "time": {"raw_string": "", "unit": "", "max_value": null, "min_value": null}, "temperature": {"raw_string": "400 °C", "unit": "°C", "max_value": 400.0, "min_value": 400.0}, "pH": {"raw_string": "", "max_value": null, "min_value": null}, "ratios": [], "atmosphere": {"raw_string": "", "atmosphere_normalized": ""}}, {"operation_type": "heating", "operation_details": "crystallization", "time": {"raw_string": "70 min", "unit": "min", "max_value": 70.0, "min_value": 70.0}, "temperature": {"raw_string": "720 °C", "unit": "°C", "max_value": 720.0, "min_value": 720.0}, "pH": {"raw_string": "", "max_value": null, "min_value": null}, "ratios": [], "atmosphere": {"raw_string": "", "atmosphere_normalized": ""}}, {"operation_type": "heating", "operation_details": "oxygenation", "time": {"raw_string": "", "unit": "", "max_value": null, "min_value": null}, "temperature": {"raw_string": "450 °C", "unit": "°C", "max_value": 450.0, "min_value": 450.0}, "pH": {"raw_string": "", "max_value": null, "min_value": null}, "ratios": [], "atmosphere": {"raw_string": "", "atmosphere_normalized": ""}}], "phase_purity": {"impurity_phase": [], "phase_purity_details": "no Pb element remaining in the final YBCO thin films; suppression of a/b-axis oriented grains", "classification": "Pure", "characterization_methods": {"characterization_string": ["SEM", "SQUID", "in situ resistance measurement"], "characterization_normalized": ["Scanning Electron Microscopy (SEM)", "SQUID Magnetometry"]}}}
{"protocol": {"doi": "10.1016/j.surfcoat.2018.11.099", "target": {"material_string": "YBa2Cu3O7-x", "material_form": "thin film", "material_formula": "YBa2Cu3O7", "composition": [{"formula": "YBa2Cu3O7", "amount": "1", "elements": {"Y": "1", "Ba": "2", "Cu": "3", "O": "7"}, "species": {"Y": "1", "Ba": "2", "Cu": "3", "O": "7"}}], "additives": [], "is_mixture": false, "phase": "", "oxygen_deficiency": "yes", "oxidation_states": {"Y": [3], "Ba": [2], "Cu": [2, 3], "O": [-2]}}, "metal_precursors": [{"material_string": "Y(CH3COO)3·4H2O", "material_form": "", "material_formula": "Y(CH3COO)3·4H2O", "composition": [{"formula": "Y(CH3COO)3", "amount": "1", "elements": {"C": "6", "H": "9", "O": "6", "Y": "1"}, "species": {"CH3COO": "3", "Y": "1"}}, {"formula": "H2O", "amount": "4", "elements": {"H": "2", "O": "1"}, "species": {"H2O": "1"}}], "additives": [], "is_mixture": true, "phase": "", "oxygen_deficiency": "no", "oxidation_states": {"Y": [3], "C": [0], "H": [1], "O": [-2]}}, {"material_string": "Ba(CF3COO)2⋅1·91H2O", "material_form": "", "material_formula": "", "composition": [], "additives": [], "is_mixture": false, "phase": "", "oxygen_deficiency": "no", "oxidation_states": {}}, {"material_string": "Cu(CH3COO)2", "material_form": "", "material_formula": "Cu(CH3COO)2", "composition": [{"formula": "Cu(CH3COO)2", "amount": "1", "elements": {"C": "4", "H": "6", "O": "4", "Cu": "1"}, "species": {"CH3COO": "2", "Cu": "1"}}], "additives": [], "is_mixture": false, "phase": "", "oxygen_deficiency": "no", "oxidation_states": {"Cu": [2], "C": [0], "H": [1], "O": [-2]}}, {"material_string": "Pb(CH3COO)2·3H2O", "material_form": "", "material_formula": "Pb(CH3COO)2·3H2O", "composition": [{"formula": "Pb(CH3COO)2", "amount": "1", "elements": {"C": "4", "H": "6", "O": "4", "Pb": "1"}, "species": {"CH3COO": "2", "Pb": "1"}}, {"formula": "H2O", "amount": "3", "elements": {"H": "2", "O": "1"}, "species": {"H2O": "1"}}], "additives": [], "is_mixture": true, "phase": "", "oxygen_deficiency": "no", "oxidation_states": {"Pb": [2], "C": [0], "H": [1], "O": [-2]}}], "reagents": [{"reagent_string": "methanol", "reagent_role": "solvent", "pubchem_CID": 887, "iupac_name": "methanol", "reagent_formula": "CH4O", "smiles": "CO"}]}, "operations": [{"operation_type": "mixing", "operation_details": "precursor solution prepared with 1% lead acetate weight percentage relative to total metal salts", "time": {"raw_string": "", "unit": "", "max_value": null, "min_value": null}, "temperature": {"raw_string": "", "unit": "", "max_value": null, "min_value": null}, "pH": {"raw_string": "", "max_value": null, "min_value": null}, "ratios": [{"type": "molar ratio", "description": "Y:Ba:Cu", "value": "1:2:3"}, {"type": "molar concentration", "description": "total metal ions", "value": "2.0 mol/L"}, {"type": "weight percentage", "description": "Pb(CH3COO)2⋅3H2O", "value": "1%"}], "atmosphere": {"raw_string": "", "atmosphere_normalized": ""}}, {"operation_type": "deposition", "operation_details": "spin-coated on LAO substrate at 4500 rpm for 60 s", "time": {"raw_string": "60 s", "unit": "s", "max_value": 60.0, "min_value": 60.0}, "temperature": {"raw_string": "", "unit": "", "max_value": null, "min_value": null}, "pH": {"raw_string": "", "max_value": null, "min_value": null}, "ratios": [], "atmosphere": {"raw_string": "", "atmosphere_normalized": ""}}, {"operation_type": "heating", "operation_details": "pyrolysis", "time": {"raw_string": "", "unit": "", "max_value": null, "min_value": null}, "temperature": {"raw_string": "400 °C", "unit": "°C", "max_value": 400.0, "min_value": 400.0}, "pH": {"raw_string": "", "max_value": null, "min_value": null}, "ratios": [], "atmosphere": {"raw_string": "", "atmosphere_normalized": ""}}, {"operation_type": "heating", "operation_details": "crystallization", "time": {"raw_string": "70 min", "unit": "min", "max_value": 70.0, "min_value": 70.0}, "temperature": {"raw_string": "820 °C", "unit": "°C", "max_value": 820.0, "min_value": 820.0}, "pH": {"raw_string": "", "max_value": null, "min_value": null}, "ratios": [], "atmosphere": {"raw_string": "", "atmosphere_normalized": ""}}, {"operation_type": "heating", "operation_details": "oxygenation", "time": {"raw_string": "", "unit": "", "max_value": null, "min_value": null}, "temperature": {"raw_string": "450 °C", "unit": "°C", "max_value": 450.0, "min_value": 450.0}, "pH": {"raw_string": "", "max_value": null, "min_value": null}, "ratios": [], "atmosphere": {"raw_string": "", "atmosphere_normalized": ""}}], "phase_purity": {"impurity_phase": [], "phase_purity_details": "no Pb element remaining in the final YBCO thin films; suppression of a/b-axis oriented grains", "classification": "Pure", "characterization_methods": {"characterization_string": ["SEM", "SQUID", "in situ resistance measurement"], "characterization_normalized": ["Scanning Electron Microscopy (SEM)", "SQUID Magnetometry"]}}}
{"protocol": {"doi": "10.1016/j.surfcoat.2018.11.099", "target": {"material_string": "YBa2Cu3O7-x", "material_form": "thin film", "material_formula": "YBa2Cu3O7", "composition": [{"formula": "YBa2Cu3O7", "amount": "1", "elements": {"Y": "1", "Ba": "2", "Cu": "3", "O": "7"}, "species": {"Y": "1", "Ba": "2", "Cu": "3", "O": "7"}}], "additives": [], "is_mixture": false, "phase": "", "oxygen_deficiency": "yes", "oxidation_states": {"Y": [3], "Ba": [2], "Cu": [2, 3], "O": [-2]}}, "metal_precursors": [{"material_string": "Y(CH3COO)3·4H2O", "material_form": "", "material_formula": "Y(CH3COO)3·4H2O", "composition": [{"formula": "Y(CH3COO)3", "amount": "1", "elements": {"C": "6", "H": "9", "O": "6", "Y": "1"}, "species": {"CH3COO": "3", "Y": "1"}}, {"formula": "H2O", "amount": "4", "elements": {"H": "2", "O": "1"}, "species": {"H2O": "1"}}], "additives": [], "is_mixture": true, "phase": "", "oxygen_deficiency": "no", "oxidation_states": {"Y": [3], "C": [0], "H": [1], "O": [-2]}}, {"material_string": "Ba(CF3COO)2⋅1·91H2O", "material_form": "", "material_formula": "", "composition": [], "additives": [], "is_mixture": false, "phase": "", "oxygen_deficiency": "no", "oxidation_states": {}}, {"material_string": "Cu(CH3COO)2", "material_form": "", "material_formula": "Cu(CH3COO)2", "composition": [{"formula": "Cu(CH3COO)2", "amount": "1", "elements": {"C": "4", "H": "6", "O": "4", "Cu": "1"}, "species": {"CH3COO": "2", "Cu": "1"}}], "additives": [], "is_mixture": false, "phase": "", "oxygen_deficiency": "no", "oxidation_states": {"Cu": [2], "C": [0], "H": [1], "O": [-2]}}, {"material_string": "Pb(CH3COO)2·3H2O", "material_form": "", "material_formula": "Pb(CH3COO)2·3H2O", "composition": [{"formula": "Pb(CH3COO)2", "amount": "1", "elements": {"C": "4", "H": "6", "O": "4", "Pb": "1"}, "species": {"CH3COO": "2", "Pb": "1"}}, {"formula": "H2O", "amount": "3", "elements": {"H": "2", "O": "1"}, "species": {"H2O": "1"}}], "additives": [], "is_mixture": true, "phase": "", "oxygen_deficiency": "no", "oxidation_states": {"Pb": [2], "C": [0], "H": [1], "O": [-2]}}], "reagents": [{"reagent_string": "methanol", "reagent_role": "solvent", "pubchem_CID": 887, "iupac_name": "methanol", "reagent_formula": "CH4O", "smiles": "CO"}]}, "operations": [{"operation_type": "mixing", "operation_details": "precursor solution prepared with 2% lead acetate weight percentage relative to total metal salts", "time": {"raw_string": "", "unit": "", "max_value": null, "min_value": null}, "temperature": {"raw_string": "", "unit": "", "max_value": null, "min_value": null}, "pH": {"raw_string": "", "max_value": null, "min_value": null}, "ratios": [{"type": "molar ratio", "description": "Y:Ba:Cu", "value": "1:2:3"}, {"type": "molar concentration", "description": "total metal ions", "value": "2.0 mol/L"}, {"type": "weight percentage", "description": "Pb(CH3COO)2⋅3H2O", "value": "2%"}], "atmosphere": {"raw_string": "", "atmosphere_normalized": ""}}, {"operation_type": "deposition", "operation_details": "spin-coated on LAO substrate at 4500 rpm for 60 s", "time": {"raw_string": "60 s", "unit": "s", "max_value": 60.0, "min_value": 60.0}, "temperature": {"raw_string": "", "unit": "", "max_value": null, "min_value": null}, "pH": {"raw_string": "", "max_value": null, "min_value": null}, "ratios": [], "atmosphere": {"raw_string": "", "atmosphere_normalized": ""}}, {"operation_type": "heating", "operation_details": "pyrolysis", "time": {"raw_string": "", "unit": "", "max_value": null, "min_value": null}, "temperature": {"raw_string": "400 °C", "unit": "°C", "max_value": 400.0, "min_value": 400.0}, "pH": {"raw_string": "", "max_value": null, "min_value": null}, "ratios": [], "atmosphere": {"raw_string": "", "atmosphere_normalized": ""}}, {"operation_type": "heating", "operation_details": "crystallization", "time": {"raw_string": "70 min", "unit": "min", "max_value": 70.0, "min_value": 70.0}, "temperature": {"raw_string": "820 °C", "unit": "°C", "max_value": 820.0, "min_value": 820.0}, "pH": {"raw_string": "", "max_value": null, "min_value": null}, "ratios": [], "atmosphere": {"raw_string": "", "atmosphere_normalized": ""}}, {"operation_type": "heating", "operation_details": "oxygenation", "time": {"raw_string": "", "unit": "", "max_value": null, "min_value": null}, "temperature": {"raw_string": "450 °C", "unit": "°C", "max_value": 450.0, "min_value": 450.0}, "pH": {"raw_string": "", "max_value": null, "min_value": null}, "ratios": [], "atmosphere": {"raw_string": "", "atmosphere_normalized": ""}}], "phase_purity": {"impurity_phase": [], "phase_purity_details": "no Pb element remaining in the final YBCO thin films; suppression of a/b-axis oriented grains", "classification": "Pure", "characterization_methods": {"characterization_string": ["SEM", "SQUID", "in situ resistance measurement"], "characterization_normalized": ["Scanning Electron Microscopy (SEM)", "SQUID Magnetometry"]}}}
{"protocol": {"doi": "10.1016/j.surfcoat.2018.11.099", "target": {"material_string": "YBa2Cu3O7-x", "material_form": "thin film", "material_formula": "YBa2Cu3O7", "composition": [{"formula": "YBa2Cu3O7", "amount": "1", "elements": {"Y": "1", "Ba": "2", "Cu": "3", "O": "7"}, "species": {"Y": "1", "Ba": "2", "Cu": "3", "O": "7"}}], "additives": [], "is_mixture": false, "phase": "", "oxygen_deficiency": "yes", "oxidation_states": {"Y": [3], "Ba": [2], "Cu": [2, 3], "O": [-2]}}, "metal_precursors": [{"material_string": "Y(CH3COO)3·4H2O", "material_form": "", "material_formula": "Y(CH3COO)3·4H2O", "composition": [{"formula": "Y(CH3COO)3", "amount": "1", "elements": {"C": "6", "H": "9", "O": "6", "Y": "1"}, "species": {"CH3COO": "3", "Y": "1"}}, {"formula": "H2O", "amount": "4", "elements": {"H": "2", "O": "1"}, "species": {"H2O": "1"}}], "additives": [], "is_mixture": true, "phase": "", "oxygen_deficiency": "no", "oxidation_states": {"Y": [3], "C": [0], "H": [1], "O": [-2]}}, {"material_string": "Ba(CF3COO)2⋅1·91H2O", "material_form": "", "material_formula": "", "composition": [], "additives": [], "is_mixture": false, "phase": "", "oxygen_deficiency": "no", "oxidation_states": {}}, {"material_string": "Cu(CH3COO)2", "material_form": "", "material_formula": "Cu(CH3COO)2", "composition": [{"formula": "Cu(CH3COO)2", "amount": "1", "elements": {"C": "4", "H": "6", "O": "4", "Cu": "1"}, "species": {"CH3COO": "2", "Cu": "1"}}], "additives": [], "is_mixture": false, "phase": "", "oxygen_deficiency": "no", "oxidation_states": {"Cu": [2], "C": [0], "H": [1], "O": [-2]}}, {"material_string": "Pb(CH3COO)2·3H2O", "material_form": "", "material_formula": "Pb(CH3COO)2·3H2O", "composition": [{"formula": "Pb(CH3COO)2", "amount": "1", "elements": {"C": "4", "H": "6", "O": "4", "Pb": "1"}, "species": {"CH3COO": "2", "Pb": "1"}}, {"formula": "H2O", "amount": "3", "elements": {"H": "2", "O": "1"}, "species": {"H2O": "1"}}], "additives": [], "is_mixture": true, "phase": "", "oxygen_deficiency": "no", "oxidation_states": {"Pb": [2], "C": [0], "H": [1], "O": [-2]}}], "reagents": [{"reagent_string": "methanol", "reagent_role": "solvent", "pubchem_CID": 887, "iupac_name": "methanol", "reagent_formula": "CH4O", "smiles": "CO"}]}, "operations": [{"operation_type": "mixing", "operation_details": "precursor solution prepared with 3% lead acetate weight percentage relative to total metal salts", "time": {"raw_string": "", "unit": "", "max_value": null, "min_value": null}, "temperature": {"raw_string": "", "unit": "", "max_value": null, "min_value": null}, "pH": {"raw_string": "", "max_value": null, "min_value": null}, "ratios": [{"type": "molar ratio", "description": "Y:Ba:Cu", "value": "1:2:3"}, {"type": "molar concentration", "description": "total metal ions", "value": "2.0 mol/L"}, {"type": "weight percentage", "description": "Pb(CH3COO)2⋅3H2O", "value": "3%"}], "atmosphere": {"raw_string": "", "atmosphere_normalized": ""}}, {"operation_type": "deposition", "operation_details": "spin-coated on LAO substrate at 4500 rpm for 60 s", "time": {"raw_string": "60 s", "unit": "s", "max_value": 60.0, "min_value": 60.0}, "temperature": {"raw_string": "", "unit": "", "max_value": null, "min_value": null}, "pH": {"raw_string": "", "max_value": null, "min_value": null}, "ratios": [], "atmosphere": {"raw_string": "", "atmosphere_normalized": ""}}, {"operation_type": "heating", "operation_details": "pyrolysis", "time": {"raw_string": "", "unit": "", "max_value": null, "min_value": null}, "temperature": {"raw_string": "400 °C", "unit": "°C", "max_value": 400.0, "min_value": 400.0}, "pH": {"raw_string": "", "max_value": null, "min_value": null}, "ratios": [], "atmosphere": {"raw_string": "", "atmosphere_normalized": ""}}, {"operation_type": "heating", "operation_details": "crystallization", "time": {"raw_string": "70 min", "unit": "min", "max_value": 70.0, "min_value": 70.0}, "temperature": {"raw_string": "820 °C", "unit": "°C", "max_value": 820.0, "min_value": 820.0}, "pH": {"raw_string": "", "max_value": null, "min_value": null}, "ratios": [], "atmosphere": {"raw_string": "", "atmosphere_normalized": ""}}, {"operation_type": "heating", "operation_details": "oxygenation", "time": {"raw_string": "", "unit": "", "max_value": null, "min_value": null}, "temperature": {"raw_string": "450 °C", "unit": "°C", "max_value": 450.0, "min_value": 450.0}, "pH": {"raw_string": "", "max_value": null, "min_value": null}, "ratios": [], "atmosphere": {"raw_string": "", "atmosphere_normalized": ""}}], "phase_purity": {"impurity_phase": [], "phase_purity_details": "no Pb element remaining in the final YBCO thin films; suppression of a/b-axis oriented grains", "classification": "Pure", "characterization_methods": {"characterization_string": ["SEM", "SQUID", "in situ resistance measurement"], "characterization_normalized": ["Scanning Electron Microscopy (SEM)", "SQUID Magnetometry"]}}}
{"protocol": {"doi": "10.1016/j.ssi.2015.11.016", "target": {"material_string": "Ce0.85Sm0.15O1.925", "material_form": "powder", "material_formula": "Ce0.85Sm0.15O1.925", "composition": [{"formula": "Ce0.85Sm0.15O1.925", "amount": "1", "elements": {"Ce": "0.85", "Sm": "0.15", "O": "1.925"}, "species": {"Ce": "0.85", "Sm": "0.15", "O": "1.925"}}], "additives": [], "is_mixture": false, "phase": "", "oxygen_deficiency": "no", "oxidation_states": {}}, "metal_precursors": [{"material_string": "Ce(NO3)3·6H2O", "material_form": "", "material_formula": "Ce(NO3)3·6H2O", "composition": [{"formula": "Ce(NO3)3", "amount": "1", "elements": {"N": "3", "O": "9", "Ce": "1"}, "species": {"NO3": "3", "Ce": "1"}}, {"formula": "H2O", "amount": "6", "elements": {"H": "2", "O": "1"}, "species": {"H2O": "1"}}], "additives": [], "is_mixture": true, "phase": "", "oxygen_deficiency": "no", "oxidation_states": {"Ce": [3], "N": [5], "O": [-2]}}, {"material_string": "Sm2O3", "material_form": "", "material_formula": "Sm2O3", "composition": [{"formula": "Sm2O3", "amount": "1", "elements": {"Sm": "2", "O": "3"}, "species": {"Sm": "2", "O": "3"}}], "additives": [], "is_mixture": false, "phase": "", "oxygen_deficiency": "no", "oxidation_states": {"Sm": [3], "O": [-2]}}], "reagents": [{"reagent_string": "deionized water", "reagent_role": "solvent", "pubchem_CID": 962, "iupac_name": "oxidane", "reagent_formula": "H2O", "smiles": "O"}, {"reagent_string": "nitric acid", "reagent_role": "solvent", "pubchem_CID": 944, "iupac_name": "nitric acid", "reagent_formula": "HNO3", "smiles": "[N+](=O)(O)[O-]"}, {"reagent_string": "glycine", "reagent_role": "unspecified", "pubchem_CID": 750, "iupac_name": "2-aminoacetic acid", "reagent_formula": "C2H5NO2", "smiles": "C(C(=O)O)N"}]}, "operations": [{"operation_type": "mixing", "operation_details": "Stoichiometric amounts of Ce(NO3)3·6H2O and Sm2O3 dissolved in deionized water and dilute nitric acid respectively, then mixed", "time": {"raw_string": "", "unit": "", "max_value": null, "min_value": null}, "temperature": {"raw_string": "", "unit": "", "max_value": null, "min_value": null}, "pH": {"raw_string": "", "max_value": null, "min_value": null}, "ratios": [], "atmosphere": {"raw_string": "", "atmosphere_normalized": ""}}, {"operation_type": "mixing", "operation_details": "Glycine added to the solution", "time": {"raw_string": "", "unit": "", "max_value": null, "min_value": null}, "temperature": {"raw_string": "", "unit": "", "max_value": null, "min_value": null}, "pH": {"raw_string": "", "max_value": null, "min_value": null}, "ratios": [{"type": "molar ratio", "description": "metal ion to glycine", "value": "1:1.9"}], "atmosphere": {"raw_string": "", "atmosphere_normalized": ""}}, {"operation_type": "heating", "operation_details": "Combustion in a glass beaker on a hotplate; solvent evaporated to form gel followed by spontaneous ignition", "time": {"raw_string": "", "unit": "", "max_value": null, "min_value": null}, "temperature": {"raw_string": "", "unit": "", "max_value": null, "min_value": null}, "pH": {"raw_string": "", "max_value": null, "min_value": null}, "ratios": [], "atmosphere": {"raw_string": "", "atmosphere_normalized": ""}}, {"operation_type": "heating", "operation_details": "calcined to remove carbon residues", "time": {"raw_string": "6 h", "unit": "h", "max_value": 6.0, "min_value": 6.0}, "temperature": {"raw_string": "600 °C", "unit": "°C", "max_value": 600.0, "min_value": 600.0}, "pH": {"raw_string": "", "max_value": null, "min_value": null}, "ratios": [], "atmosphere": {"raw_string": "", "atmosphere_normalized": ""}}], "phase_purity": {"impurity_phase": [], "phase_purity_details": "pure SDC powders", "classification": "Pure", "characterization_methods": {"characterization_string": ["XRD", "SEM", "XPS"], "characterization_normalized": ["X-ray Diffraction (XRD)", "Scanning Electron Microscopy (SEM)", "X-ray Photoelectron Spectroscopy (XPS)"]}}}
{"protocol": {"doi": "10.1016/j.ssi.2015.11.016", "target": {"material_string": "NiO", "material_form": "powder", "material_formula": "NiO", "composition": [{"formula": "NiO", "amount": "1", "elements": {"Ni": "1", "O": "1"}, "species": {"Ni": "1", "O": "1"}}], "additives": [], "is_mixture": false, "phase": "", "oxygen_deficiency": "no", "oxidation_states": {"Ni": [2], "O": [-2]}}, "metal_precursors": [{"material_string": "Ni(NO3)2·6H2O", "material_form": "", "material_formula": "Ni(NO3)2·6H2O", "composition": [{"formula": "Ni(NO3)2", "amount": "1", "elements": {"N": "2", "O": "6", "Ni": "1"}, "species": {"NO3": "2", "Ni": "1"}}, {"formula": "H2O", "amount": "6", "elements": {"H": "2", "O": "1"}, "species": {"H2O": "1"}}], "additives": [], "is_mixture": true, "phase": "", "oxygen_deficiency": "no", "oxidation_states": {"Ni": [2], "N": [5], "O": [-2]}}], "reagents": [{"reagent_string": "deionized water", "reagent_role": "solvent", "pubchem_CID": 962, "iupac_name": "oxidane", "reagent_formula": "H2O", "smiles": "O"}, {"reagent_string": "glycine", "reagent_role": "unspecified", "pubchem_CID": 750, "iupac_name": "2-aminoacetic acid", "reagent_formula": "C2H5NO2", "smiles": "C(C(=O)O)N"}]}, "operations": [{"operation_type": "mixing", "operation_details": "Ni(NO3)2·6H2O dissolved in deionized water", "time": {"raw_string": "", "unit": "", "max_value": null, "min_value": null}, "temperature": {"raw_string": "", "unit": "", "max_value": null, "min_value": null}, "pH": {"raw_string": "", "max_value": null, "min_value": null}, "ratios": [], "atmosphere": {"raw_string": "", "atmosphere_normalized": ""}}, {"operation_type": "mixing", "operation_details": "Glycine added to the solution", "time": {"raw_string": "", "unit": "", "max_value": null, "min_value": null}, "temperature": {"raw_string": "", "unit": "", "max_value": null, "min_value": null}, "pH": {"raw_string": "", "max_value": null, "min_value": null}, "ratios": [{"type": "molar ratio", "description": "metal ion to glycine", "value": "1:1.9"}], "atmosphere": {"raw_string": "", "atmosphere_normalized": ""}}, {"operation_type": "heating", "operation_details": "Combustion on a hotplate; solvent evaporated to form gel followed by spontaneous ignition", "time": {"raw_string": "", "unit": "", "max_value": null, "min_value": null}, "temperature": {"raw_string": "", "unit": "", "max_value": null, "min_value": null}, "pH": {"raw_string": "", "max_value": null, "min_value": null}, "ratios": [], "atmosphere": {"raw_string": "", "atmosphere_normalized": ""}}, {"operation_type": "heating", "operation_details": "fired to remove carbon residues", "time": {"raw_string": "4 h", "unit": "h", "max_value": 4.0, "min_value": 4.0}, "temperature": {"raw_string": "600 °C", "unit": "°C", "max_value": 600.0, "min_value": 600.0}, "pH": {"raw_string": "", "max_value": null, "min_value": null}, "ratios": [], "atmosphere": {"raw_string": "", "atmosphere_normalized": ""}}], "phase_purity": {"impurity_phase": [], "phase_purity_details": "single FCC phase structure with no detectable impurity phases", "classification": "Pure", "characterization_methods": {"characterization_string": ["XRD", "SEM", "XPS"], "characterization_normalized": ["X-ray Diffraction (XRD)", "Scanning Electron Microscopy (SEM)", "X-ray Photoelectron Spectroscopy (XPS)"]}}}
{"protocol": {"doi": "10.1016/j.ssi.2015.11.016", "target": {"material_string": "Ni0.95Cu0.05O", "material_form": "powder", "material_formula": "Ni0.95Cu0.05O", "composition": [{"formula": "Ni0.95Cu0.05O", "amount": "1", "elements": {"Ni": "0.95", "Cu": "0.05", "O": "1"}, "species": {"Ni": "0.95", "Cu": "0.05", "O": "1"}}], "additives": [], "is_mixture": false, "phase": "", "oxygen_deficiency": "no", "oxidation_states": {}}, "metal_precursors": [{"material_string": "Ni(NO3)2·6H2O", "material_form": "", "material_formula": "Ni(NO3)2·6H2O", "composition": [{"formula": "Ni(NO3)2", "amount": "1", "elements": {"N": "2", "O": "6", "Ni": "1"}, "species": {"NO3": "2", "Ni": "1"}}, {"formula": "H2O", "amount": "6", "elements": {"H": "2", "O": "1"}, "species": {"H2O": "1"}}], "additives": [], "is_mixture": true, "phase": "", "oxygen_deficiency": "no", "oxidation_states": {"Ni": [2], "N": [5], "O": [-2]}}, {"material_string": "Cu(NO3)2·3H2O", "material_form": "", "material_formula": "Cu(NO3)2·3H2O", "composition": [{"formula": "Cu(NO3)2", "amount": "1", "elements": {"N": "2", "O": "6", "Cu": "1"}, "species": {"NO3": "2", "Cu": "1"}}, {"formula": "H2O", "amount": "3", "elements": {"H": "2", "O": "1"}, "species": {"H2O": "1"}}], "additives": [], "is_mixture": true, "phase": "", "oxygen_deficiency": "no", "oxidation_states": {"Cu": [2], "N": [5], "O": [-2]}}], "reagents": [{"reagent_string": "deionized water", "reagent_role": "solvent", "pubchem_CID": 962, "iupac_name": "oxidane", "reagent_formula": "H2O", "smiles": "O"}, {"reagent_string": "glycine", "reagent_role": "unspecified", "pubchem_CID": 750, "iupac_name": "2-aminoacetic acid", "reagent_formula": "C2H5NO2", "smiles": "C(C(=O)O)N"}]}, "operations": [{"operation_type": "mixing", "operation_details": "Stoichiometric amounts of Ni(NO3)2·6H2O and Cu(NO3)2·3H2O dissolved in deionized water", "time": {"raw_string": "", "unit": "", "max_value": null, "min_value": null}, "temperature": {"raw_string": "", "unit": "", "max_value": null, "min_value": null}, "pH": {"raw_string": "", "max_value": null, "min_value": null}, "ratios": [], "atmosphere": {"raw_string": "", "atmosphere_normalized": ""}}, {"operation_type": "mixing", "operation_details": "Glycine added to the solution", "time": {"raw_string": "", "unit": "", "max_value": null, "min_value": null}, "temperature": {"raw_string": "", "unit": "", "max_value": null, "min_value": null}, "pH": {"raw_string": "", "max_value": null, "min_value": null}, "ratios": [{"type": "molar ratio", "description": "metal ion to glycine", "value": "1:1.9"}], "atmosphere": {"raw_string": "", "atmosphere_normalized": ""}}, {"operation_type": "heating", "operation_details": "Combustion on a hotplate; solvent evaporated to form gel followed by spontaneous ignition", "time": {"raw_string": "", "unit": "", "max_value": null, "min_value": null}, "temperature": {"raw_string": "", "unit": "", "max_value": null, "min_value": null}, "pH": {"raw_string": "", "max_value": null, "min_value": null}, "ratios": [], "atmosphere": {"raw_string": "", "atmosphere_normalized": ""}}, {"operation_type": "heating", "operation_details": "fired to remove carbon residues", "time": {"raw_string": "4 h", "unit": "h", "max_value": 4.0, "min_value": 4.0}, "temperature": {"raw_string": "600 °C", "unit": "°C", "max_value": 600.0, "min_value": 600.0}, "pH": {"raw_string": "", "max_value": null, "min_value": null}, "ratios": [], "atmosphere": {"raw_string": "", "atmosphere_normalized": ""}}], "phase_purity": {"impurity_phase": [], "phase_purity_details": "no detectable impurity phases", "classification": "Pure", "characterization_methods": {"characterization_string": ["XRD", "SEM", "XPS"], "characterization_normalized": ["X-ray Diffraction (XRD)", "Scanning Electron Microscopy (SEM)", "X-ray Photoelectron Spectroscopy (XPS)"]}}}
