Repository: hackingmaterials/sol-gel-data

# scripts/

Regenerates every numbered table and figure in the manuscript and the Supplementary
Information.

## Contents

- `figures_tables.ipynb` — one section per manuscript item. Table 2, Figure 2 and Figure 3
  are built from `sol_gel_dataset.jsonl`; Tables 3–5, Tables S2–S6 and Figures S1–S4 from
  the validation labels below.
- `validation/` — the human and LLM annotations for the 200-paper validation set:
  paper-level classification labels (`classification_human.jsonl`,
  `classification_LLM.jsonl`), the 286 records extracted by Gemini 3.0 Flash
  (`validation_LLM.jsonl`) and the 279 ground-truth records they are matched against

File: scripts/validation/validation_human.jsonl (part 27 of 33)
{"protocol": {"doi": "10.1016/j.ceramint.2019.06.140", "target": {"material_string": "LiAl4.99Ce0.01O8", "material_form": "powder", "material_formula": "LiAl4.99Ce0.01O8", "composition": [{"formula": "LiAl4.99Ce0.01O8", "amount": "1", "elements": {"Li": "1", "Al": "4.99", "Ce": "0.01", "O": "8"}, "species": {"Li": "1", "Al": "4.99", "Ce": "0.01", "O": "8"}}], "additives": [], "is_mixture": false, "phase": "", "oxygen_deficiency": "no", "oxidation_states": {}}, "metal_precursors": [{"material_string": "LiCl", "material_form": "", "material_formula": "LiCl", "composition": [{"formula": "LiCl", "amount": "1", "elements": {"Li": "1", "Cl": "1"}, "species": {"Li": "1", "Cl": "1"}}], "additives": [], "is_mixture": false, "phase": "", "oxygen_deficiency": "no", "oxidation_states": {"Li": [1], "Cl": [-1]}}, {"material_string": "AlCl3:6H2O", "material_form": "", "material_formula": "6H2O", "composition": [{"formula": "H2O", "amount": "6", "elements": {"H": "2", "O": "1"}, "species": {"H2O": "1"}}], "additives": [], "is_mixture": false, "phase": "", "oxygen_deficiency": "no", "oxidation_states": {}}, {"material_string": "cerium nitrate nonahydrate", "material_form": "", "material_formula": "Ce(NO3)4·9H2O", "composition": [{"formula": "Ce(NO3)4", "amount": "1", "elements": {"N": "4", "O": "12", "Ce": "1"}, "species": {"NO3": "4", "Ce": "1"}}, {"formula": "H2O", "amount": "9", "elements": {"H": "2", "O": "1"}, "species": {"H2O": "1"}}], "additives": [], "is_mixture": true, "phase": "", "oxygen_deficiency": "no", "oxidation_states": {"Ce": [4], "N": [5], "O": [-2]}}], "reagents": [{"reagent_string": "distilled water", "reagent_role": "", "pubchem_CID": 962, "iupac_name": "oxidane", "reagent_formula": "H2O", "smiles": "O"}, {"reagent_string": "glucose", "reagent_role": "", "pubchem_CID": 5793, "iupac_name": "(3R,4S,5S,6R)-6-(hydroxymethyl)oxane-2,3,4,5-tetrol", "reagent_formula": "C6H12O6", "smiles": "C([C@@H]1[C@H]([C@@H]([C@H](C(O1)O)O)O)O)O"}]}, "operations": [{"operation_type": "", "operation_details": "dissolve the stoichiometric starter materials in distilled water with stirring and heat", "time": {"raw_string": "", "unit": "", "max_value": null, "min_value": null}, "temperature": {"raw_string": "100 °C", "unit": "°C", "max_value": 100.0, "min_value": 100.0}, "pH": {"raw_string": "", "max_value": null, "min_value": null}, "ratios": [{"type": "molar ratio", "description": "Li/Al", "value": "0.2"}], "atmosphere": {"raw_string": "", "atmosphere_normalized": ""}}, {"operation_type": "", "operation_details": "add glucose to help form an organic solution", "time": {"raw_string": "", "unit": "", "max_value": null, "min_value": null}, "temperature": {"raw_string": "", "unit": "", "max_value": null, "min_value": null}, "pH": {"raw_string": "", "max_value": null, "min_value": null}, "ratios": [{"type": "mass ratio", "description": "glucose/metal", "value": "1:1"}], "atmosphere": {"raw_string": "", "atmosphere_normalized": ""}}, {"operation_type": "", "operation_details": "heat to drive polymerization to a precursor xerogel", "time": {"raw_string": "3 h", "unit": "h", "max_value": 3.0, "min_value": 3.0}, "temperature": {"raw_string": "100 °C", "unit": "°C", "max_value": 100.0, "min_value": 100.0}, "pH": {"raw_string": "", "max_value": null, "min_value": null}, "ratios": [], "atmosphere": {"raw_string": "", "atmosphere_normalized": ""}}, {"operation_type": "", "operation_details": "calcine the precursor in air to give fine white powder", "time": {"raw_string": "2 h", "unit": "h", "max_value": 2.0, "min_value": 2.0}, "temperature": {"raw_string": "1000 °C", "unit": "°C", "max_value": 1000.0, "min_value": 1000.0}, "pH": {"raw_string": "", "max_value": null, "min_value": null}, "ratios": [], "atmosphere": {"raw_string": "air", "atmosphere_normalized": "Air"}}], "phase_purity": {"impurity_phase": [{"material_string": "CeO2", "material_form": "", "material_formula": "CeO2", "composition": [{"formula": "CeO2", "amount": "1", "elements": {"Ce": "1", "O": "2"}, "species": {"Ce": "1", "O": "2"}}], "additives": [], "is_mixture": false, "phase": "", "oxygen_deficiency": "no", "oxidation_states": {"Ce": [4], "O": [-2]}}, {"material_string": "Fe3+", "material_form": "", "material_formula": "Fe3", "composition": [{"formula": "Fe3", "amount": "1", "elements": {"Fe": "3"}, "species": {"Fe": "3"}}], "additives": ["Fe3+"], "is_mixture": false, "phase": "", "oxygen_deficiency": "no", "oxidation_states": {"Fe": [0]}}, {"material_string": "Cr3+", "material_form": "", "material_formula": "Cr3", "composition": [{"formula": "Cr3", "amount": "1", "elements": {"Cr": "3"}, "species": {"Cr": "3"}}], "additives": ["Cr3+"], "is_mixture": false, "phase": "", "oxygen_deficiency": "no", "oxidation_states": {"Cr": [0]}}], "phase_purity_details": "", "classification": "Impure", "characterization_methods": {"characterization_string": [], "characterization_normalized": []}}}
{"protocol": {"doi": "10.1016/j.ceramint.2019.06.140", "target": {"material_string": "Li1.5Al4.99Ce0.01O8", "material_form": "powder", "material_formula": "Li1.5Al4.99Ce0.01O8", "composition": [{"formula": "Li1.5Al4.99Ce0.01O8", "amount": "1", "elements": {"Li": "1.5", "Al": "4.99", "Ce": "0.01", "O": "8"}, "species": {"Li": "1.5", "Al": "4.99", "Ce": "0.01", "O": "8"}}], "additives": [], "is_mixture": false, "phase": "", "oxygen_deficiency": "no", "oxidation_states": {}}, "metal_precursors": [{"material_string": "LiCl", "material_form": "", "material_formula": "LiCl", "composition": [{"formula": "LiCl", "amount": "1", "elements": {"Li": "1", "Cl": "1"}, "species": {"Li": "1", "Cl": "1"}}], "additives": [], "is_mixture": false, "phase": "", "oxygen_deficiency": "no", "oxidation_states": {"Li": [1], "Cl": [-1]}}, {"material_string": "AlCl3:6H2O", "material_form": "", "material_formula": "6H2O", "composition": [{"formula": "H2O", "amount": "6", "elements": {"H": "2", "O": "1"}, "species": {"H2O": "1"}}], "additives": [], "is_mixture": false, "phase": "", "oxygen_deficiency": "no", "oxidation_states": {}}, {"material_string": "cerium nitrate nonahydrate", "material_form": "", "material_formula": "Ce(NO3)4·9H2O", "composition": [{"formula": "Ce(NO3)4", "amount": "1", "elements": {"N": "4", "O": "12", "Ce": "1"}, "species": {"NO3": "4", "Ce": "1"}}, {"formula": "H2O", "amount": "9", "elements": {"H": "2", "O": "1"}, "species": {"H2O": "1"}}], "additives": [], "is_mixture": true, "phase": "", "oxygen_deficiency": "no", "oxidation_states": {"Ce": [4], "N": [5], "O": [-2]}}], "reagents": [{"reagent_string": "distilled water", "reagent_role": "", "pubchem_CID": 962, "iupac_name": "oxidane", "reagent_formula": "H2O", "smiles": "O"}, {"reagent_string": "glucose", "reagent_role": "", "pubchem_CID": 5793, "iupac_name": "(3R,4S,5S,6R)-6-(hydroxymethyl)oxane-2,3,4,5-tetrol", "reagent_formula": "C6H12O6", "smiles": "C([C@@H]1[C@H]([C@@H]([C@H](C(O1)O)O)O)O)O"}]}, "operations": [{"operation_type": "", "operation_details": "dissolve the stoichiometric mixture in hot distilled water while stirring", "time": {"raw_string": "", "unit": "", "max_value": null, "min_value": null}, "temperature": {"raw_string": "100 °C", "unit": "°C", "max_value": 100.0, "min_value": 100.0}, "pH": {"raw_string": "", "max_value": null, "min_value": null}, "ratios": [{"type": "molar ratio", "description": "Li/Al", "value": "0.3"}], "atmosphere": {"raw_string": "", "atmosphere_normalized": ""}}, {"operation_type": "", "operation_details": "add glucose to promote formation of an organic solution", "time": {"raw_string": "", "unit": "", "max_value": null, "min_value": null}, "temperature": {"raw_string": "", "unit": "", "max_value": null, "min_value": null}, "pH": {"raw_string": "", "max_value": null, "min_value": null}, "ratios": [{"type": "mass ratio", "description": "glucose/metal", "value": "1:1"}], "atmosphere": {"raw_string": "", "atmosphere_normalized": ""}}, {"operation_type": "", "operation_details": "promote polymerization by heating, giving a precursor xerogel", "time": {"raw_string": "3 h", "unit": "h", "max_value": 3.0, "min_value": 3.0}, "temperature": {"raw_string": "100 °C", "unit": "°C", "max_value": 100.0, "min_value": 100.0}, "pH": {"raw_string": "", "max_value": null, "min_value": null}, "ratios": [], "atmosphere": {"raw_string": "", "atmosphere_normalized": ""}}, {"operation_type": "", "operation_details": "calcine the precursor in air to obtain fine white powders", "time": {"raw_string": "2 h", "unit": "h", "max_value": 2.0, "min_value": 2.0}, "temperature": {"raw_string": "1000 °C", "unit": "°C", "max_value": 1000.0, "min_value": 1000.0}, "pH": {"raw_string": "", "max_value": null, "min_value": null}, "ratios": [], "atmosphere": {"raw_string": "air", "atmosphere_normalized": "Air"}}], "phase_purity": {"impurity_phase": [{"material_string": "CeO2", "material_form": "", "material_formula": "CeO2", "composition": [{"formula": "CeO2", "amount": "1", "elements": {"Ce": "1", "O": "2"}, "species": {"Ce": "1", "O": "2"}}], "additives": [], "is_mixture": false, "phase": "", "oxygen_deficiency": "no", "oxidation_states": {"Ce": [4], "O": [-2]}}, {"material_string": "Fe3+", "material_form": "", "material_formula": "Fe3", "composition": [{"formula": "Fe3", "amount": "1", "elements": {"Fe": "3"}, "species": {"Fe": "3"}}], "additives": ["Fe3+"], "is_mixture": false, "phase": "", "oxygen_deficiency": "no", "oxidation_states": {"Fe": [0]}}, {"material_string": "Cr3+", "material_form": "", "material_formula": "Cr3", "composition": [{"formula": "Cr3", "amount": "1", "elements": {"Cr": "3"}, "species": {"Cr": "3"}}], "additives": ["Cr3+"], "is_mixture": false, "phase": "", "oxygen_deficiency": "no", "oxidation_states": {"Cr": [0]}}], "phase_purity_details": "", "classification": "Impure", "characterization_methods": {"characterization_string": [], "characterization_normalized": []}}}
{"protocol": {"doi": "10.1016/j.vacuum.2007.04.037", "target": {"material_string": "SiC", "material_form": "powder", "material_formula": "SiC", "composition": [{"formula": "SiC", "amount": "1", "elements": {"Si": "1", "C": "1"}, "species": {"Si": "1", "C": "1"}}], "additives": [], "is_mixture": false, "phase": "", "oxygen_deficiency": "no", "oxidation_states": {"Si": [4], "C": [-4]}}, "metal_precursors": [{"material_string": "tetraethoxysilane", "material_form": "", "material_formula": "", "composition": [], "additives": [], "is_mixture": false, "phase": "", "oxygen_deficiency": "no", "oxidation_states": {}}], "reagents": [{"reagent_string": "saccharose", "reagent_role": "", "pubchem_CID": 5988, "iupac_name": "(2R,3R,4S,5S,6R)-2-[(2S,3S,4S,5R)-3,4-dihydroxy-2,5-bis(hydroxymethyl)oxolan-2-yl]oxy-6-(hydroxymethyl)oxane-3,4,5-triol", "reagent_formula": "C12H22O11", "smiles": "C([C@@H]1[C@H]([C@@H]([C@H]([C@H](O1)O[C@]2([C@H]([C@@H]([C@H](O2)CO)O)O)CO)O)O)O)O"}, {"reagent_string": "absolute ethanol", "reagent_role": "", "pubchem_CID": 702, "iupac_name": "ethanol", "reagent_formula": "C2H6O", "smiles": "CCO"}, {"reagent_string": "deionized water", "reagent_role": "", "pubchem_CID": 962, "iupac_name": "oxidane", "reagent_formula": "H2O", "smiles": "O"}, {"reagent_string": "nitric acid", "reagent_role": "", "pubchem_CID": 944, "iupac_name": "nitric acid", "reagent_formula": "HNO3", "smiles": "[N+](=O)(O)[O-]"}]}, "operations": [{"operation_type": "", "operation_details": "dissolve saccharose in absolute ethanol and deionized water with magnetic stirring", "time": {"raw_string": "", "unit": "", "max_value": null, "min_value": null}, "temperature": {"raw_string": "", "unit": "", "max_value": null, "min_value": null}, "pH": {"raw_string": "", "max_value": null, "min_value": null}, "ratios": [], "atmosphere": {"raw_string": "", "atmosphere_normalized": ""}}, {"operation_type": "", "operation_details": "add tetraethoxysilane and concentrated nitric acid slowly, stirring warm until gelation", "time": {"raw_string": "", "unit": "", "max_value": null, "min_value": null}, "temperature": {"raw_string": "60 °C", "unit": "°C", "max_value": 60.0, "min_value": 60.0}, "pH": {"raw_string": "", "max_value": null, "min_value": null}, "ratios": [], "atmosphere": {"raw_string": "", "atmosphere_normalized": ""}}, {"operation_type": "", "operation_details": "age the resulting gel", "time": {"raw_string": "", "unit": "", "max_value": null, "min_value": null}, "temperature": {"raw_string": "", "unit": "", "max_value": null, "min_value": null}, "pH": {"raw_string": "", "max_value": null, "min_value": null}, "ratios": [], "atmosphere": {"raw_string": "", "atmosphere_normalized": ""}}, {"operation_type": "", "operation_details": "dry in an oven", "time": {"raw_string": "24 h", "unit": "h", "max_value": 24.0, "min_value": 24.0}, "temperature": {"raw_string": "100 °C", "unit": "°C", "max_value": 100.0, "min_value": 100.0}, "pH": {"raw_string": "", "max_value": null, "min_value": null}, "ratios": [], "atmosphere": {"raw_string": "", "atmosphere_normalized": ""}}, {"operation_type": "", "operation_details": "carbothermally reduce in a graphite vacuum furnace until the gas pressure falls", "time": {"raw_string": "2-3 h", "unit": "h", "max_value": 3.0, "min_value": 2.0}, "temperature": {"raw_string": "1100 °C", "unit": "°C", "max_value": 1100.0, "min_value": 1100.0}, "pH": {"raw_string": "", "max_value": null, "min_value": null}, "ratios": [], "atmosphere": {"raw_string": "vacuum", "atmosphere_normalized": "Vacuum"}}], "phase_purity": {"impurity_phase": [], "phase_purity_details": "", "classification": "Pure", "characterization_methods": {"characterization_string": [], "characterization_normalized": []}}}
{"protocol": {"doi": "10.1016/j.vacuum.2007.04.037", "target": {"material_string": "SiC", "material_form": "powder", "material_formula": "SiC", "composition": [{"formula": "SiC", "amount": "1", "elements": {"Si": "1", "C": "1"}, "species": {"Si": "1", "C": "1"}}], "additives": [], "is_mixture": false, "phase": "", "oxygen_deficiency": "no", "oxidation_states": {"Si": [4], "C": [-4]}}, "metal_precursors": [{"material_string": "tetraethoxysilane", "material_form": "", "material_formula": "", "composition": [], "additives": [], "is_mixture": false, "phase": "", "oxygen_deficiency": "no", "oxidation_states": {}}, {"material_string": "ferric nitrate", "material_form": "", "material_formula": "Fe(NO3)3", "composition": [{"formula": "Fe(NO3)3", "amount": "1", "elements": {"N": "3", "O": "9", "Fe": "1"}, "species": {"NO3": "3", "Fe": "1"}}], "additives": [], "is_mixture": false, "phase": "", "oxygen_deficiency": "no", "oxidation_states": {"Fe": [3], "N": [5], "O": [-2]}}], "reagents": [{"reagent_string": "saccharose", "reagent_role": "", "pubchem_CID": 5988, "iupac_name": "(2R,3R,4S,5S,6R)-2-[(2S,3S,4S,5R)-3,4-dihydroxy-2,5-bis(hydroxymethyl)oxolan-2-yl]oxy-6-(hydroxymethyl)oxane-3,4,5-triol", "reagent_formula": "C12H22O11", "smiles": "C([C@@H]1[C@H]([C@@H]([C@H]([C@H](O1)O[C@]2([C@H]([C@@H]([C@H](O2)CO)O)O)CO)O)O)O)O"}, {"reagent_string": "absolute ethanol", "reagent_role": "", "pubchem_CID": 702, "iupac_name": "ethanol", "reagent_formula": "C2H6O", "smiles": "CCO"}, {"reagent_string": "deionized water", "reagent_role": "", "pubchem_CID": 962, "iupac_name": "oxidane", "reagent_formula": "H2O", "smiles": "O"}, {"reagent_string": "nitric acid", "reagent_role": "", "pubchem_CID": 944, "iupac_name": "nitric acid", "reagent_formula": "HNO3", "smiles": "[N+](=O)(O)[O-]"}]}, "operations": [{"operation_type": "", "operation_details": "dissolve saccharose and ferric nitrate in absolute ethanol and deionized water with magnetic stirring", "time": {"raw_string": "", "unit": "", "max_value": null, "min_value": null}, "temperature": {"raw_string": "", "unit": "", "max_value": null, "min_value": null}, "pH": {"raw_string": "", "max_value": null, "min_value": null}, "ratios": [{"type": "molar ratio", "description": "Fe/Si", "value": "0.02"}], "atmosphere": {"raw_string": "", "atmosphere_normalized": ""}}, {"operation_type": "", "operation_details": "slowly add tetraethoxysilane and concentrated nitric acid, stirring warm to gelation", "time": {"raw_string": "", "unit": "", "max_value": null, "min_value": null}, "temperature": {"raw_string": "60 °C", "unit": "°C", "max_value": 60.0, "min_value": 60.0}, "pH": {"raw_string": "", "max_value": null, "min_value": null}, "ratios": [], "atmosphere": {"raw_string": "", "atmosphere_normalized": ""}}, {"operation_type": "", "operation_details": "age the gel before drying", "time": {"raw_string": "", "unit": "", "max_value": null, "min_value": null}, "temperature": {"raw_string": "", "unit": "", "max_value": null, "min_value": null}, "pH": {"raw_string": "", "max_value": null, "min_value": null}, "ratios": [], "atmosphere": {"raw_string": "", "atmosphere_normalized": ""}}, {"operation_type": "", "operation_details": "dry in an oven", "time": {"raw_string": "24 h", "unit": "h", "max_value": 24.0, "min_value": 24.0}, "temperature": {"raw_string": "100 °C", "unit": "°C", "max_value": 100.0, "min_value": 100.0}, "pH": {"raw_string": "", "max_value": null, "min_value": null}, "ratios": [], "atmosphere": {"raw_string": "", "atmosphere_normalized": ""}}, {"operation_type": "", "operation_details": "carbothermally reduce in a graphite vacuum furnace until the pressure drops", "time": {"raw_string": "2-3 h", "unit": "h", "max_value": 3.0, "min_value": 2.0}, "temperature": {"raw_string": "1150 °C", "unit": "°C", "max_value": 1150.0, "min_value": 1150.0}, "pH": {"raw_string": "", "max_value": null, "min_value": null}, "ratios": [], "atmosphere": {"raw_string": "vacuum", "atmosphere_normalized": "Vacuum"}}], "phase_purity": {"impurity_phase": [], "phase_purity_details": "", "classification": "Pure", "characterization_methods": {"characterization_string": [], "characterization_normalized": []}}}
{"protocol": {"doi": "10.1016/j.vacuum.2007.04.037", "target": {"material_string": "SiC", "material_form": "powder", "material_formula": "SiC", "composition": [{"formula": "SiC", "amount": "1", "elements": {"Si": "1", "C": "1"}, "species": {"Si": "1", "C": "1"}}], "additives": [], "is_mixture": false, "phase": "", "oxygen_deficiency": "no", "oxidation_states": {"Si": [4], "C": [-4]}}, "metal_precursors": [{"material_string": "tetraethoxysilane", "material_form": "", "material_formula": "", "composition": [], "additives": [], "is_mixture": false, "phase": "", "oxygen_deficiency": "no", "oxidation_states": {}}, {"material_string": "ferric nitrate", "material_form": "", "material_formula": "Fe(NO3)3", "composition": [{"formula": "Fe(NO3)3", "amount": "1", "elements": {"N": "3", "O": "9", "Fe": "1"}, "species": {"NO3": "3", "Fe": "1"}}], "additives": [], "is_mixture": false, "phase": "", "oxygen_deficiency": "no", "oxidation_states": {"Fe": [3], "N": [5], "O": [-2]}}], "reagents": [{"reagent_string": "saccharose", "reagent_role": "", "pubchem_CID": 5988, "iupac_name": "(2R,3R,4S,5S,6R)-2-[(2S,3S,4S,5R)-3,4-dihydroxy-2,5-bis(hydroxymethyl)oxolan-2-yl]oxy-6-(hydroxymethyl)oxane-3,4,5-triol", "reagent_formula": "C12H22O11", "smiles": "C([C@@H]1[C@H]([C@@H]([C@H]([C@H](O1)O[C@]2([C@H]([C@@H]([C@H](O2)CO)O)O)CO)O)O)O)O"}, {"reagent_string": "absolute ethanol", "reagent_role": "", "pubchem_CID": 702, "iupac_name": "ethanol", "reagent_formula": "C2H6O", "smiles": "CCO"}, {"reagent_string": "deionized water", "reagent_role": "", "pubchem_CID": 962, "iupac_name": "oxidane", "reagent_formula": "H2O", "smiles": "O"}, {"reagent_string": "nitric acid", "reagent_role": "", "pubchem_CID": 944, "iupac_name": "nitric acid", "reagent_formula": "HNO3", "smiles": "[N+](=O)(O)[O-]"}]}, "operations": [{"operation_type": "", "operation_details": "dissolve the saccharose and ferric nitrate in absolute ethanol and deionized water by stirring", "time": {"raw_string": "", "unit": "", "max_value": null, "min_value": null}, "temperature": {"raw_string": "", "unit": "", "max_value": null, "min_value": null}, "pH": {"raw_string": "", "max_value": null, "min_value": null}, "ratios": [{"type": "molar ratio", "description": "Fe/Si", "value": "0.04"}], "atmosphere": {"raw_string": "", "atmosphere_normalized": ""}}, {"operation_type": "", "operation_details": "add tetraethoxysilane and concentrated nitric acid slowly with warm stirring until it gels", "time": {"raw_string": "", "unit": "", "max_value": null, "min_value": null}, "temperature": {"raw_string": "60 °C", "unit": "°C", "max_value": 60.0, "min_value": 60.0}, "pH": {"raw_string": "", "max_value": null, "min_value": null}, "ratios": [], "atmosphere": {"raw_string": "", "atmosphere_normalized": ""}}, {"operation_type": "", "operation_details": "age the formed gel", "time": {"raw_string": "", "unit": "", "max_value": null, "min_value": null}, "temperature": {"raw_string": "", "unit": "", "max_value": null, "min_value": null}, "pH": {"raw_string": "", "max_value": null, "min_value": null}, "ratios": [], "atmosphere": {"raw_string": "", "atmosphere_normalized": ""}}, {"operation_type": "", "operation_details": "dry in an oven", "time": {"raw_string": "24 h", "unit": "h", "max_value": 24.0, "min_value": 24.0}, "temperature": {"raw_string": "100 °C", "unit": "°C", "max_value": 100.0, "min_value": 100.0}, "pH": {"raw_string": "", "max_value": null, "min_value": null}, "ratios": [], "atmosphere": {"raw_string": "", "atmosphere_normalized": ""}}, {"operation_type": "", "operation_details": "reduce carbothermally in a graphite vacuum furnace until the gas pressure falls", "time": {"raw_string": "2-3 h", "unit": "h", "max_value": 3.0, "min_value": 2.0}, "temperature": {"raw_string": "1000 °C", "unit": "°C", "max_value": 1000.0, "min_value": 1000.0}, "pH": {"raw_string": "", "max_value": null, "min_value": null}, "ratios": [], "atmosphere": {"raw_string": "vacuum", "atmosphere_normalized": "Vacuum"}}], "phase_purity": {"impurity_phase": [], "phase_purity_details": "", "classification": "Pure", "characterization_methods": {"characterization_string": [], "characterization_normalized": []}}}
{"protocol": {"doi": "10.1016/j.vacuum.2007.04.037", "target": {"material_string": "SiC", "material_form": "powder", "material_formula": "SiC", "composition": [{"formula": "SiC", "amount": "1", "elements": {"Si": "1", "C": "1"}, "species": {"Si": "1", "C": "1"}}], "additives": [], "is_mixture": false, "phase": "", "oxygen_deficiency": "no", "oxidation_states": {"Si": [4], "C": [-4]}}, "metal_precursors": [{"material_string": "tetraethoxysilane", "material_form": "", "material_formula": "", "composition": [], "additives": [], "is_mixture": false, "phase": "", "oxygen_deficiency": "no", "oxidation_states": {}}, {"material_string": "ferric nitrate", "material_form": "", "material_formula": "Fe(NO3)3", "composition": [{"formula": "Fe(NO3)3", "amount": "1", "elements": {"N": "3", "O": "9", "Fe": "1"}, "species": {"NO3": "3", "Fe": "1"}}], "additives": [], "is_mixture": false, "phase": "", "oxygen_deficiency": "no", "oxidation_states": {"Fe": [3], "N": [5], "O": [-2]}}], "reagents": [{"reagent_string": "saccharose", "reagent_role": "", "pubchem_CID": 5988, "iupac_name": "(2R,3R,4S,5S,6R)-2-[(2S,3S,4S,5R)-3,4-dihydroxy-2,5-bis(hydroxymethyl)oxolan-2-yl]oxy-6-(hydroxymethyl)oxane-3,4,5-triol", "reagent_formula": "C12H22O11", "smiles": "C([C@@H]1[C@H]([C@@H]([C@H]([C@H](O1)O[C@]2([C@H]([C@@H]([C@H](O2)CO)O)O)CO)O)O)O)O"}, {"reagent_string": "absolute ethanol", "reagent_role": "", "pubchem_CID": 702, "iupac_name": "ethanol", "reagent_formula": "C2H6O", "smiles": "CCO"}, {"reagent_string": "deionized water", "reagent_role": "", "pubchem_CID": 962, "iupac_name": "oxidane", "reagent_formula": "H2O", "smiles": "O"}, {"reagent_string": "nitric acid", "reagent_role": "", "pubchem_CID": 944, "iupac_name": "nitric acid", "reagent_formula": "HNO3", "smiles": "[N+](=O)(O)[O-]"}]}, "operations": [{"operation_type": "", "operation_details": "dissolve saccharose with ferric nitrate in absolute ethanol and deionized water, stirring magnetically", "time": {"raw_string": "", "unit": "", "max_value": null, "min_value": null}, "temperature": {"raw_string": "", "unit": "", "max_value": null, "min_value": null}, "pH": {"raw_string": "", "max_value": null, "min_value": null}, "ratios": [{"type": "molar ratio", "description": "Fe/Si", "value": "0.06"}], "atmosphere": {"raw_string": "", "atmosphere_normalized": ""}}, {"operation_type": "", "operation_details": "slowly add tetraethoxysilane with concentrated nitric acid, stirring warm until gelation", "time": {"raw_string": "", "unit": "", "max_value": null, "min_value": null}, "temperature": {"raw_string": "60 °C", "unit": "°C", "max_value": 60.0, "min_value": 60.0}, "pH": {"raw_string": "", "max_value": null, "min_value": null}, "ratios": [], "atmosphere": {"raw_string": "", "atmosphere_normalized": ""}}, {"operation_type": "", "operation_details": "age the gel thoroughly", "time": {"raw_string": "", "unit": "", "max_value": null, "min_value": null}, "temperature": {"raw_string": "", "unit": "", "max_value": null, "min_value": null}, "pH": {"raw_string": "", "max_value": null, "min_value": null}, "ratios": [], "atmosphere": {"raw_string": "", "atmosphere_normalized": ""}}, {"operation_type": "", "operation_details": "dry in an oven", "time": {"raw_string": "24 h", "unit": "h", "max_value": 24.0, "min_value": 24.0}, "temperature": {"raw_string": "100 °C", "unit": "°C", "max_value": 100.0, "min_value": 100.0}, "pH": {"raw_string": "", "max_value": null, "min_value": null}, "ratios": [], "atmosphere": {"raw_string": "", "atmosphere_normalized": ""}}, {"operation_type": "", "operation_details": "carbothermally reduce in a graphite vacuum furnace, holding until the pressure drops", "time": {"raw_string": "2-3 h", "unit": "h", "max_value": 3.0, "min_value": 2.0}, "temperature": {"raw_string": "850 °C", "unit": "°C", "max_value": 850.0, "min_value": 850.0}, "pH": {"raw_string": "", "max_value": null, "min_value": null}, "ratios": [], "atmosphere": {"raw_string": "vacuum", "atmosphere_normalized": "Vacuum"}}], "phase_purity": {"impurity_phase": [], "phase_purity_details": "", "classification": "Pure", "characterization_methods": {"characterization_string": [], "characterization_normalized": []}}}
{"protocol": {"doi": "10.1016/j.mssp.2014.12.069", "target": {"material_string": "Y2/3Cu3Ti3.90Fe0.10O12", "material_form": "powder", "material_formula": "Y2/3Cu3Ti3.90Fe0.10O12", "composition": [{"formula": "Y2/3Cu3Ti3.90Fe0.10O12", "amount": "1", "elements": {"Y": "0.667", "Cu": "3", "Ti": "3.9", "Fe": "0.1", "O": "12"}, "species": {"Y": "0.667", "Cu": "3", "Ti": "3.9", "Fe": "0.1", "O": "12"}}], "additives": [], "is_mixture": false, "phase": "", "oxygen_deficiency": "no", "oxidation_states": {}}, "metal_precursors": [{"material_string": "Y(NO3)3·6H2O", "material_form": "", "material_formula": "Y(NO3)3·6H2O", "composition": [{"formula": "Y(NO3)3", "amount": "1", "elements": {"N": "3", "O": "9", "Y": "1"}, "species": {"NO3": "3", "Y": "1"}}, {"formula": "H2O", "amount": "6", "elements": {"H": "2", "O": "1"}, "species": {"H2O": "1"}}], "additives": [], "is_mixture": true, "phase": "", "oxygen_deficiency": "no", "oxidation_states": {"Y": [3], "N": [5], "O": [-2]}}, {"material_string": "Cu(NO3)2·3H2O", "material_form": "", "material_formula": "Cu(NO3)2·3H2O", "composition": [{"formula": "Cu(NO3)2", "amount": "1", "elements": {"N": "2", "O": "6", "Cu": "1"}, "species": {"NO3": "2", "Cu": "1"}}, {"formula": "H2O", "amount": "3", "elements": {"H": "2", "O": "1"}, "species": {"H2O": "1"}}], "additives": [], "is_mixture": true, "phase": "", "oxygen_deficiency": "no", "oxidation_states": {"Cu": [2], "N": [5], "O": [-2]}}, {"material_string": "Fe(NO3)3·9H2O", "material_form": "", "material_formula": "Fe(NO3)3·9H2O", "composition": [{"formula": "Fe(NO3)3", "amount": "1", "elements": {"N": "3", "O": "9", "Fe": "1"}, "species": {"NO3": "3", "Fe": "1"}}, {"formula": "H2O", "amount": "9", "elements": {"H": "2", "O": "1"}, "species": {"H2O": "1"}}], "additives": [], "is_mixture": true, "phase": "", "oxygen_deficiency": "no", "oxidation_states": {"Fe": [3], "N": [5], "O": [-2]}}, {"material_string": "TiO2", "material_form": "", "material_formula": "TiO2", "composition": [{"formula": "TiO2", "amount": "1", "elements": {"Ti": "1", "O": "2"}, "species": {"Ti": "1", "O": "2"}}], "additives": [], "is_mixture": false, "phase": "", "oxygen_deficiency": "no", "oxidation_states": {"Ti": [4], "O": [-2]}}], "reagents": [{"reagent_string": "double distilled water", "reagent_role": "", "pubchem_CID": 962, "iupac_name": "oxidane", "reagent_formula": "H2O", "smiles": "O"}, {"reagent_string": "glycine", "reagent_role": "", "pubchem_CID": 750, "iupac_name": "2-aminoacetic acid", "reagent_formula": "C2H5NO2", "smiles": "C(C(=O)O)N"}]}, "operations": [{"operation_type": "", "operation_details": "mix standard metal nitrate solutions with stoichiometric TiO2 and glycine", "time": {"raw_string": "", "unit": "", "max_value": null, "min_value": null}, "temperature": {"raw_string": "", "unit": "", "max_value": null, "min_value": null}, "pH": {"raw_string": "", "max_value": null, "min_value": null}, "ratios": [], "atmosphere": {"raw_string": "", "atmosphere_normalized": ""}}, {"operation_type": "", "operation_details": "heat on a hotplate with constant magnetic stirring until a blue gel forms", "time": {"raw_string": "", "unit": "", "max_value": null, "min_value": null}, "temperature": {"raw_string": "70-80 °C", "unit": "°C", "max_value": 80.0, "min_value": 70.0}, "pH": {"raw_string": "", "max_value": null, "min_value": null}, "ratios": [], "atmosphere": {"raw_string": "", "atmosphere_normalized": ""}}, {"operation_type": "", "operation_details": "combust the blue gel to a dry powder", "time": {"raw_string": "", "unit": "", "max_value": null, "min_value": null}, "temperature": {"raw_string": "", "unit": "", "max_value": null, "min_value": null}, "pH": {"raw_string": "", "max_value": null, "min_value": null}, "ratios": [], "atmosphere": {"raw_string": "", "atmosphere_normalized": ""}}, {"operation_type": "", "operation_details": "calcine the dry powder in air", "time": {"raw_string": "5 h", "unit": "h", "max_value": 5.0, "min_value": 5.0}, "temperature": {"raw_string": "500 °C", "unit": "°C", "max_value": 500.0, "min_value": 500.0}, "pH": {"raw_string": "", "max_value": null, "min_value": null}, "ratios": [], "atmosphere": {"raw_string": "air", "atmosphere_normalized": "Air"}}, {"operation_type": "", "operation_details": "calcine in air at higher temperature", "time": {"raw_string": "8 h", "unit": "h", "max_value": 8.0, "min_value": 8.0}, "temperature": {"raw_string": "800 °C", "unit": "°C", "max_value": 800.0, "min_value": 800.0}, "pH": {"raw_string": "", "max_value": null, "min_value": null}, "ratios": [], "atmosphere": {"raw_string": "air", "atmosphere_normalized": "Air"}}, {"operation_type": "", "operation_details": "grind to fine powder with a few drops of PVA binder", "time": {"raw_string": "", "unit": "", "max_value": null, "min_value": null}, "temperature": {"raw_string": "", "unit": "", "max_value": null, "min_value": null}, "pH": {"raw_string": "", "max_value": null, "min_value": null}, "ratios": [], "atmosphere": {"raw_string": "", "atmosphere_normalized": ""}}, {"operation_type": "", "operation_details": "press cylindrical pellets uniaxially in a hydraulic press", "time": {"raw_string": "", "unit": "", "max_value": null, "min_value": null}, "temperature": {"raw_string": "", "unit": "", "max_value": null, "min_value": null}, "pH": {"raw_string": "", "max_value": null, "min_value": null}, "ratios": [], "atmosphere": {"raw_string": "", "atmosphere_normalized": ""}}, {"operation_type": "", "operation_details": "sinter the pellets in air", "time": {"raw_string": "12 h", "unit": "h", "max_value": 12.0, "min_value": 12.0}, "temperature": {"raw_string": "950 °C", "unit": "°C", "max_value": 950.0, "min_value": 950.0}, "pH": {"raw_string": "", "max_value": null, "min_value": null}, "ratios": [], "atmosphere": {"raw_string": "air", "atmosphere_normalized": "Air"}}], "phase_purity": {"impurity_phase": [{"material_string": "CuO", "material_form": "", "material_formula": "CuO", "composition": [{"formula": "CuO", "amount": "1", "elements": {"Cu": "1", "O": "1"}, "species": {"Cu": "1", "O": "1"}}], "additives": [], "is_mixture": false, "phase": "", "oxygen_deficiency": "no", "oxidation_states": {"Cu": [2], "O": [-2]}}], "phase_purity_details": "", "classification": "Impure", "characterization_methods": {"characterization_string": [], "characterization_normalized": []}}}
{"protocol": {"doi": "10.1016/j.micromeso.2011.11.027", "target": {"material_string": "TiSBA-15", "material_form": "powder", "material_formula": "TiSBA", "composition": [{"formula": "TiSBA", "amount": "1", "elements": {"Ti": "1", "S": "1", "B": "1", "A": "1"}, "species": {"Ti": "2", "S": "1", "B": "1"}}], "additives": [], "is_mixture": false, "phase": "", "oxygen_deficiency": "no", "oxidation_states": {}}, "metal_precursors": [{"material_string": "titanium isopropoxide", "material_form": "", "material_formula": "Ti(OCH(CH3)2)4", "composition": [{"formula": "Ti(OCH(CH3)2)4", "amount": "1", "elements": {"C": "12", "H": "28", "O": "4", "Ti": "1"}, "species": {"OCH(CH3)2": "4", "Ti": "1"}}], "additives": [], "is_mixture": false, "phase": "", "oxygen_deficiency": "no", "oxidation_states": {"Ti": [4], "O": [-2], "C": [-2], "H": [1]}}], "reagents": [{"reagent_string": "poly(ethylene glycol)-block-poly(propylene glycol)-block-poly(ethylene glycol)", "reagent_role": "", "pubchem_CID": 24751, "iupac_name": "2-methyloxirane;oxirane", "reagent_formula": "C5H10O2", "smiles": "CC1CO1.C1CO1"}, {"reagent_string": "tetraethyl orthosilicate", "reagent_role": "", "pubchem_CID": 6517, "iupac_name": "tetraethyl silicate", "reagent_formula": "C8H20O4Si", "smiles": "CCO[Si](OCC)(OCC)OCC"}, {"reagent_string": "HCl", "reagent_role": "", "pubchem_CID": 313, "iupac_name": "chlorane", "reagent_formula": "ClH", "smiles": "Cl"}, {"reagent_string": "H2O", "reagent_role": "", "pubchem_CID": 962, "iupac_name": "oxidane", "reagent_formula": "H2O", "smiles": "O"}]}, "operations": [{"operation_type": "", "operation_details": "add Pluronic P123 to water and stir for several hours", "time": {"raw_string": "", "unit": "", "max_value": null, "min_value": null}, "temperature": {"raw_string": "", "unit": "", "max_value": null, "min_value": null}, "pH": {"raw_string": "", "max_value": null, "min_value": null}, "ratios": [], "atmosphere": {"raw_string": "", "atmosphere_normalized": ""}}, {"operation_type": "", "operation_details": "add concentrated HCl and stir", "time": {"raw_string": "2 h", "unit": "h", "max_value": 2.0, "min_value": 2.0}, "temperature": {"raw_string": "", "unit": "", "max_value": null, "min_value": null}, "pH": {"raw_string": "", "max_value": null, "min_value": null}, "ratios": [], "atmosphere": {"raw_string": "", "atmosphere_normalized": ""}}, {"operation_type": "", "operation_details": "add tetraethyl orthosilicate and the Ti source and stir warm", "time": {"raw_string": "24 h", "unit": "h", "max_value": 24.0, "min_value": 24.0}, "temperature": {"raw_string": "40 °C", "unit": "°C", "max_value": 40.0, "min_value": 40.0}, "pH": {"raw_string": "", "max_value": null, "min_value": null}, "ratios": [{"type": "molar ratio", "description": "Si/Ti", "value": "80"}], "atmosphere": {"raw_string": "", "atmosphere_normalized": ""}}, {"operation_type": "", "operation_details": "recover the solid products by filtration and wash with water", "time": {"raw_string": "", "unit": "", "max_value": null, "min_value": null}, "temperature": {"raw_string": "", "unit": "", "max_value": null, "min_value": null}, "pH": {"raw_string": "", "max_value": null, "min_value": null}, "ratios": [], "atmosphere": {"raw_string": "", "atmosphere_normalized": ""}}, {"operation_type": "", "operation_details": "dry the filtered solids overnight", "time": {"raw_string": "12 h", "unit": "h", "max_value": 12.0, "min_value": 12.0}, "temperature": {"raw_string": "100 °C", "unit": "°C", "max_value": 100.0, "min_value": 100.0}, "pH": {"raw_string": "", "max_value": null, "min_value": null}, "ratios": [], "atmosphere": {"raw_string": "", "atmosphere_normalized": ""}}, {"operation_type": "", "operation_details": "hold the gel in an air oven", "time": {"raw_string": "48 h", "unit": "h", "max_value": 48.0, "min_value": 48.0}, "temperature": {"raw_string": "100 °C", "unit": "°C", "max_value": 100.0, "min_value": 100.0}, "pH": {"raw_string": "", "max_value": null, "min_value": null}, "ratios": [], "atmosphere": {"raw_string": "air", "atmosphere_normalized": "Air"}}, {"operation_type": "", "operation_details": "recover the solid product by filtration and wash with water", "time": {"raw_string": "", "unit": "", "max_value": null, "min_value": null}, "temperature": {"raw_string": "", "unit": "", "max_value": null, "min_value": null}, "pH": {"raw_string": "", "max_value": null, "min_value": null}, "ratios": [], "atmosphere": {"raw_string": "", "atmosphere_normalized": ""}}, {"operation_type": "", "operation_details": "dry the recovered solid overnight", "time": {"raw_string": "12 h", "unit": "h", "max_value": 12.0, "min_value": 12.0}, "temperature": {"raw_string": "100 °C", "unit": "°C", "max_value": 100.0, "min_value": 100.0}, "pH": {"raw_string": "", "max_value": null, "min_value": null}, "ratios": [], "atmosphere": {"raw_string": "", "atmosphere_normalized": ""}}, {"operation_type": "", "operation_details": "calcine to remove the template", "time": {"raw_string": "", "unit": "", "max_value": null, "min_value": null}, "temperature": {"raw_string": "540 °C", "unit": "°C", "max_value": 540.0, "min_value": 540.0}, "pH": {"raw_string": "", "max_value": null, "min_value": null}, "ratios": [], "atmosphere": {"raw_string": "", "atmosphere_normalized": ""}}], "phase_purity": {"impurity_phase": [], "phase_purity_details": "", "classification": "Pure", "characterization_methods": {"characterization_string": [], "characterization_normalized": []}}}
