Repository: hackingmaterials/sol-gel-data

# scripts/

Regenerates every numbered table and figure in the manuscript and the Supplementary
Information.

## Contents

- `figures_tables.ipynb` — one section per manuscript item. Table 2, Figure 2 and Figure 3
  are built from `sol_gel_dataset.jsonl`; Tables 3–5, Tables S2–S6 and Figures S1–S4 from
  the validation labels below.
- `validation/` — the human and LLM annotations for the 200-paper validation set:
  paper-level classification labels (`classification_human.jsonl`,
  `classification_LLM.jsonl`), the 286 records extracted by Gemini 3.0 Flash
  (`validation_LLM.jsonl`) and the 279 ground-truth records they are matched against

File: scripts/validation/validation_LLM.jsonl (part 28 of 37)
{"protocol": {"doi": "10.1016/j.ssi.2015.11.016", "target": {"material_string": "Ni0.90Cu0.10O", "material_form": "powder", "material_formula": "Ni0.90Cu0.10O", "composition": [{"formula": "Ni0.90Cu0.10O", "amount": "1", "elements": {"Ni": "0.9", "Cu": "0.1", "O": "1"}, "species": {"Ni": "0.9", "Cu": "0.1", "O": "1"}}], "additives": [], "is_mixture": false, "phase": "", "oxygen_deficiency": "no", "oxidation_states": {}}, "metal_precursors": [{"material_string": "Ni(NO3)2·6H2O", "material_form": "", "material_formula": "Ni(NO3)2·6H2O", "composition": [{"formula": "Ni(NO3)2", "amount": "1", "elements": {"N": "2", "O": "6", "Ni": "1"}, "species": {"NO3": "2", "Ni": "1"}}, {"formula": "H2O", "amount": "6", "elements": {"H": "2", "O": "1"}, "species": {"H2O": "1"}}], "additives": [], "is_mixture": true, "phase": "", "oxygen_deficiency": "no", "oxidation_states": {"Ni": [2], "N": [5], "O": [-2]}}, {"material_string": "Cu(NO3)2·3H2O", "material_form": "", "material_formula": "Cu(NO3)2·3H2O", "composition": [{"formula": "Cu(NO3)2", "amount": "1", "elements": {"N": "2", "O": "6", "Cu": "1"}, "species": {"NO3": "2", "Cu": "1"}}, {"formula": "H2O", "amount": "3", "elements": {"H": "2", "O": "1"}, "species": {"H2O": "1"}}], "additives": [], "is_mixture": true, "phase": "", "oxygen_deficiency": "no", "oxidation_states": {"Cu": [2], "N": [5], "O": [-2]}}], "reagents": [{"reagent_string": "deionized water", "reagent_role": "solvent", "pubchem_CID": 962, "iupac_name": "oxidane", "reagent_formula": "H2O", "smiles": "O"}, {"reagent_string": "glycine", "reagent_role": "unspecified", "pubchem_CID": 750, "iupac_name": "2-aminoacetic acid", "reagent_formula": "C2H5NO2", "smiles": "C(C(=O)O)N"}]}, "operations": [{"operation_type": "mixing", "operation_details": "Stoichiometric amounts of Ni(NO3)2·6H2O and Cu(NO3)2·3H2O dissolved in deionized water", "time": {"raw_string": "", "unit": "", "max_value": null, "min_value": null}, "temperature": {"raw_string": "", "unit": "", "max_value": null, "min_value": null}, "pH": {"raw_string": "", "max_value": null, "min_value": null}, "ratios": [], "atmosphere": {"raw_string": "", "atmosphere_normalized": ""}}, {"operation_type": "mixing", "operation_details": "Glycine added to the solution", "time": {"raw_string": "", "unit": "", "max_value": null, "min_value": null}, "temperature": {"raw_string": "", "unit": "", "max_value": null, "min_value": null}, "pH": {"raw_string": "", "max_value": null, "min_value": null}, "ratios": [{"type": "molar ratio", "description": "metal ion to glycine", "value": "1:1.9"}], "atmosphere": {"raw_string": "", "atmosphere_normalized": ""}}, {"operation_type": "heating", "operation_details": "Combustion on a hotplate; solvent evaporated to form gel followed by spontaneous ignition", "time": {"raw_string": "", "unit": "", "max_value": null, "min_value": null}, "temperature": {"raw_string": "", "unit": "", "max_value": null, "min_value": null}, "pH": {"raw_string": "", "max_value": null, "min_value": null}, "ratios": [], "atmosphere": {"raw_string": "", "atmosphere_normalized": ""}}, {"operation_type": "heating", "operation_details": "fired to remove carbon residues", "time": {"raw_string": "4 h", "unit": "h", "max_value": 4.0, "min_value": 4.0}, "temperature": {"raw_string": "600 °C", "unit": "°C", "max_value": 600.0, "min_value": 600.0}, "pH": {"raw_string": "", "max_value": null, "min_value": null}, "ratios": [], "atmosphere": {"raw_string": "", "atmosphere_normalized": ""}}], "phase_purity": {"impurity_phase": [], "phase_purity_details": "single FCC phase structure with no detectable impurity phases", "classification": "Pure", "characterization_methods": {"characterization_string": ["XRD", "SEM", "XPS"], "characterization_normalized": ["X-ray Diffraction (XRD)", "Scanning Electron Microscopy (SEM)", "X-ray Photoelectron Spectroscopy (XPS)"]}}}
{"protocol": {"doi": "10.1016/j.ssi.2015.11.016", "target": {"material_string": "Ni0.85Cu0.15O", "material_form": "powder", "material_formula": "Ni0.85Cu0.15O", "composition": [{"formula": "Ni0.85Cu0.15O", "amount": "1", "elements": {"Ni": "0.85", "Cu": "0.15", "O": "1"}, "species": {"Ni": "0.85", "Cu": "0.15", "O": "1"}}], "additives": [], "is_mixture": false, "phase": "", "oxygen_deficiency": "no", "oxidation_states": {}}, "metal_precursors": [{"material_string": "Ni(NO3)2·6H2O", "material_form": "", "material_formula": "Ni(NO3)2·6H2O", "composition": [{"formula": "Ni(NO3)2", "amount": "1", "elements": {"N": "2", "O": "6", "Ni": "1"}, "species": {"NO3": "2", "Ni": "1"}}, {"formula": "H2O", "amount": "6", "elements": {"H": "2", "O": "1"}, "species": {"H2O": "1"}}], "additives": [], "is_mixture": true, "phase": "", "oxygen_deficiency": "no", "oxidation_states": {"Ni": [2], "N": [5], "O": [-2]}}, {"material_string": "Cu(NO3)2·3H2O", "material_form": "", "material_formula": "Cu(NO3)2·3H2O", "composition": [{"formula": "Cu(NO3)2", "amount": "1", "elements": {"N": "2", "O": "6", "Cu": "1"}, "species": {"NO3": "2", "Cu": "1"}}, {"formula": "H2O", "amount": "3", "elements": {"H": "2", "O": "1"}, "species": {"H2O": "1"}}], "additives": [], "is_mixture": true, "phase": "", "oxygen_deficiency": "no", "oxidation_states": {"Cu": [2], "N": [5], "O": [-2]}}], "reagents": [{"reagent_string": "deionized water", "reagent_role": "solvent", "pubchem_CID": 962, "iupac_name": "oxidane", "reagent_formula": "H2O", "smiles": "O"}, {"reagent_string": "glycine", "reagent_role": "unspecified", "pubchem_CID": 750, "iupac_name": "2-aminoacetic acid", "reagent_formula": "C2H5NO2", "smiles": "C(C(=O)O)N"}]}, "operations": [{"operation_type": "mixing", "operation_details": "Stoichiometric amounts of Ni(NO3)2·6H2O and Cu(NO3)2·3H2O dissolved in deionized water", "time": {"raw_string": "", "unit": "", "max_value": null, "min_value": null}, "temperature": {"raw_string": "", "unit": "", "max_value": null, "min_value": null}, "pH": {"raw_string": "", "max_value": null, "min_value": null}, "ratios": [], "atmosphere": {"raw_string": "", "atmosphere_normalized": ""}}, {"operation_type": "mixing", "operation_details": "Glycine added to the solution", "time": {"raw_string": "", "unit": "", "max_value": null, "min_value": null}, "temperature": {"raw_string": "", "unit": "", "max_value": null, "min_value": null}, "pH": {"raw_string": "", "max_value": null, "min_value": null}, "ratios": [{"type": "molar ratio", "description": "metal ion to glycine", "value": "1:1.9"}], "atmosphere": {"raw_string": "", "atmosphere_normalized": ""}}, {"operation_type": "heating", "operation_details": "Combustion on a hotplate; solvent evaporated to form gel followed by spontaneous ignition", "time": {"raw_string": "", "unit": "", "max_value": null, "min_value": null}, "temperature": {"raw_string": "", "unit": "", "max_value": null, "min_value": null}, "pH": {"raw_string": "", "max_value": null, "min_value": null}, "ratios": [], "atmosphere": {"raw_string": "", "atmosphere_normalized": ""}}, {"operation_type": "heating", "operation_details": "fired to remove carbon residues", "time": {"raw_string": "4 h", "unit": "h", "max_value": 4.0, "min_value": 4.0}, "temperature": {"raw_string": "600 °C", "unit": "°C", "max_value": 600.0, "min_value": 600.0}, "pH": {"raw_string": "", "max_value": null, "min_value": null}, "ratios": [], "atmosphere": {"raw_string": "", "atmosphere_normalized": ""}}], "phase_purity": {"impurity_phase": [], "phase_purity_details": "no detectable impurity phases", "classification": "Pure", "characterization_methods": {"characterization_string": ["XRD", "SEM", "XPS"], "characterization_normalized": ["X-ray Diffraction (XRD)", "Scanning Electron Microscopy (SEM)", "X-ray Photoelectron Spectroscopy (XPS)"]}}}
{"protocol": {"doi": "10.1016/j.jpowsour.2011.07.005", "target": {"material_string": "Li0.35La0.55TiO3", "material_form": "other", "material_formula": "Li0.35La0.55TiO3", "composition": [{"formula": "Li0.35La0.55TiO3", "amount": "1", "elements": {"Li": "0.35", "La": "0.55", "Ti": "1", "O": "3"}, "species": {"Li": "0.35", "La": "0.55", "TiO3": "1"}}], "additives": [], "is_mixture": false, "phase": "", "oxygen_deficiency": "no", "oxidation_states": {}}, "metal_precursors": [{"material_string": "CH3COOLi", "material_form": "", "material_formula": "CH3COOLi", "composition": [{"formula": "CH3COOLi", "amount": "1", "elements": {"C": "2", "H": "3", "O": "2", "Li": "1"}, "species": {"CH3COO": "1", "Li": "1"}}], "additives": [], "is_mixture": false, "phase": "", "oxygen_deficiency": "no", "oxidation_states": {"C": [0], "H": [1], "O": [-2], "Li": [1]}}, {"material_string": "La(CH3COO)3·1·5H2O", "material_form": "", "material_formula": "La(CH3COO)3·5H2O", "composition": [{"formula": "La(CH3COO)3", "amount": "1", "elements": {"C": "6", "H": "9", "O": "6", "La": "1"}, "species": {"CH3COO": "3", "La": "1"}}, {"formula": "H2O", "amount": "5", "elements": {"H": "2", "O": "1"}, "species": {"H2O": "1"}}], "additives": [], "is_mixture": true, "phase": "", "oxygen_deficiency": "no", "oxidation_states": {"La": [3], "C": [0], "H": [1], "O": [-2]}}, {"material_string": "Ti(OCH(CH3)2)4", "material_form": "", "material_formula": "Ti(OCH(CH3)2)4", "composition": [{"formula": "Ti(OCH(CH3)2)4", "amount": "1", "elements": {"C": "12", "H": "28", "O": "4", "Ti": "1"}, "species": {"OCH(CH3)2": "4", "Ti": "1"}}], "additives": [], "is_mixture": false, "phase": "", "oxygen_deficiency": "no", "oxidation_states": {"Ti": [4], "O": [-2], "C": [-2], "H": [1]}}], "reagents": [{"reagent_string": "CH3COOH", "reagent_role": "unspecified", "pubchem_CID": 176, "iupac_name": "acetic acid", "reagent_formula": "C2H4O2", "smiles": "CC(=O)O"}, {"reagent_string": "i-C3H7OH", "reagent_role": "solvent", "pubchem_CID": null, "iupac_name": "", "reagent_formula": "", "smiles": ""}, {"reagent_string": "H2O", "reagent_role": "solvent", "pubchem_CID": 962, "iupac_name": "oxidane", "reagent_formula": "H2O", "smiles": "O"}, {"reagent_string": "ethanol", "reagent_role": "solvent", "pubchem_CID": 702, "iupac_name": "ethanol", "reagent_formula": "C2H6O", "smiles": "CCO"}, {"reagent_string": "polystyrene beads", "reagent_role": "template", "pubchem_CID": null, "iupac_name": "", "reagent_formula": "", "smiles": ""}]}, "operations": [{"operation_type": "mixing", "operation_details": "Monodispersed polystyrene (PS) beads dispersed in ethanol and filtered", "time": {"raw_string": "", "unit": "", "max_value": null, "min_value": null}, "temperature": {"raw_string": "", "unit": "", "max_value": null, "min_value": null}, "pH": {"raw_string": "", "max_value": null, "min_value": null}, "ratios": [], "atmosphere": {"raw_string": "", "atmosphere_normalized": ""}}, {"operation_type": "heating", "operation_details": "interconnection of the PS template by heat treatment", "time": {"raw_string": "1 h", "unit": "h", "max_value": 1.0, "min_value": 1.0}, "temperature": {"raw_string": "110 °C", "unit": "°C", "max_value": 110.0, "min_value": 110.0}, "pH": {"raw_string": "", "max_value": null, "min_value": null}, "ratios": [], "atmosphere": {"raw_string": "", "atmosphere_normalized": ""}}, {"operation_type": "mixing", "operation_details": "precursor sol for LLT put into voids of the template", "time": {"raw_string": "", "unit": "", "max_value": null, "min_value": null}, "temperature": {"raw_string": "", "unit": "", "max_value": null, "min_value": null}, "pH": {"raw_string": "", "max_value": null, "min_value": null}, "ratios": [{"type": "molar ratio", "description": "CH3COOLi:La(CH3COO)3·1.5H2O:Ti(OCH(CH3)2)4:CH3COOH:i-C3H7OH:H2O", "value": "0.35:0.55:1:20:10:50"}], "atmosphere": {"raw_string": "", "atmosphere_normalized": ""}}, {"operation_type": "mixing", "operation_details": "gelation", "time": {"raw_string": "", "unit": "", "max_value": null, "min_value": null}, "temperature": {"raw_string": "80 °C", "unit": "°C", "max_value": 80.0, "min_value": 80.0}, "pH": {"raw_string": "", "max_value": null, "min_value": null}, "ratios": [], "atmosphere": {"raw_string": "", "atmosphere_normalized": ""}}, {"operation_type": "heating", "operation_details": "gel-PS composite calcined", "time": {"raw_string": "2 h", "unit": "h", "max_value": 2.0, "min_value": 2.0}, "temperature": {"raw_string": "1165 °C", "unit": "°C", "max_value": 1165.0, "min_value": 1165.0}, "pH": {"raw_string": "", "max_value": null, "min_value": null}, "ratios": [], "atmosphere": {"raw_string": "", "atmosphere_normalized": ""}}, {"operation_type": "other", "operation_details": "3DOM LLT membrane pushed into the holes of honeycomb by a needle", "time": {"raw_string": "", "unit": "", "max_value": null, "min_value": null}, "temperature": {"raw_string": "", "unit": "", "max_value": null, "min_value": null}, "pH": {"raw_string": "", "max_value": null, "min_value": null}, "ratios": [], "atmosphere": {"raw_string": "", "atmosphere_normalized": ""}}, {"operation_type": "heating", "operation_details": "honeycomb-3DOM membrane composite sintered in air", "time": {"raw_string": "2 h", "unit": "h", "max_value": 2.0, "min_value": 2.0}, "temperature": {"raw_string": "1165 °C", "unit": "°C", "max_value": 1165.0, "min_value": 1165.0}, "pH": {"raw_string": "", "max_value": null, "min_value": null}, "ratios": [], "atmosphere": {"raw_string": "air", "atmosphere_normalized": "Air"}}], "phase_purity": {"impurity_phase": [{"material_string": "Li0.33La0.557TiO3", "material_form": "", "material_formula": "Li0.33La0.557TiO3", "composition": [{"formula": "Li0.33La0.557TiO3", "amount": "1", "elements": {"Li": "0.33", "La": "0.557", "Ti": "1", "O": "3"}, "species": {"Li": "0.33", "La": "0.557", "TiO3": "1"}}], "additives": [], "is_mixture": false, "phase": "", "oxygen_deficiency": "no", "oxidation_states": {}}], "phase_purity_details": "Diffraction peaks of Li0.33La0.557TiO3 were observed as well as those of LLT.", "classification": "Impure", "characterization_methods": {"characterization_string": ["SEM", "XRD", "AC impedance method", "EDS"], "characterization_normalized": ["Scanning Electron Microscopy (SEM)", "X-ray Diffraction (XRD)", "Energy Dispersive X-ray Spectroscopy (EDS)"]}}}
{"protocol": {"doi": "10.1016/j.jpowsour.2011.07.005", "target": {"material_string": "LiMn2O4", "material_form": "other", "material_formula": "LiMn2O4", "composition": [{"formula": "LiMn2O4", "amount": "1", "elements": {"Li": "1", "Mn": "2", "O": "4"}, "species": {"Li": "1", "Mn": "2", "O": "4"}}], "additives": [], "is_mixture": false, "phase": "", "oxygen_deficiency": "no", "oxidation_states": {"Li": [1], "Mn": [3, 4], "O": [-2]}}, "metal_precursors": [{"material_string": "Li(CH3COO)", "material_form": "", "material_formula": "Li(CH3COO)", "composition": [{"formula": "Li(CH3COO)", "amount": "1", "elements": {"C": "2", "H": "3", "O": "2", "Li": "1"}, "species": {"CH3COO": "1", "Li": "1"}}], "additives": [], "is_mixture": false, "phase": "", "oxygen_deficiency": "no", "oxidation_states": {"Li": [1], "C": [0], "H": [1], "O": [-2]}}, {"material_string": "Mn(CH3COO)2·4H2O", "material_form": "", "material_formula": "Mn(CH3COO)2·4H2O", "composition": [{"formula": "Mn(CH3COO)2", "amount": "1", "elements": {"C": "4", "H": "6", "O": "4", "Mn": "1"}, "species": {"CH3COO": "2", "Mn": "1"}}, {"formula": "H2O", "amount": "4", "elements": {"H": "2", "O": "1"}, "species": {"H2O": "1"}}], "additives": [], "is_mixture": true, "phase": "", "oxygen_deficiency": "no", "oxidation_states": {"Mn": [2], "C": [0], "H": [1], "O": [-2]}}], "reagents": [{"reagent_string": "2-propanol", "reagent_role": "solvent", "pubchem_CID": 3776, "iupac_name": "propan-2-ol", "reagent_formula": "C3H8O", "smiles": "CC(C)O"}, {"reagent_string": "CH3COOH", "reagent_role": "unspecified", "pubchem_CID": 176, "iupac_name": "acetic acid", "reagent_formula": "C2H4O2", "smiles": "CC(=O)O"}, {"reagent_string": "H2O", "reagent_role": "solvent", "pubchem_CID": 962, "iupac_name": "oxidane", "reagent_formula": "H2O", "smiles": "O"}, {"reagent_string": "sodium dodecyl sulfate", "reagent_role": "unspecified", "pubchem_CID": 3423265, "iupac_name": "sodium dodecyl sulfate", "reagent_formula": "C12H25NaO4S", "smiles": "CCCCCCCCCCCCOS(=O)(=O)[O-].[Na+]"}]}, "operations": [{"operation_type": "mixing", "operation_details": "precursor sol for LiMn2O4 prepared", "time": {"raw_string": "", "unit": "", "max_value": null, "min_value": null}, "temperature": {"raw_string": "", "unit": "", "max_value": null, "min_value": null}, "pH": {"raw_string": "", "max_value": null, "min_value": null}, "ratios": [{"type": "molar ratio", "description": "Li(CH3COO):Mn(CH3COO)2·4H2O:2-propanol:CH3COOH:H2O", "value": "1.1:2:20:40:70"}], "atmosphere": {"raw_string": "", "atmosphere_normalized": ""}}, {"operation_type": "other", "operation_details": "pore of porous honeycomb electrolyte filled with 0.02 M sodium dodecyl sulfate (SDS) solution", "time": {"raw_string": "", "unit": "", "max_value": null, "min_value": null}, "temperature": {"raw_string": "", "unit": "", "max_value": null, "min_value": null}, "pH": {"raw_string": "", "max_value": null, "min_value": null}, "ratios": [], "atmosphere": {"raw_string": "", "atmosphere_normalized": ""}}, {"operation_type": "other", "operation_details": "solid electrolyte immersed in the precursor sol for 1 h", "time": {"raw_string": "1 h", "unit": "h", "max_value": 1.0, "min_value": 1.0}, "temperature": {"raw_string": "", "unit": "", "max_value": null, "min_value": null}, "pH": {"raw_string": "", "max_value": null, "min_value": null}, "ratios": [], "atmosphere": {"raw_string": "", "atmosphere_normalized": ""}}, {"operation_type": "mixing", "operation_details": "Li–Mn–O sol in the pores converted to gel", "time": {"raw_string": "", "unit": "", "max_value": null, "min_value": null}, "temperature": {"raw_string": "60 °C", "unit": "°C", "max_value": 60.0, "min_value": 60.0}, "pH": {"raw_string": "", "max_value": null, "min_value": null}, "ratios": [], "atmosphere": {"raw_string": "", "atmosphere_normalized": ""}}, {"operation_type": "heating", "operation_details": "LLT–gel composite calcined", "time": {"raw_string": "30 min", "unit": "min", "max_value": 30.0, "min_value": 30.0}, "temperature": {"raw_string": "450 °C", "unit": "°C", "max_value": 450.0, "min_value": 450.0}, "pH": {"raw_string": "", "max_value": null, "min_value": null}, "ratios": [], "atmosphere": {"raw_string": "", "atmosphere_normalized": ""}}, {"operation_type": "other", "operation_details": "impregnation and calcination repeated four times", "time": {"raw_string": "", "unit": "", "max_value": null, "min_value": null}, "temperature": {"raw_string": "", "unit": "", "max_value": null, "min_value": null}, "pH": {"raw_string": "", "max_value": null, "min_value": null}, "ratios": [], "atmosphere": {"raw_string": "", "atmosphere_normalized": ""}}, {"operation_type": "heating", "operation_details": "final calcination", "time": {"raw_string": "10 h", "unit": "h", "max_value": 10.0, "min_value": 10.0}, "temperature": {"raw_string": "700 °C", "unit": "°C", "max_value": 700.0, "min_value": 700.0}, "pH": {"raw_string": "", "max_value": null, "min_value": null}, "ratios": [], "atmosphere": {"raw_string": "", "atmosphere_normalized": ""}}], "phase_purity": {"impurity_phase": [], "phase_purity_details": "no specific phase purity details provided for LiMn2O4", "classification": "Insufficient info", "characterization_methods": {"characterization_string": ["SEM", "XRD", "AC impedance method", "EDS"], "characterization_normalized": ["Scanning Electron Microscopy (SEM)", "X-ray Diffraction (XRD)", "Energy Dispersive X-ray Spectroscopy (EDS)"]}}}
{"protocol": {"doi": "10.1016/j.ensm.2016.11.001", "target": {"material_string": "N/Ni/O co-doped carbon", "material_form": "powder", "material_formula": "", "composition": [], "additives": ["N", "Ni", "O"], "is_mixture": false, "phase": "", "oxygen_deficiency": "no", "oxidation_states": {}}, "metal_precursors": [{"material_string": "Ni(Ac)2·4H2O", "material_form": "", "material_formula": "Ni(CH3COO)2·4H2O", "composition": [{"formula": "Ni(CH3COO)2", "amount": "1", "elements": {"C": "4", "H": "6", "O": "4", "Ni": "1"}, "species": {"CH3COO": "2", "Ni": "1"}}, {"formula": "H2O", "amount": "4", "elements": {"H": "2", "O": "1"}, "species": {"H2O": "1"}}], "additives": [], "is_mixture": true, "phase": "", "oxygen_deficiency": "no", "oxidation_states": {"Ni": [2], "C": [0], "H": [1], "O": [-2]}}], "reagents": [{"reagent_string": "citric acid", "reagent_role": "unspecified", "pubchem_CID": 311, "iupac_name": "2-hydroxypropane-1,2,3-tricarboxylic acid", "reagent_formula": "C6H8O7", "smiles": "C(C(=O)O)C(CC(=O)O)(C(=O)O)O"}, {"reagent_string": "cyanamide", "reagent_role": "unspecified", "pubchem_CID": 9864, "iupac_name": "cyanamide", "reagent_formula": "CH2N2", "smiles": "C(#N)N"}, {"reagent_string": "LiNO3", "reagent_role": "unspecified", "pubchem_CID": 10129889, "iupac_name": "lithium nitrate", "reagent_formula": "LiNO3", "smiles": "[Li+].[N+](=O)([O-])[O-]"}, {"reagent_string": "water", "reagent_role": "solvent", "pubchem_CID": 962, "iupac_name": "oxidane", "reagent_formula": "H2O", "smiles": "O"}, {"reagent_string": "HCl", "reagent_role": "washing", "pubchem_CID": 313, "iupac_name": "chlorane", "reagent_formula": "ClH", "smiles": "Cl"}, {"reagent_string": "ethanol", "reagent_role": "washing", "pubchem_CID": 702, "iupac_name": "ethanol", "reagent_formula": "C2H6O", "smiles": "CCO"}]}, "operations": [{"operation_type": "mixing", "operation_details": "1 g Ni(Ac)2·4H2O, 1 g citric acid, 1 g cyanamide and 0.7 g LiNO3 added to 4 mL water to form a clear solution", "time": {"raw_string": "", "unit": "", "max_value": null, "min_value": null}, "temperature": {"raw_string": "", "unit": "", "max_value": null, "min_value": null}, "pH": {"raw_string": "", "max_value": null, "min_value": null}, "ratios": [], "atmosphere": {"raw_string": "", "atmosphere_normalized": ""}}, {"operation_type": "heating", "operation_details": "oven dried in air at 120 °C", "time": {"raw_string": "", "unit": "", "max_value": null, "min_value": null}, "temperature": {"raw_string": "120 °C", "unit": "°C", "max_value": 120.0, "min_value": 120.0}, "pH": {"raw_string": "", "max_value": null, "min_value": null}, "ratios": [], "atmosphere": {"raw_string": "air", "atmosphere_normalized": "Air"}}, {"operation_type": "heating", "operation_details": "heated in 50 cm3/min flowing N2 from room temperature to 550 °C at 2 °C/min and then 1 h at 550 °C", "time": {"raw_string": "1 h", "unit": "h", "max_value": 1.0, "min_value": 1.0}, "temperature": {"raw_string": "550 °C", "unit": "°C", "max_value": 550.0, "min_value": 550.0}, "pH": {"raw_string": "", "max_value": null, "min_value": null}, "ratios": [], "atmosphere": {"raw_string": "nitrogen", "atmosphere_normalized": "Nitrogen (N2)"}}, {"operation_type": "heating", "operation_details": "further heating to 700 °C at 5 °C/min and then 2 h at 700 °C", "time": {"raw_string": "2 h", "unit": "h", "max_value": 2.0, "min_value": 2.0}, "temperature": {"raw_string": "700 °C", "unit": "°C", "max_value": 700.0, "min_value": 700.0}, "pH": {"raw_string": "", "max_value": null, "min_value": null}, "ratios": [], "atmosphere": {"raw_string": "nitrogen", "atmosphere_normalized": "Nitrogen (N2)"}}, {"operation_type": "grinding", "operation_details": "ground in a mortar with pestle", "time": {"raw_string": "", "unit": "", "max_value": null, "min_value": null}, "temperature": {"raw_string": "", "unit": "", "max_value": null, "min_value": null}, "pH": {"raw_string": "", "max_value": null, "min_value": null}, "ratios": [], "atmosphere": {"raw_string": "", "atmosphere_normalized": ""}}, {"operation_type": "other", "operation_details": "ultrasonically etched thrice in 5 mL 1 M HCl solution for 30 min to remove metallic residues and lithium salts", "time": {"raw_string": "30 min", "unit": "min", "max_value": 30.0, "min_value": 30.0}, "temperature": {"raw_string": "", "unit": "", "max_value": null, "min_value": null}, "pH": {"raw_string": "", "max_value": null, "min_value": null}, "ratios": [], "atmosphere": {"raw_string": "", "atmosphere_normalized": ""}}, {"operation_type": "other", "operation_details": "washed with water and ethanol several times, centrifuged and dried at 80 °C", "time": {"raw_string": "", "unit": "", "max_value": null, "min_value": null}, "temperature": {"raw_string": "80 °C", "unit": "°C", "max_value": 80.0, "min_value": 80.0}, "pH": {"raw_string": "", "max_value": null, "min_value": null}, "ratios": [], "atmosphere": {"raw_string": "", "atmosphere_normalized": ""}}], "phase_purity": {"impurity_phase": [], "phase_purity_details": "Ni diffraction peaks were completely absent in the XRD pattern of N/Ni/O-C", "classification": "Pure", "characterization_methods": {"characterization_string": ["XRD", "TEM", "XPS", "BET"], "characterization_normalized": ["X-ray Diffraction (XRD)", "Transmission Electron Microscopy (TEM)", "X-ray Photoelectron Spectroscopy (XPS)", "N2 Physisorption (BET/BJH)"]}}}
{"protocol": {"doi": "10.1016/j.ensm.2016.11.001", "target": {"material_string": "N/Fe/O co-doped carbon", "material_form": "powder", "material_formula": "", "composition": [], "additives": ["N", "Fe", "O"], "is_mixture": false, "phase": "", "oxygen_deficiency": "no", "oxidation_states": {}}, "metal_precursors": [{"material_string": "Fe(Ac)2·4H2O", "material_form": "", "material_formula": "Fe(CH3COO)2·4H2O", "composition": [{"formula": "Fe(CH3COO)2", "amount": "1", "elements": {"C": "4", "H": "6", "O": "4", "Fe": "1"}, "species": {"CH3COO": "2", "Fe": "1"}}, {"formula": "H2O", "amount": "4", "elements": {"H": "2", "O": "1"}, "species": {"H2O": "1"}}], "additives": [], "is_mixture": true, "phase": "", "oxygen_deficiency": "no", "oxidation_states": {"Fe": [2], "C": [0], "H": [1], "O": [-2]}}], "reagents": [{"reagent_string": "citric acid", "reagent_role": "unspecified", "pubchem_CID": 311, "iupac_name": "2-hydroxypropane-1,2,3-tricarboxylic acid", "reagent_formula": "C6H8O7", "smiles": "C(C(=O)O)C(CC(=O)O)(C(=O)O)O"}, {"reagent_string": "cyanamide", "reagent_role": "unspecified", "pubchem_CID": 9864, "iupac_name": "cyanamide", "reagent_formula": "CH2N2", "smiles": "C(#N)N"}, {"reagent_string": "LiNO3", "reagent_role": "unspecified", "pubchem_CID": 10129889, "iupac_name": "lithium nitrate", "reagent_formula": "LiNO3", "smiles": "[Li+].[N+](=O)([O-])[O-]"}, {"reagent_string": "water", "reagent_role": "solvent", "pubchem_CID": 962, "iupac_name": "oxidane", "reagent_formula": "H2O", "smiles": "O"}, {"reagent_string": "HCl", "reagent_role": "washing", "pubchem_CID": 313, "iupac_name": "chlorane", "reagent_formula": "ClH", "smiles": "Cl"}, {"reagent_string": "ethanol", "reagent_role": "washing", "pubchem_CID": 702, "iupac_name": "ethanol", "reagent_formula": "C2H6O", "smiles": "CCO"}]}, "operations": [{"operation_type": "mixing", "operation_details": "1 g Fe(Ac)2·4H2O, 1 g citric acid, 1 g cyanamide and 0.7 g LiNO3 added to 4 mL water to form a clear solution", "time": {"raw_string": "", "unit": "", "max_value": null, "min_value": null}, "temperature": {"raw_string": "", "unit": "", "max_value": null, "min_value": null}, "pH": {"raw_string": "", "max_value": null, "min_value": null}, "ratios": [], "atmosphere": {"raw_string": "", "atmosphere_normalized": ""}}, {"operation_type": "heating", "operation_details": "oven dried in air at 120 °C", "time": {"raw_string": "", "unit": "", "max_value": null, "min_value": null}, "temperature": {"raw_string": "120 °C", "unit": "°C", "max_value": 120.0, "min_value": 120.0}, "pH": {"raw_string": "", "max_value": null, "min_value": null}, "ratios": [], "atmosphere": {"raw_string": "air", "atmosphere_normalized": "Air"}}, {"operation_type": "heating", "operation_details": "heated in 50 cm3/min flowing N2 from room temperature to 550 °C at 2 °C/min and then 1 h at 550 °C", "time": {"raw_string": "1 h", "unit": "h", "max_value": 1.0, "min_value": 1.0}, "temperature": {"raw_string": "550 °C", "unit": "°C", "max_value": 550.0, "min_value": 550.0}, "pH": {"raw_string": "", "max_value": null, "min_value": null}, "ratios": [], "atmosphere": {"raw_string": "nitrogen", "atmosphere_normalized": "Nitrogen (N2)"}}, {"operation_type": "heating", "operation_details": "further heating to 700 °C at 5 °C/min and then 2 h at 700 °C", "time": {"raw_string": "2 h", "unit": "h", "max_value": 2.0, "min_value": 2.0}, "temperature": {"raw_string": "700 °C", "unit": "°C", "max_value": 700.0, "min_value": 700.0}, "pH": {"raw_string": "", "max_value": null, "min_value": null}, "ratios": [], "atmosphere": {"raw_string": "nitrogen", "atmosphere_normalized": "Nitrogen (N2)"}}, {"operation_type": "grinding", "operation_details": "ground in a mortar with pestle", "time": {"raw_string": "", "unit": "", "max_value": null, "min_value": null}, "temperature": {"raw_string": "", "unit": "", "max_value": null, "min_value": null}, "pH": {"raw_string": "", "max_value": null, "min_value": null}, "ratios": [], "atmosphere": {"raw_string": "", "atmosphere_normalized": ""}}, {"operation_type": "other", "operation_details": "ultrasonically etched thrice in 5 mL 1 M HCl solution for 30 min to remove metallic residues and lithium salts", "time": {"raw_string": "30 min", "unit": "min", "max_value": 30.0, "min_value": 30.0}, "temperature": {"raw_string": "", "unit": "", "max_value": null, "min_value": null}, "pH": {"raw_string": "", "max_value": null, "min_value": null}, "ratios": [], "atmosphere": {"raw_string": "", "atmosphere_normalized": ""}}, {"operation_type": "other", "operation_details": "washed with water and ethanol several times, centrifuged and dried at 80 °C", "time": {"raw_string": "", "unit": "", "max_value": null, "min_value": null}, "temperature": {"raw_string": "80 °C", "unit": "°C", "max_value": 80.0, "min_value": 80.0}, "pH": {"raw_string": "", "max_value": null, "min_value": null}, "ratios": [], "atmosphere": {"raw_string": "", "atmosphere_normalized": ""}}], "phase_purity": {"impurity_phase": [], "phase_purity_details": "XRD showed an intense C (002) peak characteristic of phase-pure carbon", "classification": "Pure", "characterization_methods": {"characterization_string": ["XRD", "TEM", "XPS", "BET"], "characterization_normalized": ["X-ray Diffraction (XRD)", "Transmission Electron Microscopy (TEM)", "X-ray Photoelectron Spectroscopy (XPS)", "N2 Physisorption (BET/BJH)"]}}}
{"protocol": {"doi": "10.1016/j.ensm.2016.11.001", "target": {"material_string": "N/Co/O co-doped carbon", "material_form": "powder", "material_formula": "", "composition": [], "additives": ["N", "Co", "O"], "is_mixture": false, "phase": "", "oxygen_deficiency": "no", "oxidation_states": {}}, "metal_precursors": [{"material_string": "Co(Ac)2·4H2O", "material_form": "", "material_formula": "Co(CH3COO)2·4H2O", "composition": [{"formula": "Co(CH3COO)2", "amount": "1", "elements": {"C": "4", "H": "6", "O": "4", "Co": "1"}, "species": {"CH3COO": "2", "Co": "1"}}, {"formula": "H2O", "amount": "4", "elements": {"H": "2", "O": "1"}, "species": {"H2O": "1"}}], "additives": [], "is_mixture": true, "phase": "", "oxygen_deficiency": "no", "oxidation_states": {"Co": [2], "C": [0], "H": [1], "O": [-2]}}], "reagents": [{"reagent_string": "citric acid", "reagent_role": "unspecified", "pubchem_CID": 311, "iupac_name": "2-hydroxypropane-1,2,3-tricarboxylic acid", "reagent_formula": "C6H8O7", "smiles": "C(C(=O)O)C(CC(=O)O)(C(=O)O)O"}, {"reagent_string": "cyanamide", "reagent_role": "unspecified", "pubchem_CID": 9864, "iupac_name": "cyanamide", "reagent_formula": "CH2N2", "smiles": "C(#N)N"}, {"reagent_string": "LiNO3", "reagent_role": "unspecified", "pubchem_CID": 10129889, "iupac_name": "lithium nitrate", "reagent_formula": "LiNO3", "smiles": "[Li+].[N+](=O)([O-])[O-]"}, {"reagent_string": "water", "reagent_role": "solvent", "pubchem_CID": 962, "iupac_name": "oxidane", "reagent_formula": "H2O", "smiles": "O"}, {"reagent_string": "HCl", "reagent_role": "washing", "pubchem_CID": 313, "iupac_name": "chlorane", "reagent_formula": "ClH", "smiles": "Cl"}, {"reagent_string": "ethanol", "reagent_role": "washing", "pubchem_CID": 702, "iupac_name": "ethanol", "reagent_formula": "C2H6O", "smiles": "CCO"}]}, "operations": [{"operation_type": "mixing", "operation_details": "1 g Co(Ac)2·4H2O, 1 g citric acid, 1 g cyanamide and 0.7 g LiNO3 added to 4 mL water to form a clear solution", "time": {"raw_string": "", "unit": "", "max_value": null, "min_value": null}, "temperature": {"raw_string": "", "unit": "", "max_value": null, "min_value": null}, "pH": {"raw_string": "", "max_value": null, "min_value": null}, "ratios": [], "atmosphere": {"raw_string": "", "atmosphere_normalized": ""}}, {"operation_type": "heating", "operation_details": "oven dried in air at 120 °C", "time": {"raw_string": "", "unit": "", "max_value": null, "min_value": null}, "temperature": {"raw_string": "120 °C", "unit": "°C", "max_value": 120.0, "min_value": 120.0}, "pH": {"raw_string": "", "max_value": null, "min_value": null}, "ratios": [], "atmosphere": {"raw_string": "air", "atmosphere_normalized": "Air"}}, {"operation_type": "heating", "operation_details": "heated in 50 cm3/min flowing N2 from room temperature to 550 °C at 2 °C/min and then 1 h at 550 °C", "time": {"raw_string": "1 h", "unit": "h", "max_value": 1.0, "min_value": 1.0}, "temperature": {"raw_string": "550 °C", "unit": "°C", "max_value": 550.0, "min_value": 550.0}, "pH": {"raw_string": "", "max_value": null, "min_value": null}, "ratios": [], "atmosphere": {"raw_string": "nitrogen", "atmosphere_normalized": "Nitrogen (N2)"}}, {"operation_type": "heating", "operation_details": "further heating to 700 °C at 5 °C/min and then 2 h at 700 °C", "time": {"raw_string": "2 h", "unit": "h", "max_value": 2.0, "min_value": 2.0}, "temperature": {"raw_string": "700 °C", "unit": "°C", "max_value": 700.0, "min_value": 700.0}, "pH": {"raw_string": "", "max_value": null, "min_value": null}, "ratios": [], "atmosphere": {"raw_string": "nitrogen", "atmosphere_normalized": "Nitrogen (N2)"}}, {"operation_type": "grinding", "operation_details": "ground in a mortar with pestle", "time": {"raw_string": "", "unit": "", "max_value": null, "min_value": null}, "temperature": {"raw_string": "", "unit": "", "max_value": null, "min_value": null}, "pH": {"raw_string": "", "max_value": null, "min_value": null}, "ratios": [], "atmosphere": {"raw_string": "", "atmosphere_normalized": ""}}, {"operation_type": "other", "operation_details": "ultrasonically etched thrice in 5 mL 1 M HCl solution for 30 min to remove metallic residues and lithium salts", "time": {"raw_string": "30 min", "unit": "min", "max_value": 30.0, "min_value": 30.0}, "temperature": {"raw_string": "", "unit": "", "max_value": null, "min_value": null}, "pH": {"raw_string": "", "max_value": null, "min_value": null}, "ratios": [], "atmosphere": {"raw_string": "", "atmosphere_normalized": ""}}, {"operation_type": "other", "operation_details": "washed with water and ethanol several times, centrifuged and dried at 80 °C", "time": {"raw_string": "", "unit": "", "max_value": null, "min_value": null}, "temperature": {"raw_string": "80 °C", "unit": "°C", "max_value": 80.0, "min_value": 80.0}, "pH": {"raw_string": "", "max_value": null, "min_value": null}, "ratios": [], "atmosphere": {"raw_string": "", "atmosphere_normalized": ""}}], "phase_purity": {"impurity_phase": [], "phase_purity_details": "XRD showed an intense C (002) peak characteristic of phase-pure carbon", "classification": "Pure", "characterization_methods": {"characterization_string": ["XRD", "TEM", "XPS", "BET"], "characterization_normalized": ["X-ray Diffraction (XRD)", "Transmission Electron Microscopy (TEM)", "X-ray Photoelectron Spectroscopy (XPS)", "N2 Physisorption (BET/BJH)"]}}}
