Repository: hackingmaterials/sol-gel-data

# scripts/

Regenerates every numbered table and figure in the manuscript and the Supplementary
Information.

## Contents

- `figures_tables.ipynb` — one section per manuscript item. Table 2, Figure 2 and Figure 3
  are built from `sol_gel_dataset.jsonl`; Tables 3–5, Tables S2–S6 and Figures S1–S4 from
  the validation labels below.
- `validation/` — the human and LLM annotations for the 200-paper validation set:
  paper-level classification labels (`classification_human.jsonl`,
  `classification_LLM.jsonl`), the 286 records extracted by Gemini 3.0 Flash
  (`validation_LLM.jsonl`) and the 279 ground-truth records they are matched against

File: scripts/validation/validation_human.jsonl (part 28 of 33)
{"protocol": {"doi": "10.1016/j.micromeso.2011.11.027", "target": {"material_string": "TiSBA-15", "material_form": "powder", "material_formula": "TiSBA", "composition": [{"formula": "TiSBA", "amount": "1", "elements": {"Ti": "1", "S": "1", "B": "1", "A": "1"}, "species": {"Ti": "2", "S": "1", "B": "1"}}], "additives": [], "is_mixture": false, "phase": "", "oxygen_deficiency": "no", "oxidation_states": {}}, "metal_precursors": [{"material_string": "titanium isopropoxide", "material_form": "", "material_formula": "Ti(OCH(CH3)2)4", "composition": [{"formula": "Ti(OCH(CH3)2)4", "amount": "1", "elements": {"C": "12", "H": "28", "O": "4", "Ti": "1"}, "species": {"OCH(CH3)2": "4", "Ti": "1"}}], "additives": [], "is_mixture": false, "phase": "", "oxygen_deficiency": "no", "oxidation_states": {"Ti": [4], "O": [-2], "C": [-2], "H": [1]}}], "reagents": [{"reagent_string": "poly(ethylene glycol)-block-poly(propylene glycol)-block-poly(ethylene glycol)", "reagent_role": "", "pubchem_CID": 24751, "iupac_name": "2-methyloxirane;oxirane", "reagent_formula": "C5H10O2", "smiles": "CC1CO1.C1CO1"}, {"reagent_string": "tetraethyl orthosilicate", "reagent_role": "", "pubchem_CID": 6517, "iupac_name": "tetraethyl silicate", "reagent_formula": "C8H20O4Si", "smiles": "CCO[Si](OCC)(OCC)OCC"}, {"reagent_string": "HCl", "reagent_role": "", "pubchem_CID": 313, "iupac_name": "chlorane", "reagent_formula": "ClH", "smiles": "Cl"}, {"reagent_string": "H2O", "reagent_role": "", "pubchem_CID": 962, "iupac_name": "oxidane", "reagent_formula": "H2O", "smiles": "O"}]}, "operations": [{"operation_type": "", "operation_details": "add pluronic P123 to water and stir for a few hours", "time": {"raw_string": "", "unit": "", "max_value": null, "min_value": null}, "temperature": {"raw_string": "", "unit": "", "max_value": null, "min_value": null}, "pH": {"raw_string": "", "max_value": null, "min_value": null}, "ratios": [], "atmosphere": {"raw_string": "", "atmosphere_normalized": ""}}, {"operation_type": "", "operation_details": "add concentrated hydrochloric acid and stir", "time": {"raw_string": "2 h", "unit": "h", "max_value": 2.0, "min_value": 2.0}, "temperature": {"raw_string": "", "unit": "", "max_value": null, "min_value": null}, "pH": {"raw_string": "", "max_value": null, "min_value": null}, "ratios": [], "atmosphere": {"raw_string": "", "atmosphere_normalized": ""}}, {"operation_type": "", "operation_details": "add TEOS and the titanium source, stirring warm", "time": {"raw_string": "24 h", "unit": "h", "max_value": 24.0, "min_value": 24.0}, "temperature": {"raw_string": "40 °C", "unit": "°C", "max_value": 40.0, "min_value": 40.0}, "pH": {"raw_string": "", "max_value": null, "min_value": null}, "ratios": [{"type": "molar ratio", "description": "Si/Ti", "value": "40"}], "atmosphere": {"raw_string": "", "atmosphere_normalized": ""}}, {"operation_type": "", "operation_details": "filter off the solid products and wash with water", "time": {"raw_string": "", "unit": "", "max_value": null, "min_value": null}, "temperature": {"raw_string": "", "unit": "", "max_value": null, "min_value": null}, "pH": {"raw_string": "", "max_value": null, "min_value": null}, "ratios": [], "atmosphere": {"raw_string": "", "atmosphere_normalized": ""}}, {"operation_type": "", "operation_details": "dry the washed solids overnight", "time": {"raw_string": "12 h", "unit": "h", "max_value": 12.0, "min_value": 12.0}, "temperature": {"raw_string": "100 °C", "unit": "°C", "max_value": 100.0, "min_value": 100.0}, "pH": {"raw_string": "", "max_value": null, "min_value": null}, "ratios": [], "atmosphere": {"raw_string": "", "atmosphere_normalized": ""}}, {"operation_type": "", "operation_details": "keep the gel in an air oven", "time": {"raw_string": "48 h", "unit": "h", "max_value": 48.0, "min_value": 48.0}, "temperature": {"raw_string": "100 °C", "unit": "°C", "max_value": 100.0, "min_value": 100.0}, "pH": {"raw_string": "", "max_value": null, "min_value": null}, "ratios": [], "atmosphere": {"raw_string": "air", "atmosphere_normalized": "Air"}}, {"operation_type": "", "operation_details": "filter the solid product and wash it with water", "time": {"raw_string": "", "unit": "", "max_value": null, "min_value": null}, "temperature": {"raw_string": "", "unit": "", "max_value": null, "min_value": null}, "pH": {"raw_string": "", "max_value": null, "min_value": null}, "ratios": [], "atmosphere": {"raw_string": "", "atmosphere_normalized": ""}}, {"operation_type": "", "operation_details": "dry the filtered product overnight", "time": {"raw_string": "12 h", "unit": "h", "max_value": 12.0, "min_value": 12.0}, "temperature": {"raw_string": "100 °C", "unit": "°C", "max_value": 100.0, "min_value": 100.0}, "pH": {"raw_string": "", "max_value": null, "min_value": null}, "ratios": [], "atmosphere": {"raw_string": "", "atmosphere_normalized": ""}}, {"operation_type": "", "operation_details": "calcine to burn out the template", "time": {"raw_string": "", "unit": "", "max_value": null, "min_value": null}, "temperature": {"raw_string": "540 °C", "unit": "°C", "max_value": 540.0, "min_value": 540.0}, "pH": {"raw_string": "", "max_value": null, "min_value": null}, "ratios": [], "atmosphere": {"raw_string": "", "atmosphere_normalized": ""}}], "phase_purity": {"impurity_phase": [], "phase_purity_details": "", "classification": "Pure", "characterization_methods": {"characterization_string": [], "characterization_normalized": []}}}
{"protocol": {"doi": "10.1016/j.micromeso.2011.11.027", "target": {"material_string": "TiSBA-15", "material_form": "powder", "material_formula": "TiSBA", "composition": [{"formula": "TiSBA", "amount": "1", "elements": {"Ti": "1", "S": "1", "B": "1", "A": "1"}, "species": {"Ti": "2", "S": "1", "B": "1"}}], "additives": [], "is_mixture": false, "phase": "", "oxygen_deficiency": "no", "oxidation_states": {}}, "metal_precursors": [{"material_string": "titanium isopropoxide", "material_form": "", "material_formula": "Ti(OCH(CH3)2)4", "composition": [{"formula": "Ti(OCH(CH3)2)4", "amount": "1", "elements": {"C": "12", "H": "28", "O": "4", "Ti": "1"}, "species": {"OCH(CH3)2": "4", "Ti": "1"}}], "additives": [], "is_mixture": false, "phase": "", "oxygen_deficiency": "no", "oxidation_states": {"Ti": [4], "O": [-2], "C": [-2], "H": [1]}}], "reagents": [{"reagent_string": "poly(ethylene glycol)-block-poly(propylene glycol)-block-poly(ethylene glycol)", "reagent_role": "", "pubchem_CID": 24751, "iupac_name": "2-methyloxirane;oxirane", "reagent_formula": "C5H10O2", "smiles": "CC1CO1.C1CO1"}, {"reagent_string": "tetraethyl orthosilicate", "reagent_role": "", "pubchem_CID": 6517, "iupac_name": "tetraethyl silicate", "reagent_formula": "C8H20O4Si", "smiles": "CCO[Si](OCC)(OCC)OCC"}, {"reagent_string": "HCl", "reagent_role": "", "pubchem_CID": 313, "iupac_name": "chlorane", "reagent_formula": "ClH", "smiles": "Cl"}, {"reagent_string": "H2O", "reagent_role": "", "pubchem_CID": 962, "iupac_name": "oxidane", "reagent_formula": "H2O", "smiles": "O"}]}, "operations": [{"operation_type": "", "operation_details": "stir Pluronic P123 into water for several hours", "time": {"raw_string": "", "unit": "", "max_value": null, "min_value": null}, "temperature": {"raw_string": "", "unit": "", "max_value": null, "min_value": null}, "pH": {"raw_string": "", "max_value": null, "min_value": null}, "ratios": [], "atmosphere": {"raw_string": "", "atmosphere_normalized": ""}}, {"operation_type": "", "operation_details": "add HCl and stir", "time": {"raw_string": "2 h", "unit": "h", "max_value": 2.0, "min_value": 2.0}, "temperature": {"raw_string": "", "unit": "", "max_value": null, "min_value": null}, "pH": {"raw_string": "", "max_value": null, "min_value": null}, "ratios": [], "atmosphere": {"raw_string": "", "atmosphere_normalized": ""}}, {"operation_type": "", "operation_details": "add tetraethyl orthosilicate with the Ti source and stir at temperature", "time": {"raw_string": "24 h", "unit": "h", "max_value": 24.0, "min_value": 24.0}, "temperature": {"raw_string": "40 °C", "unit": "°C", "max_value": 40.0, "min_value": 40.0}, "pH": {"raw_string": "", "max_value": null, "min_value": null}, "ratios": [{"type": "molar ratio", "description": "Si/Ti", "value": "20"}], "atmosphere": {"raw_string": "", "atmosphere_normalized": ""}}, {"operation_type": "", "operation_details": "recover the solids by filtration and rinse with water", "time": {"raw_string": "", "unit": "", "max_value": null, "min_value": null}, "temperature": {"raw_string": "", "unit": "", "max_value": null, "min_value": null}, "pH": {"raw_string": "", "max_value": null, "min_value": null}, "ratios": [], "atmosphere": {"raw_string": "", "atmosphere_normalized": ""}}, {"operation_type": "", "operation_details": "dry the recovered solids overnight", "time": {"raw_string": "12 h", "unit": "h", "max_value": 12.0, "min_value": 12.0}, "temperature": {"raw_string": "100 °C", "unit": "°C", "max_value": 100.0, "min_value": 100.0}, "pH": {"raw_string": "", "max_value": null, "min_value": null}, "ratios": [], "atmosphere": {"raw_string": "", "atmosphere_normalized": ""}}, {"operation_type": "", "operation_details": "hold the gel in an air oven", "time": {"raw_string": "48 h", "unit": "h", "max_value": 48.0, "min_value": 48.0}, "temperature": {"raw_string": "100 °C", "unit": "°C", "max_value": 100.0, "min_value": 100.0}, "pH": {"raw_string": "", "max_value": null, "min_value": null}, "ratios": [], "atmosphere": {"raw_string": "air", "atmosphere_normalized": "Air"}}, {"operation_type": "", "operation_details": "filter off the solid and wash with water", "time": {"raw_string": "", "unit": "", "max_value": null, "min_value": null}, "temperature": {"raw_string": "", "unit": "", "max_value": null, "min_value": null}, "pH": {"raw_string": "", "max_value": null, "min_value": null}, "ratios": [], "atmosphere": {"raw_string": "", "atmosphere_normalized": ""}}, {"operation_type": "", "operation_details": "dry the washed solid overnight", "time": {"raw_string": "12 h", "unit": "h", "max_value": 12.0, "min_value": 12.0}, "temperature": {"raw_string": "100 °C", "unit": "°C", "max_value": 100.0, "min_value": 100.0}, "pH": {"raw_string": "", "max_value": null, "min_value": null}, "ratios": [], "atmosphere": {"raw_string": "", "atmosphere_normalized": ""}}, {"operation_type": "", "operation_details": "calcine to remove the template", "time": {"raw_string": "", "unit": "", "max_value": null, "min_value": null}, "temperature": {"raw_string": "540 °C", "unit": "°C", "max_value": 540.0, "min_value": 540.0}, "pH": {"raw_string": "", "max_value": null, "min_value": null}, "ratios": [], "atmosphere": {"raw_string": "", "atmosphere_normalized": ""}}], "phase_purity": {"impurity_phase": [{"material_string": "anatase TiO2", "material_form": "", "material_formula": "TiO2", "composition": [{"formula": "TiO2", "amount": "1", "elements": {"Ti": "1", "O": "2"}, "species": {"Ti": "1", "O": "2"}}], "additives": [], "is_mixture": false, "phase": "", "oxygen_deficiency": "no", "oxidation_states": {"Ti": [4], "O": [-2]}}], "phase_purity_details": "", "classification": "Impure", "characterization_methods": {"characterization_string": [], "characterization_normalized": []}}}
{"protocol": {"doi": "10.1088/2399-6528/ac8049", "target": {"material_string": "ZnO", "material_form": "powder", "material_formula": "ZnO", "composition": [{"formula": "ZnO", "amount": "1", "elements": {"Zn": "1", "O": "1"}, "species": {"Zn": "1", "O": "1"}}], "additives": [], "is_mixture": false, "phase": "", "oxygen_deficiency": "no", "oxidation_states": {"Zn": [2], "O": [-2]}}, "metal_precursors": [{"material_string": "Zn(CH3COO)2·2H2O", "material_form": "", "material_formula": "Zn(CH3COO)2·2H2O", "composition": [{"formula": "Zn(CH3COO)2", "amount": "1", "elements": {"C": "4", "H": "6", "O": "4", "Zn": "1"}, "species": {"CH3COO": "2", "Zn": "1"}}, {"formula": "H2O", "amount": "2", "elements": {"H": "2", "O": "1"}, "species": {"H2O": "1"}}], "additives": [], "is_mixture": true, "phase": "", "oxygen_deficiency": "no", "oxidation_states": {"Zn": [2], "C": [0], "H": [1], "O": [-2]}}], "reagents": [{"reagent_string": "ethanol", "reagent_role": "", "pubchem_CID": 702, "iupac_name": "ethanol", "reagent_formula": "C2H6O", "smiles": "CCO"}, {"reagent_string": "NaOH", "reagent_role": "", "pubchem_CID": 14798, "iupac_name": "sodium hydroxide", "reagent_formula": "HNaO", "smiles": "[OH-].[Na+]"}, {"reagent_string": "deionized water", "reagent_role": "", "pubchem_CID": 962, "iupac_name": "oxidane", "reagent_formula": "H2O", "smiles": "O"}]}, "operations": [{"operation_type": "", "operation_details": "dissolve zinc acetate dihydrate in ethanol in a three-necked flask", "time": {"raw_string": "", "unit": "", "max_value": null, "min_value": null}, "temperature": {"raw_string": "", "unit": "", "max_value": null, "min_value": null}, "pH": {"raw_string": "", "max_value": null, "min_value": null}, "ratios": [], "atmosphere": {"raw_string": "", "atmosphere_normalized": ""}}, {"operation_type": "", "operation_details": "heat under constant stirring to the growth temperature", "time": {"raw_string": "", "unit": "", "max_value": null, "min_value": null}, "temperature": {"raw_string": "", "unit": "", "max_value": null, "min_value": null}, "pH": {"raw_string": "", "max_value": null, "min_value": null}, "ratios": [], "atmosphere": {"raw_string": "", "atmosphere_normalized": ""}}, {"operation_type": "", "operation_details": "drip NaOH solution slowly into the flask", "time": {"raw_string": "60 min", "unit": "min", "max_value": 60.0, "min_value": 60.0}, "temperature": {"raw_string": "", "unit": "", "max_value": null, "min_value": null}, "pH": {"raw_string": "", "max_value": null, "min_value": null}, "ratios": [], "atmosphere": {"raw_string": "", "atmosphere_normalized": ""}}, {"operation_type": "", "operation_details": "consolidate the suspension and rest it until a gel-like solution develops", "time": {"raw_string": "2 h", "unit": "h", "max_value": 2.0, "min_value": 2.0}, "temperature": {"raw_string": "", "unit": "", "max_value": null, "min_value": null}, "pH": {"raw_string": "", "max_value": null, "min_value": null}, "ratios": [], "atmosphere": {"raw_string": "", "atmosphere_normalized": ""}}, {"operation_type": "", "operation_details": "separate and wash several times with deionized water", "time": {"raw_string": "", "unit": "", "max_value": null, "min_value": null}, "temperature": {"raw_string": "", "unit": "", "max_value": null, "min_value": null}, "pH": {"raw_string": "", "max_value": null, "min_value": null}, "ratios": [], "atmosphere": {"raw_string": "", "atmosphere_normalized": ""}}, {"operation_type": "", "operation_details": "dry at room temperature, then bake", "time": {"raw_string": "60 min", "unit": "min", "max_value": 60.0, "min_value": 60.0}, "temperature": {"raw_string": "60 °C", "unit": "°C", "max_value": 60.0, "min_value": 60.0}, "pH": {"raw_string": "", "max_value": null, "min_value": null}, "ratios": [], "atmosphere": {"raw_string": "", "atmosphere_normalized": ""}}, {"operation_type": "", "operation_details": "anneal in a furnace", "time": {"raw_string": "2 h", "unit": "h", "max_value": 2.0, "min_value": 2.0}, "temperature": {"raw_string": "600 °C", "unit": "°C", "max_value": 600.0, "min_value": 600.0}, "pH": {"raw_string": "", "max_value": null, "min_value": null}, "ratios": [], "atmosphere": {"raw_string": "", "atmosphere_normalized": ""}}], "phase_purity": {"impurity_phase": [], "phase_purity_details": "", "classification": "Pure", "characterization_methods": {"characterization_string": [], "characterization_normalized": []}}}
{"protocol": {"doi": "10.1088/2399-6528/ac8049", "target": {"material_string": "ZnO", "material_form": "powder", "material_formula": "ZnO", "composition": [{"formula": "ZnO", "amount": "1", "elements": {"Zn": "1", "O": "1"}, "species": {"Zn": "1", "O": "1"}}], "additives": [], "is_mixture": false, "phase": "", "oxygen_deficiency": "no", "oxidation_states": {"Zn": [2], "O": [-2]}}, "metal_precursors": [{"material_string": "Zn(CH3COO)2·2H2O", "material_form": "", "material_formula": "Zn(CH3COO)2·2H2O", "composition": [{"formula": "Zn(CH3COO)2", "amount": "1", "elements": {"C": "4", "H": "6", "O": "4", "Zn": "1"}, "species": {"CH3COO": "2", "Zn": "1"}}, {"formula": "H2O", "amount": "2", "elements": {"H": "2", "O": "1"}, "species": {"H2O": "1"}}], "additives": [], "is_mixture": true, "phase": "", "oxygen_deficiency": "no", "oxidation_states": {"Zn": [2], "C": [0], "H": [1], "O": [-2]}}], "reagents": [{"reagent_string": "ethanol", "reagent_role": "", "pubchem_CID": 702, "iupac_name": "ethanol", "reagent_formula": "C2H6O", "smiles": "CCO"}, {"reagent_string": "NaOH", "reagent_role": "", "pubchem_CID": 14798, "iupac_name": "sodium hydroxide", "reagent_formula": "HNaO", "smiles": "[OH-].[Na+]"}, {"reagent_string": "deionized water", "reagent_role": "", "pubchem_CID": 962, "iupac_name": "oxidane", "reagent_formula": "H2O", "smiles": "O"}]}, "operations": [{"operation_type": "", "operation_details": "dissolve the zinc acetate dihydrate in ethanol in a three-necked flask", "time": {"raw_string": "", "unit": "", "max_value": null, "min_value": null}, "temperature": {"raw_string": "35 °C", "unit": "°C", "max_value": 35.0, "min_value": 35.0}, "pH": {"raw_string": "", "max_value": null, "min_value": null}, "ratios": [], "atmosphere": {"raw_string": "", "atmosphere_normalized": ""}}, {"operation_type": "", "operation_details": "heat with constant stirring to growth temperature", "time": {"raw_string": "", "unit": "", "max_value": null, "min_value": null}, "temperature": {"raw_string": "35 °C", "unit": "°C", "max_value": 35.0, "min_value": 35.0}, "pH": {"raw_string": "", "max_value": null, "min_value": null}, "ratios": [], "atmosphere": {"raw_string": "", "atmosphere_normalized": ""}}, {"operation_type": "", "operation_details": "add the NaOH solution slowly dropwise into the flask", "time": {"raw_string": "60 min", "unit": "min", "max_value": 60.0, "min_value": 60.0}, "temperature": {"raw_string": "35 °C", "unit": "°C", "max_value": 35.0, "min_value": 35.0}, "pH": {"raw_string": "", "max_value": null, "min_value": null}, "ratios": [], "atmosphere": {"raw_string": "", "atmosphere_normalized": ""}}, {"operation_type": "", "operation_details": "let the suspension consolidate and stand until it becomes gel-like", "time": {"raw_string": "2 h", "unit": "h", "max_value": 2.0, "min_value": 2.0}, "temperature": {"raw_string": "35 °C", "unit": "°C", "max_value": 35.0, "min_value": 35.0}, "pH": {"raw_string": "", "max_value": null, "min_value": null}, "ratios": [], "atmosphere": {"raw_string": "", "atmosphere_normalized": ""}}, {"operation_type": "", "operation_details": "separate and rinse repeatedly with deionized water", "time": {"raw_string": "", "unit": "", "max_value": null, "min_value": null}, "temperature": {"raw_string": "", "unit": "", "max_value": null, "min_value": null}, "pH": {"raw_string": "", "max_value": null, "min_value": null}, "ratios": [], "atmosphere": {"raw_string": "", "atmosphere_normalized": ""}}, {"operation_type": "", "operation_details": "dry at room temperature and then bake", "time": {"raw_string": "60 min", "unit": "min", "max_value": 60.0, "min_value": 60.0}, "temperature": {"raw_string": "60 °C", "unit": "°C", "max_value": 60.0, "min_value": 60.0}, "pH": {"raw_string": "", "max_value": null, "min_value": null}, "ratios": [], "atmosphere": {"raw_string": "", "atmosphere_normalized": ""}}, {"operation_type": "", "operation_details": "anneal in a furnace", "time": {"raw_string": "2 h", "unit": "h", "max_value": 2.0, "min_value": 2.0}, "temperature": {"raw_string": "600 °C", "unit": "°C", "max_value": 600.0, "min_value": 600.0}, "pH": {"raw_string": "", "max_value": null, "min_value": null}, "ratios": [], "atmosphere": {"raw_string": "", "atmosphere_normalized": ""}}], "phase_purity": {"impurity_phase": [], "phase_purity_details": "", "classification": "Pure", "characterization_methods": {"characterization_string": [], "characterization_normalized": []}}}
{"protocol": {"doi": "10.1088/2399-6528/ac8049", "target": {"material_string": "ZnO", "material_form": "powder", "material_formula": "ZnO", "composition": [{"formula": "ZnO", "amount": "1", "elements": {"Zn": "1", "O": "1"}, "species": {"Zn": "1", "O": "1"}}], "additives": [], "is_mixture": false, "phase": "", "oxygen_deficiency": "no", "oxidation_states": {"Zn": [2], "O": [-2]}}, "metal_precursors": [{"material_string": "Zn(CH3COO)2·2H2O", "material_form": "", "material_formula": "Zn(CH3COO)2·2H2O", "composition": [{"formula": "Zn(CH3COO)2", "amount": "1", "elements": {"C": "4", "H": "6", "O": "4", "Zn": "1"}, "species": {"CH3COO": "2", "Zn": "1"}}, {"formula": "H2O", "amount": "2", "elements": {"H": "2", "O": "1"}, "species": {"H2O": "1"}}], "additives": [], "is_mixture": true, "phase": "", "oxygen_deficiency": "no", "oxidation_states": {"Zn": [2], "C": [0], "H": [1], "O": [-2]}}], "reagents": [{"reagent_string": "ethanol", "reagent_role": "", "pubchem_CID": 702, "iupac_name": "ethanol", "reagent_formula": "C2H6O", "smiles": "CCO"}, {"reagent_string": "NaOH", "reagent_role": "", "pubchem_CID": 14798, "iupac_name": "sodium hydroxide", "reagent_formula": "HNaO", "smiles": "[OH-].[Na+]"}, {"reagent_string": "deionized water", "reagent_role": "", "pubchem_CID": 962, "iupac_name": "oxidane", "reagent_formula": "H2O", "smiles": "O"}]}, "operations": [{"operation_type": "", "operation_details": "dissolve zinc acetate dihydrate in ethanol using a three-necked flask", "time": {"raw_string": "", "unit": "", "max_value": null, "min_value": null}, "temperature": {"raw_string": "45 °C", "unit": "°C", "max_value": 45.0, "min_value": 45.0}, "pH": {"raw_string": "", "max_value": null, "min_value": null}, "ratios": [], "atmosphere": {"raw_string": "", "atmosphere_normalized": ""}}, {"operation_type": "", "operation_details": "heat to the growth temperature with constant stirring", "time": {"raw_string": "", "unit": "", "max_value": null, "min_value": null}, "temperature": {"raw_string": "45 °C", "unit": "°C", "max_value": 45.0, "min_value": 45.0}, "pH": {"raw_string": "", "max_value": null, "min_value": null}, "ratios": [], "atmosphere": {"raw_string": "", "atmosphere_normalized": ""}}, {"operation_type": "", "operation_details": "drip in the NaOH solution slowly", "time": {"raw_string": "60 min", "unit": "min", "max_value": 60.0, "min_value": 60.0}, "temperature": {"raw_string": "45 °C", "unit": "°C", "max_value": 45.0, "min_value": 45.0}, "pH": {"raw_string": "", "max_value": null, "min_value": null}, "ratios": [], "atmosphere": {"raw_string": "", "atmosphere_normalized": ""}}, {"operation_type": "", "operation_details": "consolidate the suspension, then leave it to form a gel-like solution", "time": {"raw_string": "2 h", "unit": "h", "max_value": 2.0, "min_value": 2.0}, "temperature": {"raw_string": "45 °C", "unit": "°C", "max_value": 45.0, "min_value": 45.0}, "pH": {"raw_string": "", "max_value": null, "min_value": null}, "ratios": [], "atmosphere": {"raw_string": "", "atmosphere_normalized": ""}}, {"operation_type": "", "operation_details": "separate the solid and wash it several times with deionized water", "time": {"raw_string": "", "unit": "", "max_value": null, "min_value": null}, "temperature": {"raw_string": "", "unit": "", "max_value": null, "min_value": null}, "pH": {"raw_string": "", "max_value": null, "min_value": null}, "ratios": [], "atmosphere": {"raw_string": "", "atmosphere_normalized": ""}}, {"operation_type": "", "operation_details": "dry at room temperature, then bake briefly", "time": {"raw_string": "60 min", "unit": "min", "max_value": 60.0, "min_value": 60.0}, "temperature": {"raw_string": "60 °C", "unit": "°C", "max_value": 60.0, "min_value": 60.0}, "pH": {"raw_string": "", "max_value": null, "min_value": null}, "ratios": [], "atmosphere": {"raw_string": "", "atmosphere_normalized": ""}}, {"operation_type": "", "operation_details": "anneal in the furnace", "time": {"raw_string": "2 h", "unit": "h", "max_value": 2.0, "min_value": 2.0}, "temperature": {"raw_string": "600 °C", "unit": "°C", "max_value": 600.0, "min_value": 600.0}, "pH": {"raw_string": "", "max_value": null, "min_value": null}, "ratios": [], "atmosphere": {"raw_string": "", "atmosphere_normalized": ""}}], "phase_purity": {"impurity_phase": [], "phase_purity_details": "", "classification": "Pure", "characterization_methods": {"characterization_string": [], "characterization_normalized": []}}}
{"protocol": {"doi": "10.1088/2399-6528/ac8049", "target": {"material_string": "ZnO", "material_form": "powder", "material_formula": "ZnO", "composition": [{"formula": "ZnO", "amount": "1", "elements": {"Zn": "1", "O": "1"}, "species": {"Zn": "1", "O": "1"}}], "additives": [], "is_mixture": false, "phase": "", "oxygen_deficiency": "no", "oxidation_states": {"Zn": [2], "O": [-2]}}, "metal_precursors": [{"material_string": "Zn(CH3COO)2·2H2O", "material_form": "", "material_formula": "Zn(CH3COO)2·2H2O", "composition": [{"formula": "Zn(CH3COO)2", "amount": "1", "elements": {"C": "4", "H": "6", "O": "4", "Zn": "1"}, "species": {"CH3COO": "2", "Zn": "1"}}, {"formula": "H2O", "amount": "2", "elements": {"H": "2", "O": "1"}, "species": {"H2O": "1"}}], "additives": [], "is_mixture": true, "phase": "", "oxygen_deficiency": "no", "oxidation_states": {"Zn": [2], "C": [0], "H": [1], "O": [-2]}}], "reagents": [{"reagent_string": "ethanol", "reagent_role": "", "pubchem_CID": 702, "iupac_name": "ethanol", "reagent_formula": "C2H6O", "smiles": "CCO"}, {"reagent_string": "NaOH", "reagent_role": "", "pubchem_CID": 14798, "iupac_name": "sodium hydroxide", "reagent_formula": "HNaO", "smiles": "[OH-].[Na+]"}, {"reagent_string": "deionized water", "reagent_role": "", "pubchem_CID": 962, "iupac_name": "oxidane", "reagent_formula": "H2O", "smiles": "O"}]}, "operations": [{"operation_type": "", "operation_details": "dissolve zinc acetate dihydrate in ethanol in a three-necked glass flask", "time": {"raw_string": "", "unit": "", "max_value": null, "min_value": null}, "temperature": {"raw_string": "55 °C", "unit": "°C", "max_value": 55.0, "min_value": 55.0}, "pH": {"raw_string": "", "max_value": null, "min_value": null}, "ratios": [], "atmosphere": {"raw_string": "", "atmosphere_normalized": ""}}, {"operation_type": "", "operation_details": "heat under steady stirring to growth temperature", "time": {"raw_string": "", "unit": "", "max_value": null, "min_value": null}, "temperature": {"raw_string": "55 °C", "unit": "°C", "max_value": 55.0, "min_value": 55.0}, "pH": {"raw_string": "", "max_value": null, "min_value": null}, "ratios": [], "atmosphere": {"raw_string": "", "atmosphere_normalized": ""}}, {"operation_type": "", "operation_details": "slowly drip NaOH solution into the flask", "time": {"raw_string": "60 min", "unit": "min", "max_value": 60.0, "min_value": 60.0}, "temperature": {"raw_string": "55 °C", "unit": "°C", "max_value": 55.0, "min_value": 55.0}, "pH": {"raw_string": "", "max_value": null, "min_value": null}, "ratios": [], "atmosphere": {"raw_string": "", "atmosphere_normalized": ""}}, {"operation_type": "", "operation_details": "hold the suspension and rest until a gel-like solution forms", "time": {"raw_string": "2 h", "unit": "h", "max_value": 2.0, "min_value": 2.0}, "temperature": {"raw_string": "55 °C", "unit": "°C", "max_value": 55.0, "min_value": 55.0}, "pH": {"raw_string": "", "max_value": null, "min_value": null}, "ratios": [], "atmosphere": {"raw_string": "", "atmosphere_normalized": ""}}, {"operation_type": "", "operation_details": "separate and wash with deionized water several times", "time": {"raw_string": "", "unit": "", "max_value": null, "min_value": null}, "temperature": {"raw_string": "", "unit": "", "max_value": null, "min_value": null}, "pH": {"raw_string": "", "max_value": null, "min_value": null}, "ratios": [], "atmosphere": {"raw_string": "", "atmosphere_normalized": ""}}, {"operation_type": "", "operation_details": "dry at room temperature and bake", "time": {"raw_string": "60 min", "unit": "min", "max_value": 60.0, "min_value": 60.0}, "temperature": {"raw_string": "60 °C", "unit": "°C", "max_value": 60.0, "min_value": 60.0}, "pH": {"raw_string": "", "max_value": null, "min_value": null}, "ratios": [], "atmosphere": {"raw_string": "", "atmosphere_normalized": ""}}, {"operation_type": "", "operation_details": "anneal in a furnace", "time": {"raw_string": "2 h", "unit": "h", "max_value": 2.0, "min_value": 2.0}, "temperature": {"raw_string": "600 °C", "unit": "°C", "max_value": 600.0, "min_value": 600.0}, "pH": {"raw_string": "", "max_value": null, "min_value": null}, "ratios": [], "atmosphere": {"raw_string": "", "atmosphere_normalized": ""}}], "phase_purity": {"impurity_phase": [], "phase_purity_details": "", "classification": "Pure", "characterization_methods": {"characterization_string": [], "characterization_normalized": []}}}
{"protocol": {"doi": "10.1088/2399-6528/ac8049", "target": {"material_string": "ZnO", "material_form": "powder", "material_formula": "ZnO", "composition": [{"formula": "ZnO", "amount": "1", "elements": {"Zn": "1", "O": "1"}, "species": {"Zn": "1", "O": "1"}}], "additives": [], "is_mixture": false, "phase": "", "oxygen_deficiency": "no", "oxidation_states": {"Zn": [2], "O": [-2]}}, "metal_precursors": [{"material_string": "Zn(CH3COO)2·2H2O", "material_form": "", "material_formula": "Zn(CH3COO)2·2H2O", "composition": [{"formula": "Zn(CH3COO)2", "amount": "1", "elements": {"C": "4", "H": "6", "O": "4", "Zn": "1"}, "species": {"CH3COO": "2", "Zn": "1"}}, {"formula": "H2O", "amount": "2", "elements": {"H": "2", "O": "1"}, "species": {"H2O": "1"}}], "additives": [], "is_mixture": true, "phase": "", "oxygen_deficiency": "no", "oxidation_states": {"Zn": [2], "C": [0], "H": [1], "O": [-2]}}], "reagents": [{"reagent_string": "ethanol", "reagent_role": "", "pubchem_CID": 702, "iupac_name": "ethanol", "reagent_formula": "C2H6O", "smiles": "CCO"}, {"reagent_string": "NaOH", "reagent_role": "", "pubchem_CID": 14798, "iupac_name": "sodium hydroxide", "reagent_formula": "HNaO", "smiles": "[OH-].[Na+]"}, {"reagent_string": "deionized water", "reagent_role": "", "pubchem_CID": 962, "iupac_name": "oxidane", "reagent_formula": "H2O", "smiles": "O"}]}, "operations": [{"operation_type": "", "operation_details": "dissolve the zinc acetate in ethanol in a three-necked flask", "time": {"raw_string": "", "unit": "", "max_value": null, "min_value": null}, "temperature": {"raw_string": "65 °C", "unit": "°C", "max_value": 65.0, "min_value": 65.0}, "pH": {"raw_string": "", "max_value": null, "min_value": null}, "ratios": [], "atmosphere": {"raw_string": "", "atmosphere_normalized": ""}}, {"operation_type": "", "operation_details": "heat to growth temperature with constant stirring", "time": {"raw_string": "", "unit": "", "max_value": null, "min_value": null}, "temperature": {"raw_string": "65 °C", "unit": "°C", "max_value": 65.0, "min_value": 65.0}, "pH": {"raw_string": "", "max_value": null, "min_value": null}, "ratios": [], "atmosphere": {"raw_string": "", "atmosphere_normalized": ""}}, {"operation_type": "", "operation_details": "drip the NaOH solution slowly into the flask", "time": {"raw_string": "60 min", "unit": "min", "max_value": 60.0, "min_value": 60.0}, "temperature": {"raw_string": "65 °C", "unit": "°C", "max_value": 65.0, "min_value": 65.0}, "pH": {"raw_string": "", "max_value": null, "min_value": null}, "ratios": [], "atmosphere": {"raw_string": "", "atmosphere_normalized": ""}}, {"operation_type": "", "operation_details": "consolidate the suspension and let it rest to a gel-like state", "time": {"raw_string": "2 h", "unit": "h", "max_value": 2.0, "min_value": 2.0}, "temperature": {"raw_string": "65 °C", "unit": "°C", "max_value": 65.0, "min_value": 65.0}, "pH": {"raw_string": "", "max_value": null, "min_value": null}, "ratios": [], "atmosphere": {"raw_string": "", "atmosphere_normalized": ""}}, {"operation_type": "", "operation_details": "separate and wash with deionized water repeatedly", "time": {"raw_string": "", "unit": "", "max_value": null, "min_value": null}, "temperature": {"raw_string": "", "unit": "", "max_value": null, "min_value": null}, "pH": {"raw_string": "", "max_value": null, "min_value": null}, "ratios": [], "atmosphere": {"raw_string": "", "atmosphere_normalized": ""}}, {"operation_type": "", "operation_details": "dry at room temperature then bake", "time": {"raw_string": "60 min", "unit": "min", "max_value": 60.0, "min_value": 60.0}, "temperature": {"raw_string": "60 °C", "unit": "°C", "max_value": 60.0, "min_value": 60.0}, "pH": {"raw_string": "", "max_value": null, "min_value": null}, "ratios": [], "atmosphere": {"raw_string": "", "atmosphere_normalized": ""}}, {"operation_type": "", "operation_details": "anneal in a furnace", "time": {"raw_string": "2 h", "unit": "h", "max_value": 2.0, "min_value": 2.0}, "temperature": {"raw_string": "600 °C", "unit": "°C", "max_value": 600.0, "min_value": 600.0}, "pH": {"raw_string": "", "max_value": null, "min_value": null}, "ratios": [], "atmosphere": {"raw_string": "", "atmosphere_normalized": ""}}], "phase_purity": {"impurity_phase": [], "phase_purity_details": "", "classification": "Pure", "characterization_methods": {"characterization_string": [], "characterization_normalized": []}}}
{"protocol": {"doi": "10.1088/2399-6528/ac8049", "target": {"material_string": "ZnO", "material_form": "powder", "material_formula": "ZnO", "composition": [{"formula": "ZnO", "amount": "1", "elements": {"Zn": "1", "O": "1"}, "species": {"Zn": "1", "O": "1"}}], "additives": [], "is_mixture": false, "phase": "", "oxygen_deficiency": "no", "oxidation_states": {"Zn": [2], "O": [-2]}}, "metal_precursors": [{"material_string": "Zn(CH3COO)2·2H2O", "material_form": "", "material_formula": "Zn(CH3COO)2·2H2O", "composition": [{"formula": "Zn(CH3COO)2", "amount": "1", "elements": {"C": "4", "H": "6", "O": "4", "Zn": "1"}, "species": {"CH3COO": "2", "Zn": "1"}}, {"formula": "H2O", "amount": "2", "elements": {"H": "2", "O": "1"}, "species": {"H2O": "1"}}], "additives": [], "is_mixture": true, "phase": "", "oxygen_deficiency": "no", "oxidation_states": {"Zn": [2], "C": [0], "H": [1], "O": [-2]}}], "reagents": [{"reagent_string": "ethanol", "reagent_role": "", "pubchem_CID": 702, "iupac_name": "ethanol", "reagent_formula": "C2H6O", "smiles": "CCO"}, {"reagent_string": "NaOH", "reagent_role": "", "pubchem_CID": 14798, "iupac_name": "sodium hydroxide", "reagent_formula": "HNaO", "smiles": "[OH-].[Na+]"}, {"reagent_string": "deionized water", "reagent_role": "", "pubchem_CID": 962, "iupac_name": "oxidane", "reagent_formula": "H2O", "smiles": "O"}]}, "operations": [{"operation_type": "", "operation_details": "dissolve zinc acetate dihydrate in ethanol in a three-necked flask", "time": {"raw_string": "", "unit": "", "max_value": null, "min_value": null}, "temperature": {"raw_string": "75 °C", "unit": "°C", "max_value": 75.0, "min_value": 75.0}, "pH": {"raw_string": "", "max_value": null, "min_value": null}, "ratios": [], "atmosphere": {"raw_string": "", "atmosphere_normalized": ""}}, {"operation_type": "", "operation_details": "heat with constant stirring up to the growth temperature", "time": {"raw_string": "", "unit": "", "max_value": null, "min_value": null}, "temperature": {"raw_string": "75 °C", "unit": "°C", "max_value": 75.0, "min_value": 75.0}, "pH": {"raw_string": "", "max_value": null, "min_value": null}, "ratios": [], "atmosphere": {"raw_string": "", "atmosphere_normalized": ""}}, {"operation_type": "", "operation_details": "add NaOH solution slowly into the flask", "time": {"raw_string": "60 min", "unit": "min", "max_value": 60.0, "min_value": 60.0}, "temperature": {"raw_string": "75 °C", "unit": "°C", "max_value": 75.0, "min_value": 75.0}, "pH": {"raw_string": "", "max_value": null, "min_value": null}, "ratios": [], "atmosphere": {"raw_string": "", "atmosphere_normalized": ""}}, {"operation_type": "", "operation_details": "let the suspension consolidate and rest until gel-like", "time": {"raw_string": "2 h", "unit": "h", "max_value": 2.0, "min_value": 2.0}, "temperature": {"raw_string": "75 °C", "unit": "°C", "max_value": 75.0, "min_value": 75.0}, "pH": {"raw_string": "", "max_value": null, "min_value": null}, "ratios": [], "atmosphere": {"raw_string": "", "atmosphere_normalized": ""}}, {"operation_type": "", "operation_details": "separate the product and wash with deionized water several times", "time": {"raw_string": "", "unit": "", "max_value": null, "min_value": null}, "temperature": {"raw_string": "", "unit": "", "max_value": null, "min_value": null}, "pH": {"raw_string": "", "max_value": null, "min_value": null}, "ratios": [], "atmosphere": {"raw_string": "", "atmosphere_normalized": ""}}, {"operation_type": "", "operation_details": "dry at room temperature, then bake it", "time": {"raw_string": "60 min", "unit": "min", "max_value": 60.0, "min_value": 60.0}, "temperature": {"raw_string": "60 °C", "unit": "°C", "max_value": 60.0, "min_value": 60.0}, "pH": {"raw_string": "", "max_value": null, "min_value": null}, "ratios": [], "atmosphere": {"raw_string": "", "atmosphere_normalized": ""}}, {"operation_type": "", "operation_details": "anneal in a furnace", "time": {"raw_string": "2 h", "unit": "h", "max_value": 2.0, "min_value": 2.0}, "temperature": {"raw_string": "600 °C", "unit": "°C", "max_value": 600.0, "min_value": 600.0}, "pH": {"raw_string": "", "max_value": null, "min_value": null}, "ratios": [], "atmosphere": {"raw_string": "", "atmosphere_normalized": ""}}], "phase_purity": {"impurity_phase": [], "phase_purity_details": "", "classification": "Pure", "characterization_methods": {"characterization_string": [], "characterization_normalized": []}}}
