Repository: hackingmaterials/sol-gel-data

# scripts/

Regenerates every numbered table and figure in the manuscript and the Supplementary
Information.

## Contents

- `figures_tables.ipynb` — one section per manuscript item. Table 2, Figure 2 and Figure 3
  are built from `sol_gel_dataset.jsonl`; Tables 3–5, Tables S2–S6 and Figures S1–S4 from
  the validation labels below.
- `validation/` — the human and LLM annotations for the 200-paper validation set:
  paper-level classification labels (`classification_human.jsonl`,
  `classification_LLM.jsonl`), the 286 records extracted by Gemini 3.0 Flash
  (`validation_LLM.jsonl`) and the 279 ground-truth records they are matched against

File: scripts/validation/validation_LLM.jsonl (part 29 of 37)
{"protocol": {"doi": "10.1016/j.jcou.2021.101638", "target": {"material_string": "La0.75Ba0.25FeO3", "material_form": "powder", "material_formula": "La0.75Ba0.25FeO3", "composition": [{"formula": "La0.75Ba0.25FeO3", "amount": "1", "elements": {"La": "0.75", "Ba": "0.25", "Fe": "1", "O": "3"}, "species": {"La": "0.75", "Ba": "0.25", "FeO3": "1"}}], "additives": [], "is_mixture": false, "phase": "", "oxygen_deficiency": "no", "oxidation_states": {}}, "metal_precursors": [{"material_string": "La(NO3)3", "material_form": "", "material_formula": "La(NO3)3", "composition": [{"formula": "La(NO3)3", "amount": "1", "elements": {"N": "3", "O": "9", "La": "1"}, "species": {"NO3": "3", "La": "1"}}], "additives": [], "is_mixture": false, "phase": "", "oxygen_deficiency": "no", "oxidation_states": {"La": [3], "N": [5], "O": [-2]}}, {"material_string": "BaCO3", "material_form": "", "material_formula": "BaCO3", "composition": [{"formula": "BaCO3", "amount": "1", "elements": {"Ba": "1", "C": "1", "O": "3"}, "species": {"Ba": "1", "CO3": "1"}}], "additives": [], "is_mixture": false, "phase": "", "oxygen_deficiency": "no", "oxidation_states": {"Ba": [2], "C": [4], "O": [-2]}}, {"material_string": "Fe(NO3)3", "material_form": "", "material_formula": "Fe(NO3)3", "composition": [{"formula": "Fe(NO3)3", "amount": "1", "elements": {"N": "3", "O": "9", "Fe": "1"}, "species": {"NO3": "3", "Fe": "1"}}], "additives": [], "is_mixture": false, "phase": "", "oxygen_deficiency": "no", "oxidation_states": {"Fe": [3], "N": [5], "O": [-2]}}], "reagents": [{"reagent_string": "DI water", "reagent_role": "solvent", "pubchem_CID": 962, "iupac_name": "oxidane", "reagent_formula": "H2O", "smiles": "O"}, {"reagent_string": "citric acid", "reagent_role": "chelating agent", "pubchem_CID": 311, "iupac_name": "2-hydroxypropane-1,2,3-tricarboxylic acid", "reagent_formula": "C6H8O7", "smiles": "C(C(=O)O)C(CC(=O)O)(C(=O)O)O"}, {"reagent_string": "ethylene glycol", "reagent_role": "unspecified", "pubchem_CID": 174, "iupac_name": "ethane-1,2-diol", "reagent_formula": "C2H6O2", "smiles": "C(CO)O"}]}, "operations": [{"operation_type": "mixing", "operation_details": "Citric acid added to DI water during stirring for 5 min", "time": {"raw_string": "5 min", "unit": "min", "max_value": 5.0, "min_value": 5.0}, "temperature": {"raw_string": "", "unit": "", "max_value": null, "min_value": null}, "pH": {"raw_string": "", "max_value": null, "min_value": null}, "ratios": [], "atmosphere": {"raw_string": "", "atmosphere_normalized": ""}}, {"operation_type": "mixing", "operation_details": "La(NO3)3, BaCO3, and Fe(NO3)3 dissolved into citric acid solution with stirring at 90 °C for 2 h", "time": {"raw_string": "2 h", "unit": "h", "max_value": 2.0, "min_value": 2.0}, "temperature": {"raw_string": "90 °C", "unit": "°C", "max_value": 90.0, "min_value": 90.0}, "pH": {"raw_string": "", "max_value": null, "min_value": null}, "ratios": [{"type": "molar ratio", "description": "La:Ba:Fe:CA:EG", "value": "0.75:0.25:1:10:40"}], "atmosphere": {"raw_string": "", "atmosphere_normalized": ""}}, {"operation_type": "mixing", "operation_details": "Ethylene glycol added at 90 °C and mixed for 7 h to achieve a gel", "time": {"raw_string": "7 h", "unit": "h", "max_value": 7.0, "min_value": 7.0}, "temperature": {"raw_string": "90 °C", "unit": "°C", "max_value": 90.0, "min_value": 90.0}, "pH": {"raw_string": "", "max_value": null, "min_value": null}, "ratios": [], "atmosphere": {"raw_string": "", "atmosphere_normalized": ""}}, {"operation_type": "heating", "operation_details": "gel charred at 450 °C (heating rate of 20 °C/min) for 2 h in air", "time": {"raw_string": "2 h", "unit": "h", "max_value": 2.0, "min_value": 2.0}, "temperature": {"raw_string": "450 °C", "unit": "°C", "max_value": 450.0, "min_value": 450.0}, "pH": {"raw_string": "", "max_value": null, "min_value": null}, "ratios": [], "atmosphere": {"raw_string": "air", "atmosphere_normalized": "Air"}}, {"operation_type": "grinding", "operation_details": "ground into fine powders", "time": {"raw_string": "", "unit": "", "max_value": null, "min_value": null}, "temperature": {"raw_string": "", "unit": "", "max_value": null, "min_value": null}, "pH": {"raw_string": "", "max_value": null, "min_value": null}, "ratios": [], "atmosphere": {"raw_string": "", "atmosphere_normalized": ""}}, {"operation_type": "heating", "operation_details": "heated at 800 °C (heating rate of 20 °C/min) for 6 h in air", "time": {"raw_string": "6 h", "unit": "h", "max_value": 6.0, "min_value": 6.0}, "temperature": {"raw_string": "800 °C", "unit": "°C", "max_value": 800.0, "min_value": 800.0}, "pH": {"raw_string": "", "max_value": null, "min_value": null}, "ratios": [], "atmosphere": {"raw_string": "air", "atmosphere_normalized": "Air"}}], "phase_purity": {"impurity_phase": [], "phase_purity_details": "XRD confirmed cubic perovskite structure; stable through cycling (5 cycles)", "classification": "Pure", "characterization_methods": {"characterization_string": ["XRD", "XPS", "XRF", "SEM", "EDS", "CO2 chemisorption", "N2 physisorption", "TPR", "TPO", "DRIFTS"], "characterization_normalized": ["X-ray Diffraction (XRD)", "X-ray Photoelectron Spectroscopy (XPS)", "X-ray Fluorescence (XRF)", "Scanning Electron Microscopy (SEM)", "Energy Dispersive X-ray Spectroscopy (EDS)", "N2 Physisorption (BET/BJH)", "Temperature Programmed Techniques (TPR/TPD/TPO)", "Diffuse Reflectance Infrared Fourier Transform Spectroscopy (DRIFTS)"]}}}
{"protocol": {"doi": "10.1016/j.jcou.2021.101638", "target": {"material_string": "La0.5Ba0.5FeO3", "material_form": "powder", "material_formula": "La0.5Ba0.5FeO3", "composition": [{"formula": "La0.5Ba0.5FeO3", "amount": "1", "elements": {"La": "0.5", "Ba": "0.5", "Fe": "1", "O": "3"}, "species": {"La": "0.5", "Ba": "0.5", "FeO3": "1"}}], "additives": [], "is_mixture": false, "phase": "", "oxygen_deficiency": "no", "oxidation_states": {}}, "metal_precursors": [{"material_string": "La(NO3)3", "material_form": "", "material_formula": "La(NO3)3", "composition": [{"formula": "La(NO3)3", "amount": "1", "elements": {"N": "3", "O": "9", "La": "1"}, "species": {"NO3": "3", "La": "1"}}], "additives": [], "is_mixture": false, "phase": "", "oxygen_deficiency": "no", "oxidation_states": {"La": [3], "N": [5], "O": [-2]}}, {"material_string": "BaCO3", "material_form": "", "material_formula": "BaCO3", "composition": [{"formula": "BaCO3", "amount": "1", "elements": {"Ba": "1", "C": "1", "O": "3"}, "species": {"Ba": "1", "CO3": "1"}}], "additives": [], "is_mixture": false, "phase": "", "oxygen_deficiency": "no", "oxidation_states": {"Ba": [2], "C": [4], "O": [-2]}}, {"material_string": "Fe(NO3)3", "material_form": "", "material_formula": "Fe(NO3)3", "composition": [{"formula": "Fe(NO3)3", "amount": "1", "elements": {"N": "3", "O": "9", "Fe": "1"}, "species": {"NO3": "3", "Fe": "1"}}], "additives": [], "is_mixture": false, "phase": "", "oxygen_deficiency": "no", "oxidation_states": {"Fe": [3], "N": [5], "O": [-2]}}], "reagents": [{"reagent_string": "DI water", "reagent_role": "solvent", "pubchem_CID": 962, "iupac_name": "oxidane", "reagent_formula": "H2O", "smiles": "O"}, {"reagent_string": "citric acid", "reagent_role": "chelating agent", "pubchem_CID": 311, "iupac_name": "2-hydroxypropane-1,2,3-tricarboxylic acid", "reagent_formula": "C6H8O7", "smiles": "C(C(=O)O)C(CC(=O)O)(C(=O)O)O"}, {"reagent_string": "ethylene glycol", "reagent_role": "unspecified", "pubchem_CID": 174, "iupac_name": "ethane-1,2-diol", "reagent_formula": "C2H6O2", "smiles": "C(CO)O"}]}, "operations": [{"operation_type": "mixing", "operation_details": "Citric acid added to DI water during stirring for 5 min", "time": {"raw_string": "5 min", "unit": "min", "max_value": 5.0, "min_value": 5.0}, "temperature": {"raw_string": "", "unit": "", "max_value": null, "min_value": null}, "pH": {"raw_string": "", "max_value": null, "min_value": null}, "ratios": [], "atmosphere": {"raw_string": "", "atmosphere_normalized": ""}}, {"operation_type": "mixing", "operation_details": "La(NO3)3, BaCO3, and Fe(NO3)3 dissolved into citric acid solution with stirring at 90 °C for 2 h", "time": {"raw_string": "2 h", "unit": "h", "max_value": 2.0, "min_value": 2.0}, "temperature": {"raw_string": "90 °C", "unit": "°C", "max_value": 90.0, "min_value": 90.0}, "pH": {"raw_string": "", "max_value": null, "min_value": null}, "ratios": [{"type": "molar ratio", "description": "La:Ba:Fe:CA:EG", "value": "0.5:0.5:1:10:40"}], "atmosphere": {"raw_string": "", "atmosphere_normalized": ""}}, {"operation_type": "mixing", "operation_details": "Ethylene glycol added at 90 °C and mixed for 7 h to achieve a gel", "time": {"raw_string": "7 h", "unit": "h", "max_value": 7.0, "min_value": 7.0}, "temperature": {"raw_string": "90 °C", "unit": "°C", "max_value": 90.0, "min_value": 90.0}, "pH": {"raw_string": "", "max_value": null, "min_value": null}, "ratios": [], "atmosphere": {"raw_string": "", "atmosphere_normalized": ""}}, {"operation_type": "heating", "operation_details": "gel charred at 450 °C (heating rate of 20 °C/min) for 2 h in air", "time": {"raw_string": "2 h", "unit": "h", "max_value": 2.0, "min_value": 2.0}, "temperature": {"raw_string": "450 °C", "unit": "°C", "max_value": 450.0, "min_value": 450.0}, "pH": {"raw_string": "", "max_value": null, "min_value": null}, "ratios": [], "atmosphere": {"raw_string": "air", "atmosphere_normalized": "Air"}}, {"operation_type": "grinding", "operation_details": "ground into fine powders", "time": {"raw_string": "", "unit": "", "max_value": null, "min_value": null}, "temperature": {"raw_string": "", "unit": "", "max_value": null, "min_value": null}, "pH": {"raw_string": "", "max_value": null, "min_value": null}, "ratios": [], "atmosphere": {"raw_string": "", "atmosphere_normalized": ""}}, {"operation_type": "heating", "operation_details": "heated at 800 °C (heating rate of 20 °C/min) for 6 h in air", "time": {"raw_string": "6 h", "unit": "h", "max_value": 6.0, "min_value": 6.0}, "temperature": {"raw_string": "800 °C", "unit": "°C", "max_value": 800.0, "min_value": 800.0}, "pH": {"raw_string": "", "max_value": null, "min_value": null}, "ratios": [], "atmosphere": {"raw_string": "air", "atmosphere_normalized": "Air"}}], "phase_purity": {"impurity_phase": [], "phase_purity_details": "XRD confirmed cubic perovskite structure; stable through cycling (5 cycles)", "classification": "Pure", "characterization_methods": {"characterization_string": ["XRD", "XPS", "XRF", "SEM", "EDS", "CO2 chemisorption", "N2 physisorption", "TPR", "TPO", "DRIFTS"], "characterization_normalized": ["X-ray Diffraction (XRD)", "X-ray Photoelectron Spectroscopy (XPS)", "X-ray Fluorescence (XRF)", "Scanning Electron Microscopy (SEM)", "Energy Dispersive X-ray Spectroscopy (EDS)", "N2 Physisorption (BET/BJH)", "Temperature Programmed Techniques (TPR/TPD/TPO)", "Diffuse Reflectance Infrared Fourier Transform Spectroscopy (DRIFTS)"]}}}
{"protocol": {"doi": "10.1016/j.jcou.2021.101638", "target": {"material_string": "La0.4Ba0.6FeO3", "material_form": "powder", "material_formula": "La0.4Ba0.6FeO3", "composition": [{"formula": "La0.4Ba0.6FeO3", "amount": "1", "elements": {"La": "0.4", "Ba": "0.6", "Fe": "1", "O": "3"}, "species": {"La": "0.4", "Ba": "0.6", "FeO3": "1"}}], "additives": [], "is_mixture": false, "phase": "", "oxygen_deficiency": "no", "oxidation_states": {}}, "metal_precursors": [{"material_string": "La(NO3)3", "material_form": "", "material_formula": "La(NO3)3", "composition": [{"formula": "La(NO3)3", "amount": "1", "elements": {"N": "3", "O": "9", "La": "1"}, "species": {"NO3": "3", "La": "1"}}], "additives": [], "is_mixture": false, "phase": "", "oxygen_deficiency": "no", "oxidation_states": {"La": [3], "N": [5], "O": [-2]}}, {"material_string": "BaCO3", "material_form": "", "material_formula": "BaCO3", "composition": [{"formula": "BaCO3", "amount": "1", "elements": {"Ba": "1", "C": "1", "O": "3"}, "species": {"Ba": "1", "CO3": "1"}}], "additives": [], "is_mixture": false, "phase": "", "oxygen_deficiency": "no", "oxidation_states": {"Ba": [2], "C": [4], "O": [-2]}}, {"material_string": "Fe(NO3)3", "material_form": "", "material_formula": "Fe(NO3)3", "composition": [{"formula": "Fe(NO3)3", "amount": "1", "elements": {"N": "3", "O": "9", "Fe": "1"}, "species": {"NO3": "3", "Fe": "1"}}], "additives": [], "is_mixture": false, "phase": "", "oxygen_deficiency": "no", "oxidation_states": {"Fe": [3], "N": [5], "O": [-2]}}], "reagents": [{"reagent_string": "DI water", "reagent_role": "solvent", "pubchem_CID": 962, "iupac_name": "oxidane", "reagent_formula": "H2O", "smiles": "O"}, {"reagent_string": "citric acid", "reagent_role": "chelating agent", "pubchem_CID": 311, "iupac_name": "2-hydroxypropane-1,2,3-tricarboxylic acid", "reagent_formula": "C6H8O7", "smiles": "C(C(=O)O)C(CC(=O)O)(C(=O)O)O"}, {"reagent_string": "ethylene glycol", "reagent_role": "unspecified", "pubchem_CID": 174, "iupac_name": "ethane-1,2-diol", "reagent_formula": "C2H6O2", "smiles": "C(CO)O"}]}, "operations": [{"operation_type": "mixing", "operation_details": "Citric acid added to DI water during stirring for 5 min", "time": {"raw_string": "5 min", "unit": "min", "max_value": 5.0, "min_value": 5.0}, "temperature": {"raw_string": "", "unit": "", "max_value": null, "min_value": null}, "pH": {"raw_string": "", "max_value": null, "min_value": null}, "ratios": [], "atmosphere": {"raw_string": "", "atmosphere_normalized": ""}}, {"operation_type": "mixing", "operation_details": "La(NO3)3, BaCO3, and Fe(NO3)3 dissolved into citric acid solution with stirring at 90 °C for 2 h", "time": {"raw_string": "2 h", "unit": "h", "max_value": 2.0, "min_value": 2.0}, "temperature": {"raw_string": "90 °C", "unit": "°C", "max_value": 90.0, "min_value": 90.0}, "pH": {"raw_string": "", "max_value": null, "min_value": null}, "ratios": [{"type": "molar ratio", "description": "La:Ba:Fe:CA:EG", "value": "0.4:0.6:1:10:40"}], "atmosphere": {"raw_string": "", "atmosphere_normalized": ""}}, {"operation_type": "mixing", "operation_details": "Ethylene glycol added at 90 °C and mixed for 7 h to achieve a gel", "time": {"raw_string": "7 h", "unit": "h", "max_value": 7.0, "min_value": 7.0}, "temperature": {"raw_string": "90 °C", "unit": "°C", "max_value": 90.0, "min_value": 90.0}, "pH": {"raw_string": "", "max_value": null, "min_value": null}, "ratios": [], "atmosphere": {"raw_string": "", "atmosphere_normalized": ""}}, {"operation_type": "heating", "operation_details": "gel charred at 450 °C (heating rate of 20 °C/min) for 2 h in air", "time": {"raw_string": "2 h", "unit": "h", "max_value": 2.0, "min_value": 2.0}, "temperature": {"raw_string": "450 °C", "unit": "°C", "max_value": 450.0, "min_value": 450.0}, "pH": {"raw_string": "", "max_value": null, "min_value": null}, "ratios": [], "atmosphere": {"raw_string": "air", "atmosphere_normalized": "Air"}}, {"operation_type": "grinding", "operation_details": "ground into fine powders", "time": {"raw_string": "", "unit": "", "max_value": null, "min_value": null}, "temperature": {"raw_string": "", "unit": "", "max_value": null, "min_value": null}, "pH": {"raw_string": "", "max_value": null, "min_value": null}, "ratios": [], "atmosphere": {"raw_string": "", "atmosphere_normalized": ""}}, {"operation_type": "heating", "operation_details": "heated at 800 °C (heating rate of 20 °C/min) for 6 h in air", "time": {"raw_string": "6 h", "unit": "h", "max_value": 6.0, "min_value": 6.0}, "temperature": {"raw_string": "800 °C", "unit": "°C", "max_value": 800.0, "min_value": 800.0}, "pH": {"raw_string": "", "max_value": null, "min_value": null}, "ratios": [], "atmosphere": {"raw_string": "air", "atmosphere_normalized": "Air"}}], "phase_purity": {"impurity_phase": [], "phase_purity_details": "XRD confirmed cubic perovskite structure; stable through cycling (5 cycles)", "classification": "Pure", "characterization_methods": {"characterization_string": ["XRD", "XPS", "XRF", "SEM", "EDS", "CO2 chemisorption", "N2 physisorption", "TPR", "TPO", "DRIFTS"], "characterization_normalized": ["X-ray Diffraction (XRD)", "X-ray Photoelectron Spectroscopy (XPS)", "X-ray Fluorescence (XRF)", "Scanning Electron Microscopy (SEM)", "Energy Dispersive X-ray Spectroscopy (EDS)", "N2 Physisorption (BET/BJH)", "Temperature Programmed Techniques (TPR/TPD/TPO)", "Diffuse Reflectance Infrared Fourier Transform Spectroscopy (DRIFTS)"]}}}
{"protocol": {"doi": "10.1016/j.jcou.2021.101638", "target": {"material_string": "La0.25Ba0.75FeO3", "material_form": "powder", "material_formula": "La0.25Ba0.75FeO3", "composition": [{"formula": "La0.25Ba0.75FeO3", "amount": "1", "elements": {"La": "0.25", "Ba": "0.75", "Fe": "1", "O": "3"}, "species": {"La": "0.25", "Ba": "0.75", "FeO3": "1"}}], "additives": [], "is_mixture": false, "phase": "", "oxygen_deficiency": "no", "oxidation_states": {}}, "metal_precursors": [{"material_string": "La(NO3)3", "material_form": "", "material_formula": "La(NO3)3", "composition": [{"formula": "La(NO3)3", "amount": "1", "elements": {"N": "3", "O": "9", "La": "1"}, "species": {"NO3": "3", "La": "1"}}], "additives": [], "is_mixture": false, "phase": "", "oxygen_deficiency": "no", "oxidation_states": {"La": [3], "N": [5], "O": [-2]}}, {"material_string": "BaCO3", "material_form": "", "material_formula": "BaCO3", "composition": [{"formula": "BaCO3", "amount": "1", "elements": {"Ba": "1", "C": "1", "O": "3"}, "species": {"Ba": "1", "CO3": "1"}}], "additives": [], "is_mixture": false, "phase": "", "oxygen_deficiency": "no", "oxidation_states": {"Ba": [2], "C": [4], "O": [-2]}}, {"material_string": "Fe(NO3)3", "material_form": "", "material_formula": "Fe(NO3)3", "composition": [{"formula": "Fe(NO3)3", "amount": "1", "elements": {"N": "3", "O": "9", "Fe": "1"}, "species": {"NO3": "3", "Fe": "1"}}], "additives": [], "is_mixture": false, "phase": "", "oxygen_deficiency": "no", "oxidation_states": {"Fe": [3], "N": [5], "O": [-2]}}], "reagents": [{"reagent_string": "DI water", "reagent_role": "solvent", "pubchem_CID": 962, "iupac_name": "oxidane", "reagent_formula": "H2O", "smiles": "O"}, {"reagent_string": "citric acid", "reagent_role": "chelating agent", "pubchem_CID": 311, "iupac_name": "2-hydroxypropane-1,2,3-tricarboxylic acid", "reagent_formula": "C6H8O7", "smiles": "C(C(=O)O)C(CC(=O)O)(C(=O)O)O"}, {"reagent_string": "ethylene glycol", "reagent_role": "unspecified", "pubchem_CID": 174, "iupac_name": "ethane-1,2-diol", "reagent_formula": "C2H6O2", "smiles": "C(CO)O"}]}, "operations": [{"operation_type": "mixing", "operation_details": "Citric acid added to DI water during stirring for 5 min", "time": {"raw_string": "5 min", "unit": "min", "max_value": 5.0, "min_value": 5.0}, "temperature": {"raw_string": "", "unit": "", "max_value": null, "min_value": null}, "pH": {"raw_string": "", "max_value": null, "min_value": null}, "ratios": [], "atmosphere": {"raw_string": "", "atmosphere_normalized": ""}}, {"operation_type": "mixing", "operation_details": "La(NO3)3, BaCO3, and Fe(NO3)3 dissolved into citric acid solution with stirring at 90 °C for 2 h", "time": {"raw_string": "2 h", "unit": "h", "max_value": 2.0, "min_value": 2.0}, "temperature": {"raw_string": "90 °C", "unit": "°C", "max_value": 90.0, "min_value": 90.0}, "pH": {"raw_string": "", "max_value": null, "min_value": null}, "ratios": [{"type": "molar ratio", "description": "La:Ba:Fe:CA:EG", "value": "0.25:0.75:1:10:40"}], "atmosphere": {"raw_string": "", "atmosphere_normalized": ""}}, {"operation_type": "mixing", "operation_details": "Ethylene glycol added at 90 °C and mixed for 7 h to achieve a gel", "time": {"raw_string": "7 h", "unit": "h", "max_value": 7.0, "min_value": 7.0}, "temperature": {"raw_string": "90 °C", "unit": "°C", "max_value": 90.0, "min_value": 90.0}, "pH": {"raw_string": "", "max_value": null, "min_value": null}, "ratios": [], "atmosphere": {"raw_string": "", "atmosphere_normalized": ""}}, {"operation_type": "heating", "operation_details": "gel charred at 450 °C (heating rate of 20 °C/min) for 2 h in air", "time": {"raw_string": "2 h", "unit": "h", "max_value": 2.0, "min_value": 2.0}, "temperature": {"raw_string": "450 °C", "unit": "°C", "max_value": 450.0, "min_value": 450.0}, "pH": {"raw_string": "", "max_value": null, "min_value": null}, "ratios": [], "atmosphere": {"raw_string": "air", "atmosphere_normalized": "Air"}}, {"operation_type": "grinding", "operation_details": "ground into fine powders", "time": {"raw_string": "", "unit": "", "max_value": null, "min_value": null}, "temperature": {"raw_string": "", "unit": "", "max_value": null, "min_value": null}, "pH": {"raw_string": "", "max_value": null, "min_value": null}, "ratios": [], "atmosphere": {"raw_string": "", "atmosphere_normalized": ""}}, {"operation_type": "heating", "operation_details": "heated at 800 °C (heating rate of 20 °C/min) for 6 h in air", "time": {"raw_string": "6 h", "unit": "h", "max_value": 6.0, "min_value": 6.0}, "temperature": {"raw_string": "800 °C", "unit": "°C", "max_value": 800.0, "min_value": 800.0}, "pH": {"raw_string": "", "max_value": null, "min_value": null}, "ratios": [], "atmosphere": {"raw_string": "air", "atmosphere_normalized": "Air"}}], "phase_purity": {"impurity_phase": [{"material_string": "unspecified", "material_form": "", "material_formula": "", "composition": [], "additives": [], "is_mixture": false, "phase": "", "oxygen_deficiency": "no", "oxidation_states": {}}], "phase_purity_details": "XRD pattern of Ba75 showed perovskite structure with some secondary phases; decomposes to secondary phases after 5 cycles", "classification": "Impure", "characterization_methods": {"characterization_string": ["XRD", "XPS", "XRF", "SEM", "EDS", "CO2 chemisorption", "N2 physisorption", "TPR", "TPO", "DRIFTS"], "characterization_normalized": ["X-ray Diffraction (XRD)", "X-ray Photoelectron Spectroscopy (XPS)", "X-ray Fluorescence (XRF)", "Scanning Electron Microscopy (SEM)", "Energy Dispersive X-ray Spectroscopy (EDS)", "N2 Physisorption (BET/BJH)", "Temperature Programmed Techniques (TPR/TPD/TPO)", "Diffuse Reflectance Infrared Fourier Transform Spectroscopy (DRIFTS)"]}}}
{"protocol": {"doi": "10.1016/j.materresbull.2018.02.040", "target": {"material_string": "Mn1.5Co1.5O4", "material_form": "powder", "material_formula": "Mn1.5Co1.5O4", "composition": [{"formula": "Mn1.5Co1.5O4", "amount": "1", "elements": {"Mn": "1.5", "Co": "1.5", "O": "4"}, "species": {"Mn": "1.5", "Co": "1.5", "O": "4"}}], "additives": [], "is_mixture": false, "phase": "", "oxygen_deficiency": "no", "oxidation_states": {}}, "metal_precursors": [{"material_string": "Co(NO3)2·6H2O", "material_form": "", "material_formula": "Co(NO3)2·6H2O", "composition": [{"formula": "Co(NO3)2", "amount": "1", "elements": {"N": "2", "O": "6", "Co": "1"}, "species": {"NO3": "2", "Co": "1"}}, {"formula": "H2O", "amount": "6", "elements": {"H": "2", "O": "1"}, "species": {"H2O": "1"}}], "additives": [], "is_mixture": true, "phase": "", "oxygen_deficiency": "no", "oxidation_states": {"Co": [2], "N": [5], "O": [-2]}}, {"material_string": "Mn(NO3)2·3H2O", "material_form": "", "material_formula": "Mn(NO3)2·3H2O", "composition": [{"formula": "Mn(NO3)2", "amount": "1", "elements": {"N": "2", "O": "6", "Mn": "1"}, "species": {"NO3": "2", "Mn": "1"}}, {"formula": "H2O", "amount": "3", "elements": {"H": "2", "O": "1"}, "species": {"H2O": "1"}}], "additives": [], "is_mixture": true, "phase": "", "oxygen_deficiency": "no", "oxidation_states": {"Mn": [2], "N": [5], "O": [-2]}}], "reagents": [{"reagent_string": "citric acid", "reagent_role": "chelating agent", "pubchem_CID": 311, "iupac_name": "2-hydroxypropane-1,2,3-tricarboxylic acid", "reagent_formula": "C6H8O7", "smiles": "C(C(=O)O)C(CC(=O)O)(C(=O)O)O"}, {"reagent_string": "ammonium hydroxide", "reagent_role": "unspecified", "pubchem_CID": 14923, "iupac_name": "azanium hydroxide", "reagent_formula": "H5NO", "smiles": "[NH4+].[OH-]"}, {"reagent_string": "ethanol", "reagent_role": "unspecified", "pubchem_CID": 702, "iupac_name": "ethanol", "reagent_formula": "C2H6O", "smiles": "CCO"}, {"reagent_string": "water", "reagent_role": "solvent", "pubchem_CID": 962, "iupac_name": "oxidane", "reagent_formula": "H2O", "smiles": "O"}]}, "operations": [{"operation_type": "mixing", "operation_details": "Metal aqueous solutions (0.6 M) prepared with appropriate ratio of nitrate salts", "time": {"raw_string": "", "unit": "", "max_value": null, "min_value": null}, "temperature": {"raw_string": "", "unit": "", "max_value": null, "min_value": null}, "pH": {"raw_string": "", "max_value": null, "min_value": null}, "ratios": [], "atmosphere": {"raw_string": "", "atmosphere_normalized": ""}}, {"operation_type": "mixing", "operation_details": "citric acid added to solution", "time": {"raw_string": "", "unit": "", "max_value": null, "min_value": null}, "temperature": {"raw_string": "", "unit": "", "max_value": null, "min_value": null}, "pH": {"raw_string": "", "max_value": null, "min_value": null}, "ratios": [{"type": "molar ratio", "description": "citrate-to-metal", "value": "2"}], "atmosphere": {"raw_string": "", "atmosphere_normalized": ""}}, {"operation_type": "mixing", "operation_details": "pH adjusted to 7 using ammonium hydroxide", "time": {"raw_string": "", "unit": "", "max_value": null, "min_value": null}, "temperature": {"raw_string": "", "unit": "", "max_value": null, "min_value": null}, "pH": {"raw_string": "7", "max_value": 7.0, "min_value": 7.0}, "ratios": [], "atmosphere": {"raw_string": "", "atmosphere_normalized": ""}}, {"operation_type": "mixing", "operation_details": "agitated using magnetic stirrer while ethanol was slowly added until bright purple particles precipitated", "time": {"raw_string": "", "unit": "", "max_value": null, "min_value": null}, "temperature": {"raw_string": "room temperature", "unit": "", "max_value": null, "min_value": null}, "pH": {"raw_string": "", "max_value": null, "min_value": null}, "ratios": [], "atmosphere": {"raw_string": "", "atmosphere_normalized": ""}}, {"operation_type": "heating", "operation_details": "gel-like sediment dried in oven overnight", "time": {"raw_string": "overnight", "unit": "", "max_value": null, "min_value": null}, "temperature": {"raw_string": "100 °C", "unit": "°C", "max_value": 100.0, "min_value": 100.0}, "pH": {"raw_string": "", "max_value": null, "min_value": null}, "ratios": [], "atmosphere": {"raw_string": "", "atmosphere_normalized": ""}}, {"operation_type": "heating", "operation_details": "xerogel precursors annealed in muffle oven at 1050 °C for 6 h with heating rate of 4.6 °C/min", "time": {"raw_string": "6 h", "unit": "h", "max_value": 6.0, "min_value": 6.0}, "temperature": {"raw_string": "1050 °C", "unit": "°C", "max_value": 1050.0, "min_value": 1050.0}, "pH": {"raw_string": "", "max_value": null, "min_value": null}, "ratios": [], "atmosphere": {"raw_string": "air", "atmosphere_normalized": "Air"}}], "phase_purity": {"impurity_phase": [], "phase_purity_details": "dual structure of Mn1.5Co1.5O4 (Mn2CoO4 + MnCo2O4) is the aim; 1050 °C and 6 h were proper temperature and time since there are two distinguishable sharp peaks", "classification": "Pure", "characterization_methods": {"characterization_string": ["DTA", "TGA", "XRD", "TEM", "SADP"], "characterization_normalized": ["Differential Thermal Analysis (DTA)", "Thermogravimetric Analysis (TGA)", "X-ray Diffraction (XRD)", "Transmission Electron Microscopy (TEM)", "Selected Area Electron Diffraction (SAED)"]}}}
{"protocol": {"doi": "10.1016/j.materresbull.2018.02.040", "target": {"material_string": "Mn1.5Co1.5O4", "material_form": "powder", "material_formula": "Mn1.5Co1.5O4", "composition": [{"formula": "Mn1.5Co1.5O4", "amount": "1", "elements": {"Mn": "1.5", "Co": "1.5", "O": "4"}, "species": {"Mn": "1.5", "Co": "1.5", "O": "4"}}], "additives": [], "is_mixture": false, "phase": "", "oxygen_deficiency": "no", "oxidation_states": {}}, "metal_precursors": [{"material_string": "Co(NO3)2·6H2O", "material_form": "", "material_formula": "Co(NO3)2·6H2O", "composition": [{"formula": "Co(NO3)2", "amount": "1", "elements": {"N": "2", "O": "6", "Co": "1"}, "species": {"NO3": "2", "Co": "1"}}, {"formula": "H2O", "amount": "6", "elements": {"H": "2", "O": "1"}, "species": {"H2O": "1"}}], "additives": [], "is_mixture": true, "phase": "", "oxygen_deficiency": "no", "oxidation_states": {"Co": [2], "N": [5], "O": [-2]}}, {"material_string": "Mn(NO3)2·3H2O", "material_form": "", "material_formula": "Mn(NO3)2·3H2O", "composition": [{"formula": "Mn(NO3)2", "amount": "1", "elements": {"N": "2", "O": "6", "Mn": "1"}, "species": {"NO3": "2", "Mn": "1"}}, {"formula": "H2O", "amount": "3", "elements": {"H": "2", "O": "1"}, "species": {"H2O": "1"}}], "additives": [], "is_mixture": true, "phase": "", "oxygen_deficiency": "no", "oxidation_states": {"Mn": [2], "N": [5], "O": [-2]}}], "reagents": [{"reagent_string": "citric acid", "reagent_role": "chelating agent", "pubchem_CID": 311, "iupac_name": "2-hydroxypropane-1,2,3-tricarboxylic acid", "reagent_formula": "C6H8O7", "smiles": "C(C(=O)O)C(CC(=O)O)(C(=O)O)O"}, {"reagent_string": "ammonium hydroxide", "reagent_role": "unspecified", "pubchem_CID": 14923, "iupac_name": "azanium hydroxide", "reagent_formula": "H5NO", "smiles": "[NH4+].[OH-]"}, {"reagent_string": "ethanol", "reagent_role": "unspecified", "pubchem_CID": 702, "iupac_name": "ethanol", "reagent_formula": "C2H6O", "smiles": "CCO"}, {"reagent_string": "water", "reagent_role": "solvent", "pubchem_CID": 962, "iupac_name": "oxidane", "reagent_formula": "H2O", "smiles": "O"}]}, "operations": [{"operation_type": "mixing", "operation_details": "Metal aqueous solutions (0.6 M) prepared with appropriate ratio of nitrate salts", "time": {"raw_string": "", "unit": "", "max_value": null, "min_value": null}, "temperature": {"raw_string": "", "unit": "", "max_value": null, "min_value": null}, "pH": {"raw_string": "", "max_value": null, "min_value": null}, "ratios": [], "atmosphere": {"raw_string": "", "atmosphere_normalized": ""}}, {"operation_type": "mixing", "operation_details": "citric acid added to solution", "time": {"raw_string": "", "unit": "", "max_value": null, "min_value": null}, "temperature": {"raw_string": "", "unit": "", "max_value": null, "min_value": null}, "pH": {"raw_string": "", "max_value": null, "min_value": null}, "ratios": [{"type": "molar ratio", "description": "citrate-to-metal", "value": "1"}], "atmosphere": {"raw_string": "", "atmosphere_normalized": ""}}, {"operation_type": "mixing", "operation_details": "pH adjusted to 7 using ammonium hydroxide", "time": {"raw_string": "", "unit": "", "max_value": null, "min_value": null}, "temperature": {"raw_string": "", "unit": "", "max_value": null, "min_value": null}, "pH": {"raw_string": "7", "max_value": 7.0, "min_value": 7.0}, "ratios": [], "atmosphere": {"raw_string": "", "atmosphere_normalized": ""}}, {"operation_type": "mixing", "operation_details": "agitated using magnetic stirrer while ethanol was slowly added until bright purple particles precipitated", "time": {"raw_string": "", "unit": "", "max_value": null, "min_value": null}, "temperature": {"raw_string": "room temperature", "unit": "", "max_value": null, "min_value": null}, "pH": {"raw_string": "", "max_value": null, "min_value": null}, "ratios": [], "atmosphere": {"raw_string": "", "atmosphere_normalized": ""}}, {"operation_type": "heating", "operation_details": "gel-like sediment dried in oven overnight", "time": {"raw_string": "overnight", "unit": "", "max_value": null, "min_value": null}, "temperature": {"raw_string": "100 °C", "unit": "°C", "max_value": 100.0, "min_value": 100.0}, "pH": {"raw_string": "", "max_value": null, "min_value": null}, "ratios": [], "atmosphere": {"raw_string": "", "atmosphere_normalized": ""}}, {"operation_type": "heating", "operation_details": "xerogel precursors annealed in muffle oven at 1050 °C for 2 h with heating rate of 4.6 °C/min", "time": {"raw_string": "2 h", "unit": "h", "max_value": 2.0, "min_value": 2.0}, "temperature": {"raw_string": "1050 °C", "unit": "°C", "max_value": 1050.0, "min_value": 1050.0}, "pH": {"raw_string": "", "max_value": null, "min_value": null}, "ratios": [], "atmosphere": {"raw_string": "air", "atmosphere_normalized": "Air"}}], "phase_purity": {"impurity_phase": [], "phase_purity_details": "calcination for 2 h does not lead to a high degree of crystallinity; no sharp peaks", "classification": "Impure", "characterization_methods": {"characterization_string": ["DTA", "TGA", "XRD", "TEM", "SADP"], "characterization_normalized": ["Differential Thermal Analysis (DTA)", "Thermogravimetric Analysis (TGA)", "X-ray Diffraction (XRD)", "Transmission Electron Microscopy (TEM)", "Selected Area Electron Diffraction (SAED)"]}}}
{"protocol": {"doi": "10.1016/j.materresbull.2018.02.040", "target": {"material_string": "Mn1.5Co1.5O4", "material_form": "powder", "material_formula": "Mn1.5Co1.5O4", "composition": [{"formula": "Mn1.5Co1.5O4", "amount": "1", "elements": {"Mn": "1.5", "Co": "1.5", "O": "4"}, "species": {"Mn": "1.5", "Co": "1.5", "O": "4"}}], "additives": [], "is_mixture": false, "phase": "", "oxygen_deficiency": "no", "oxidation_states": {}}, "metal_precursors": [{"material_string": "Co(NO3)2·6H2O", "material_form": "", "material_formula": "Co(NO3)2·6H2O", "composition": [{"formula": "Co(NO3)2", "amount": "1", "elements": {"N": "2", "O": "6", "Co": "1"}, "species": {"NO3": "2", "Co": "1"}}, {"formula": "H2O", "amount": "6", "elements": {"H": "2", "O": "1"}, "species": {"H2O": "1"}}], "additives": [], "is_mixture": true, "phase": "", "oxygen_deficiency": "no", "oxidation_states": {"Co": [2], "N": [5], "O": [-2]}}, {"material_string": "Mn(NO3)2·3H2O", "material_form": "", "material_formula": "Mn(NO3)2·3H2O", "composition": [{"formula": "Mn(NO3)2", "amount": "1", "elements": {"N": "2", "O": "6", "Mn": "1"}, "species": {"NO3": "2", "Mn": "1"}}, {"formula": "H2O", "amount": "3", "elements": {"H": "2", "O": "1"}, "species": {"H2O": "1"}}], "additives": [], "is_mixture": true, "phase": "", "oxygen_deficiency": "no", "oxidation_states": {"Mn": [2], "N": [5], "O": [-2]}}], "reagents": [{"reagent_string": "citric acid", "reagent_role": "chelating agent", "pubchem_CID": 311, "iupac_name": "2-hydroxypropane-1,2,3-tricarboxylic acid", "reagent_formula": "C6H8O7", "smiles": "C(C(=O)O)C(CC(=O)O)(C(=O)O)O"}, {"reagent_string": "ammonium hydroxide", "reagent_role": "unspecified", "pubchem_CID": 14923, "iupac_name": "azanium hydroxide", "reagent_formula": "H5NO", "smiles": "[NH4+].[OH-]"}, {"reagent_string": "ethanol", "reagent_role": "unspecified", "pubchem_CID": 702, "iupac_name": "ethanol", "reagent_formula": "C2H6O", "smiles": "CCO"}, {"reagent_string": "water", "reagent_role": "solvent", "pubchem_CID": 962, "iupac_name": "oxidane", "reagent_formula": "H2O", "smiles": "O"}]}, "operations": [{"operation_type": "mixing", "operation_details": "Metal aqueous solutions (0.6 M) prepared with appropriate ratio of nitrate salts", "time": {"raw_string": "", "unit": "", "max_value": null, "min_value": null}, "temperature": {"raw_string": "", "unit": "", "max_value": null, "min_value": null}, "pH": {"raw_string": "", "max_value": null, "min_value": null}, "ratios": [], "atmosphere": {"raw_string": "", "atmosphere_normalized": ""}}, {"operation_type": "mixing", "operation_details": "citric acid added to solution", "time": {"raw_string": "", "unit": "", "max_value": null, "min_value": null}, "temperature": {"raw_string": "", "unit": "", "max_value": null, "min_value": null}, "pH": {"raw_string": "", "max_value": null, "min_value": null}, "ratios": [{"type": "molar ratio", "description": "citrate-to-metal", "value": "1"}], "atmosphere": {"raw_string": "", "atmosphere_normalized": ""}}, {"operation_type": "mixing", "operation_details": "pH adjusted to 7 using ammonium hydroxide", "time": {"raw_string": "", "unit": "", "max_value": null, "min_value": null}, "temperature": {"raw_string": "", "unit": "", "max_value": null, "min_value": null}, "pH": {"raw_string": "7", "max_value": 7.0, "min_value": 7.0}, "ratios": [], "atmosphere": {"raw_string": "", "atmosphere_normalized": ""}}, {"operation_type": "mixing", "operation_details": "agitated using magnetic stirrer while ethanol was slowly added until bright purple particles precipitated", "time": {"raw_string": "", "unit": "", "max_value": null, "min_value": null}, "temperature": {"raw_string": "room temperature", "unit": "", "max_value": null, "min_value": null}, "pH": {"raw_string": "", "max_value": null, "min_value": null}, "ratios": [], "atmosphere": {"raw_string": "", "atmosphere_normalized": ""}}, {"operation_type": "heating", "operation_details": "gel-like sediment dried in oven overnight", "time": {"raw_string": "overnight", "unit": "", "max_value": null, "min_value": null}, "temperature": {"raw_string": "100 °C", "unit": "°C", "max_value": 100.0, "min_value": 100.0}, "pH": {"raw_string": "", "max_value": null, "min_value": null}, "ratios": [], "atmosphere": {"raw_string": "", "atmosphere_normalized": ""}}, {"operation_type": "heating", "operation_details": "xerogel precursors annealed in muffle oven at 1050 °C for 4 h with heating rate of 4.6 °C/min", "time": {"raw_string": "4 h", "unit": "h", "max_value": 4.0, "min_value": 4.0}, "temperature": {"raw_string": "1050 °C", "unit": "°C", "max_value": 1050.0, "min_value": 1050.0}, "pH": {"raw_string": "", "max_value": null, "min_value": null}, "ratios": [], "atmosphere": {"raw_string": "air", "atmosphere_normalized": "Air"}}], "phase_purity": {"impurity_phase": [], "phase_purity_details": "sample which calcined at 1050 °C and 4 h demonstrated a single-phase structure of Mn2CoO4", "classification": "Impure", "characterization_methods": {"characterization_string": ["DTA", "TGA", "XRD", "TEM", "SADP"], "characterization_normalized": ["Differential Thermal Analysis (DTA)", "Thermogravimetric Analysis (TGA)", "X-ray Diffraction (XRD)", "Transmission Electron Microscopy (TEM)", "Selected Area Electron Diffraction (SAED)"]}}}
