Repository: hackingmaterials/sol-gel-data

# scripts/

Regenerates every numbered table and figure in the manuscript and the Supplementary
Information.

## Contents

- `figures_tables.ipynb` — one section per manuscript item. Table 2, Figure 2 and Figure 3
  are built from `sol_gel_dataset.jsonl`; Tables 3–5, Tables S2–S6 and Figures S1–S4 from
  the validation labels below.
- `validation/` — the human and LLM annotations for the 200-paper validation set:
  paper-level classification labels (`classification_human.jsonl`,
  `classification_LLM.jsonl`), the 286 records extracted by Gemini 3.0 Flash
  (`validation_LLM.jsonl`) and the 279 ground-truth records they are matched against

File: scripts/validation/validation_human.jsonl (part 29 of 33)
{"protocol": {"doi": "10.1016/j.electacta.2016.10.044", "target": {"material_string": "Li3Fe2(PO4)3", "material_form": "powder", "material_formula": "Li3Fe2(PO4)3", "composition": [{"formula": "Li3Fe2(PO4)3", "amount": "1", "elements": {"P": "3", "O": "12", "Li": "3", "Fe": "2"}, "species": {"PO4": "3", "Li": "3", "Fe": "2"}}], "additives": [], "is_mixture": false, "phase": "", "oxygen_deficiency": "no", "oxidation_states": {"Li": [1], "Fe": [3], "P": [5], "O": [-2]}}, "metal_precursors": [{"material_string": "LiNO3", "material_form": "", "material_formula": "LiNO3", "composition": [{"formula": "LiNO3", "amount": "1", "elements": {"Li": "1", "N": "1", "O": "3"}, "species": {"Li": "1", "NO3": "1"}}], "additives": [], "is_mixture": false, "phase": "", "oxygen_deficiency": "no", "oxidation_states": {"Li": [1], "N": [5], "O": [-2]}}, {"material_string": "Fe(NO3)3·9H2O", "material_form": "", "material_formula": "Fe(NO3)3·9H2O", "composition": [{"formula": "Fe(NO3)3", "amount": "1", "elements": {"N": "3", "O": "9", "Fe": "1"}, "species": {"NO3": "3", "Fe": "1"}}, {"formula": "H2O", "amount": "9", "elements": {"H": "2", "O": "1"}, "species": {"H2O": "1"}}], "additives": [], "is_mixture": true, "phase": "", "oxygen_deficiency": "no", "oxidation_states": {"Fe": [3], "N": [5], "O": [-2]}}], "reagents": [{"reagent_string": "NH4H2PO4", "reagent_role": "", "pubchem_CID": 24402, "iupac_name": "azanium dihydrogen phosphate", "reagent_formula": "H6NO4P", "smiles": "[NH4+].OP(=O)(O)[O-]"}, {"reagent_string": "DI water", "reagent_role": "", "pubchem_CID": 962, "iupac_name": "oxidane", "reagent_formula": "H2O", "smiles": "O"}, {"reagent_string": "citric acid", "reagent_role": "", "pubchem_CID": 311, "iupac_name": "2-hydroxypropane-1,2,3-tricarboxylic acid", "reagent_formula": "C6H8O7", "smiles": "C(C(=O)O)C(CC(=O)O)(C(=O)O)O"}, {"reagent_string": "glycol", "reagent_role": "", "pubchem_CID": 174, "iupac_name": "ethane-1,2-diol", "reagent_formula": "C2H6O2", "smiles": "C(CO)O"}, {"reagent_string": "diluted ammonia", "reagent_role": "", "pubchem_CID": null, "iupac_name": "", "reagent_formula": "", "smiles": ""}]}, "operations": [{"operation_type": "", "operation_details": "dissolve lithium nitrate, iron nitrate and ammonium dihydrogen phosphate in DI water", "time": {"raw_string": "", "unit": "", "max_value": null, "min_value": null}, "temperature": {"raw_string": "", "unit": "", "max_value": null, "min_value": null}, "pH": {"raw_string": "", "max_value": null, "min_value": null}, "ratios": [], "atmosphere": {"raw_string": "", "atmosphere_normalized": ""}}, {"operation_type": "", "operation_details": "add citric acid and glycol as complexing agent and dispersant", "time": {"raw_string": "", "unit": "", "max_value": null, "min_value": null}, "temperature": {"raw_string": "", "unit": "", "max_value": null, "min_value": null}, "pH": {"raw_string": "", "max_value": null, "min_value": null}, "ratios": [{"type": "molar ratio", "description": "citric acid to metal ions", "value": "1:1"}], "atmosphere": {"raw_string": "", "atmosphere_normalized": ""}}, {"operation_type": "", "operation_details": "add ammonia water to adjust the pH", "time": {"raw_string": "", "unit": "", "max_value": null, "min_value": null}, "temperature": {"raw_string": "", "unit": "", "max_value": null, "min_value": null}, "pH": {"raw_string": "7.5", "max_value": 7.5, "min_value": 7.5}, "ratios": [], "atmosphere": {"raw_string": "", "atmosphere_normalized": ""}}, {"operation_type": "", "operation_details": "heat to evaporate excess water and form a gel", "time": {"raw_string": "", "unit": "", "max_value": null, "min_value": null}, "temperature": {"raw_string": "80 °C", "unit": "°C", "max_value": 80.0, "min_value": 80.0}, "pH": {"raw_string": "", "max_value": null, "min_value": null}, "ratios": [], "atmosphere": {"raw_string": "", "atmosphere_normalized": ""}}, {"operation_type": "", "operation_details": "age the gel before calcining", "time": {"raw_string": "48 h", "unit": "h", "max_value": 48.0, "min_value": 48.0}, "temperature": {"raw_string": "", "unit": "", "max_value": null, "min_value": null}, "pH": {"raw_string": "", "max_value": null, "min_value": null}, "ratios": [], "atmosphere": {"raw_string": "", "atmosphere_normalized": ""}}, {"operation_type": "", "operation_details": "calcine to obtain the final products", "time": {"raw_string": "", "unit": "", "max_value": null, "min_value": null}, "temperature": {"raw_string": "", "unit": "", "max_value": null, "min_value": null}, "pH": {"raw_string": "", "max_value": null, "min_value": null}, "ratios": [], "atmosphere": {"raw_string": "", "atmosphere_normalized": ""}}], "phase_purity": {"impurity_phase": [], "phase_purity_details": "", "classification": "Pure", "characterization_methods": {"characterization_string": [], "characterization_normalized": []}}}
{"protocol": {"doi": "10.1016/j.electacta.2016.10.044", "target": {"material_string": "Li3Fe2(PO4)3-x(VO4)x", "material_form": "powder", "material_formula": "Li3Fe2(PO4)3-x(VO4)x", "composition": [{"formula": "Li3Fe2(PO4)3-x(VO4)x", "amount": "1", "elements": {"P": "3-x", "O": "12", "V": "x", "Li": "3", "Fe": "2"}, "species": {"PO4": "3-x", "VO4": "x", "Li": "3", "Fe": "2"}}], "additives": [], "is_mixture": false, "phase": "", "oxygen_deficiency": "no", "oxidation_states": {}}, "metal_precursors": [{"material_string": "LiNO3", "material_form": "", "material_formula": "LiNO3", "composition": [{"formula": "LiNO3", "amount": "1", "elements": {"Li": "1", "N": "1", "O": "3"}, "species": {"Li": "1", "NO3": "1"}}], "additives": [], "is_mixture": false, "phase": "", "oxygen_deficiency": "no", "oxidation_states": {"Li": [1], "N": [5], "O": [-2]}}, {"material_string": "Fe(NO3)3·9H2O", "material_form": "", "material_formula": "Fe(NO3)3·9H2O", "composition": [{"formula": "Fe(NO3)3", "amount": "1", "elements": {"N": "3", "O": "9", "Fe": "1"}, "species": {"NO3": "3", "Fe": "1"}}, {"formula": "H2O", "amount": "9", "elements": {"H": "2", "O": "1"}, "species": {"H2O": "1"}}], "additives": [], "is_mixture": true, "phase": "", "oxygen_deficiency": "no", "oxidation_states": {"Fe": [3], "N": [5], "O": [-2]}}, {"material_string": "Li2CO3", "material_form": "", "material_formula": "Li2CO3", "composition": [{"formula": "Li2CO3", "amount": "1", "elements": {"Li": "2", "C": "1", "O": "3"}, "species": {"Li": "2", "CO3": "1"}}], "additives": [], "is_mixture": false, "phase": "", "oxygen_deficiency": "no", "oxidation_states": {"Li": [1], "C": [4], "O": [-2]}}, {"material_string": "V2O5", "material_form": "", "material_formula": "V2O5", "composition": [{"formula": "V2O5", "amount": "1", "elements": {"V": "2", "O": "5"}, "species": {"V": "2", "O": "5"}}], "additives": [], "is_mixture": false, "phase": "", "oxygen_deficiency": "no", "oxidation_states": {"V": [5], "O": [-2]}}], "reagents": [{"reagent_string": "NH4H2PO4", "reagent_role": "", "pubchem_CID": 24402, "iupac_name": "azanium dihydrogen phosphate", "reagent_formula": "H6NO4P", "smiles": "[NH4+].OP(=O)(O)[O-]"}, {"reagent_string": "DI water", "reagent_role": "", "pubchem_CID": 962, "iupac_name": "oxidane", "reagent_formula": "H2O", "smiles": "O"}, {"reagent_string": "HNO3", "reagent_role": "", "pubchem_CID": 944, "iupac_name": "nitric acid", "reagent_formula": "HNO3", "smiles": "[N+](=O)(O)[O-]"}, {"reagent_string": "citric acid", "reagent_role": "", "pubchem_CID": 311, "iupac_name": "2-hydroxypropane-1,2,3-tricarboxylic acid", "reagent_formula": "C6H8O7", "smiles": "C(C(=O)O)C(CC(=O)O)(C(=O)O)O"}, {"reagent_string": "glycol", "reagent_role": "", "pubchem_CID": 174, "iupac_name": "ethane-1,2-diol", "reagent_formula": "C2H6O2", "smiles": "C(CO)O"}, {"reagent_string": "diluted ammonia", "reagent_role": "", "pubchem_CID": null, "iupac_name": "", "reagent_formula": "", "smiles": ""}]}, "operations": [{"operation_type": "", "operation_details": "dissolve lithium nitrate, iron nitrate and ammonium dihydrogen phosphate in DI water", "time": {"raw_string": "", "unit": "", "max_value": null, "min_value": null}, "temperature": {"raw_string": "", "unit": "", "max_value": null, "min_value": null}, "pH": {"raw_string": "", "max_value": null, "min_value": null}, "ratios": [], "atmosphere": {"raw_string": "", "atmosphere_normalized": ""}}, {"operation_type": "", "operation_details": "dissolve V2O5 and Li2CO3 in dilute nitric acid to fix the vanadate concentration", "time": {"raw_string": "", "unit": "", "max_value": null, "min_value": null}, "temperature": {"raw_string": "", "unit": "", "max_value": null, "min_value": null}, "pH": {"raw_string": "", "max_value": null, "min_value": null}, "ratios": [], "atmosphere": {"raw_string": "", "atmosphere_normalized": ""}}, {"operation_type": "", "operation_details": "mix the two solutions and add citric acid and glycol", "time": {"raw_string": "", "unit": "", "max_value": null, "min_value": null}, "temperature": {"raw_string": "", "unit": "", "max_value": null, "min_value": null}, "pH": {"raw_string": "", "max_value": null, "min_value": null}, "ratios": [{"type": "molar ratio", "description": "citric acid to metal ions", "value": "1:1"}], "atmosphere": {"raw_string": "", "atmosphere_normalized": ""}}, {"operation_type": "", "operation_details": "add ammonia water to set the pH", "time": {"raw_string": "", "unit": "", "max_value": null, "min_value": null}, "temperature": {"raw_string": "", "unit": "", "max_value": null, "min_value": null}, "pH": {"raw_string": "7.5", "max_value": 7.5, "min_value": 7.5}, "ratios": [], "atmosphere": {"raw_string": "", "atmosphere_normalized": ""}}, {"operation_type": "", "operation_details": "heat to drive off excess water and form a gel", "time": {"raw_string": "", "unit": "", "max_value": null, "min_value": null}, "temperature": {"raw_string": "80 °C", "unit": "°C", "max_value": 80.0, "min_value": 80.0}, "pH": {"raw_string": "", "max_value": null, "min_value": null}, "ratios": [], "atmosphere": {"raw_string": "", "atmosphere_normalized": ""}}, {"operation_type": "", "operation_details": "age the formed gel", "time": {"raw_string": "48 h", "unit": "h", "max_value": 48.0, "min_value": 48.0}, "temperature": {"raw_string": "", "unit": "", "max_value": null, "min_value": null}, "pH": {"raw_string": "", "max_value": null, "min_value": null}, "ratios": [], "atmosphere": {"raw_string": "", "atmosphere_normalized": ""}}, {"operation_type": "", "operation_details": "calcine to give the final products", "time": {"raw_string": "", "unit": "", "max_value": null, "min_value": null}, "temperature": {"raw_string": "", "unit": "", "max_value": null, "min_value": null}, "pH": {"raw_string": "", "max_value": null, "min_value": null}, "ratios": [], "atmosphere": {"raw_string": "", "atmosphere_normalized": ""}}], "phase_purity": {"impurity_phase": [], "phase_purity_details": "", "classification": "Pure", "characterization_methods": {"characterization_string": [], "characterization_normalized": []}}}
{"protocol": {"doi": "10.1016/j.electacta.2016.10.044", "target": {"material_string": "Li3Fe2(PO4)2.4(VO4)0.6", "material_form": "powder", "material_formula": "Li3Fe2(PO4)2.4(VO4)0.6", "composition": [{"formula": "Li3Fe2(PO4)2.4(VO4)0.6", "amount": "1", "elements": {"P": "2.4", "O": "12", "V": "0.6", "Li": "3", "Fe": "2"}, "species": {"PO4": "2.4", "VO4": "0.6", "Li": "3", "Fe": "2"}}], "additives": [], "is_mixture": false, "phase": "", "oxygen_deficiency": "no", "oxidation_states": {}}, "metal_precursors": [{"material_string": "LiNO3", "material_form": "", "material_formula": "LiNO3", "composition": [{"formula": "LiNO3", "amount": "1", "elements": {"Li": "1", "N": "1", "O": "3"}, "species": {"Li": "1", "NO3": "1"}}], "additives": [], "is_mixture": false, "phase": "", "oxygen_deficiency": "no", "oxidation_states": {"Li": [1], "N": [5], "O": [-2]}}, {"material_string": "Fe(NO3)3·9H2O", "material_form": "", "material_formula": "Fe(NO3)3·9H2O", "composition": [{"formula": "Fe(NO3)3", "amount": "1", "elements": {"N": "3", "O": "9", "Fe": "1"}, "species": {"NO3": "3", "Fe": "1"}}, {"formula": "H2O", "amount": "9", "elements": {"H": "2", "O": "1"}, "species": {"H2O": "1"}}], "additives": [], "is_mixture": true, "phase": "", "oxygen_deficiency": "no", "oxidation_states": {"Fe": [3], "N": [5], "O": [-2]}}, {"material_string": "Li2CO3", "material_form": "", "material_formula": "Li2CO3", "composition": [{"formula": "Li2CO3", "amount": "1", "elements": {"Li": "2", "C": "1", "O": "3"}, "species": {"Li": "2", "CO3": "1"}}], "additives": [], "is_mixture": false, "phase": "", "oxygen_deficiency": "no", "oxidation_states": {"Li": [1], "C": [4], "O": [-2]}}, {"material_string": "V2O5", "material_form": "", "material_formula": "V2O5", "composition": [{"formula": "V2O5", "amount": "1", "elements": {"V": "2", "O": "5"}, "species": {"V": "2", "O": "5"}}], "additives": [], "is_mixture": false, "phase": "", "oxygen_deficiency": "no", "oxidation_states": {"V": [5], "O": [-2]}}], "reagents": [{"reagent_string": "NH4H2PO4", "reagent_role": "", "pubchem_CID": 24402, "iupac_name": "azanium dihydrogen phosphate", "reagent_formula": "H6NO4P", "smiles": "[NH4+].OP(=O)(O)[O-]"}, {"reagent_string": "DI water", "reagent_role": "", "pubchem_CID": 962, "iupac_name": "oxidane", "reagent_formula": "H2O", "smiles": "O"}, {"reagent_string": "HNO3", "reagent_role": "", "pubchem_CID": 944, "iupac_name": "nitric acid", "reagent_formula": "HNO3", "smiles": "[N+](=O)(O)[O-]"}, {"reagent_string": "citric acid", "reagent_role": "", "pubchem_CID": 311, "iupac_name": "2-hydroxypropane-1,2,3-tricarboxylic acid", "reagent_formula": "C6H8O7", "smiles": "C(C(=O)O)C(CC(=O)O)(C(=O)O)O"}, {"reagent_string": "glycol", "reagent_role": "", "pubchem_CID": 174, "iupac_name": "ethane-1,2-diol", "reagent_formula": "C2H6O2", "smiles": "C(CO)O"}, {"reagent_string": "diluted ammonia", "reagent_role": "", "pubchem_CID": null, "iupac_name": "", "reagent_formula": "", "smiles": ""}]}, "operations": [{"operation_type": "", "operation_details": "dissolve the lithium, iron and phosphate precursors in DI water", "time": {"raw_string": "", "unit": "", "max_value": null, "min_value": null}, "temperature": {"raw_string": "", "unit": "", "max_value": null, "min_value": null}, "pH": {"raw_string": "", "max_value": null, "min_value": null}, "ratios": [], "atmosphere": {"raw_string": "", "atmosphere_normalized": ""}}, {"operation_type": "", "operation_details": "dissolve V2O5 and Li2CO3 in dilute nitric acid", "time": {"raw_string": "", "unit": "", "max_value": null, "min_value": null}, "temperature": {"raw_string": "", "unit": "", "max_value": null, "min_value": null}, "pH": {"raw_string": "", "max_value": null, "min_value": null}, "ratios": [], "atmosphere": {"raw_string": "", "atmosphere_normalized": ""}}, {"operation_type": "", "operation_details": "combine the two solutions and add citric acid with glycol", "time": {"raw_string": "", "unit": "", "max_value": null, "min_value": null}, "temperature": {"raw_string": "", "unit": "", "max_value": null, "min_value": null}, "pH": {"raw_string": "", "max_value": null, "min_value": null}, "ratios": [{"type": "molar ratio", "description": "citric acid to metal ions", "value": "1:1"}], "atmosphere": {"raw_string": "", "atmosphere_normalized": ""}}, {"operation_type": "", "operation_details": "add ammonia water to adjust the pH", "time": {"raw_string": "", "unit": "", "max_value": null, "min_value": null}, "temperature": {"raw_string": "", "unit": "", "max_value": null, "min_value": null}, "pH": {"raw_string": "7.5", "max_value": 7.5, "min_value": 7.5}, "ratios": [], "atmosphere": {"raw_string": "", "atmosphere_normalized": ""}}, {"operation_type": "", "operation_details": "heat to evaporate the excess water into a gel", "time": {"raw_string": "", "unit": "", "max_value": null, "min_value": null}, "temperature": {"raw_string": "80 °C", "unit": "°C", "max_value": 80.0, "min_value": 80.0}, "pH": {"raw_string": "", "max_value": null, "min_value": null}, "ratios": [], "atmosphere": {"raw_string": "", "atmosphere_normalized": ""}}, {"operation_type": "", "operation_details": "age the gel thoroughly", "time": {"raw_string": "48 h", "unit": "h", "max_value": 48.0, "min_value": 48.0}, "temperature": {"raw_string": "", "unit": "", "max_value": null, "min_value": null}, "pH": {"raw_string": "", "max_value": null, "min_value": null}, "ratios": [], "atmosphere": {"raw_string": "", "atmosphere_normalized": ""}}, {"operation_type": "", "operation_details": "calcine to obtain the final product", "time": {"raw_string": "", "unit": "", "max_value": null, "min_value": null}, "temperature": {"raw_string": "", "unit": "", "max_value": null, "min_value": null}, "pH": {"raw_string": "", "max_value": null, "min_value": null}, "ratios": [], "atmosphere": {"raw_string": "", "atmosphere_normalized": ""}}], "phase_purity": {"impurity_phase": [{"material_string": "Li3(V6O16)", "material_form": "", "material_formula": "Li3(V6O16)", "composition": [{"formula": "Li3(V6O16)", "amount": "1", "elements": {"V": "6", "O": "16", "Li": "3"}, "species": {"V": "6", "O": "16", "Li": "3"}}], "additives": [], "is_mixture": false, "phase": "", "oxygen_deficiency": "no", "oxidation_states": {"Li": [1], "V": [4, 5], "O": [-2]}}, {"material_string": "Fe2O3", "material_form": "", "material_formula": "Fe2O3", "composition": [{"formula": "Fe2O3", "amount": "1", "elements": {"Fe": "2", "O": "3"}, "species": {"Fe": "2", "O": "3"}}], "additives": [], "is_mixture": false, "phase": "", "oxygen_deficiency": "no", "oxidation_states": {"Fe": [3], "O": [-2]}}], "phase_purity_details": "", "classification": "Impure", "characterization_methods": {"characterization_string": [], "characterization_normalized": []}}}
{"protocol": {"doi": "10.1016/S1388-2481(02)00495-2", "target": {"material_string": "CaSnO3", "material_form": "powder", "material_formula": "CaSnO3", "composition": [{"formula": "CaSnO3", "amount": "1", "elements": {"Ca": "1", "Sn": "1", "O": "3"}, "species": {"Ca": "1", "SnO3": "1"}}], "additives": [], "is_mixture": false, "phase": "", "oxygen_deficiency": "no", "oxidation_states": {"Ca": [2], "Sn": [4], "O": [-2]}}, "metal_precursors": [{"material_string": "SnCl2", "material_form": "", "material_formula": "SnCl2", "composition": [{"formula": "SnCl2", "amount": "1", "elements": {"Sn": "1", "Cl": "2"}, "species": {"Sn": "1", "Cl": "2"}}], "additives": [], "is_mixture": false, "phase": "", "oxygen_deficiency": "no", "oxidation_states": {"Sn": [2], "Cl": [-1]}}, {"material_string": "CaCO3", "material_form": "", "material_formula": "CaCO3", "composition": [{"formula": "CaCO3", "amount": "1", "elements": {"Ca": "1", "C": "1", "O": "3"}, "species": {"Ca": "1", "CO3": "1"}}], "additives": [], "is_mixture": false, "phase": "", "oxygen_deficiency": "no", "oxidation_states": {"Ca": [2], "C": [4], "O": [-2]}}], "reagents": [{"reagent_string": "ethylene glycol", "reagent_role": "", "pubchem_CID": 174, "iupac_name": "ethane-1,2-diol", "reagent_formula": "C2H6O2", "smiles": "C(CO)O"}, {"reagent_string": "citric acid", "reagent_role": "", "pubchem_CID": 311, "iupac_name": "2-hydroxypropane-1,2,3-tricarboxylic acid", "reagent_formula": "C6H8O7", "smiles": "C(C(=O)O)C(CC(=O)O)(C(=O)O)O"}]}, "operations": [{"operation_type": "", "operation_details": "dissolve SnCl2 in ethylene glycol at room temperature", "time": {"raw_string": "", "unit": "", "max_value": null, "min_value": null}, "temperature": {"raw_string": "", "unit": "", "max_value": null, "min_value": null}, "pH": {"raw_string": "", "max_value": null, "min_value": null}, "ratios": [], "atmosphere": {"raw_string": "", "atmosphere_normalized": ""}}, {"operation_type": "", "operation_details": "add citric acid and dissolve with gentle heat", "time": {"raw_string": "", "unit": "", "max_value": null, "min_value": null}, "temperature": {"raw_string": "50 °C", "unit": "°C", "max_value": 50.0, "min_value": 50.0}, "pH": {"raw_string": "", "max_value": null, "min_value": null}, "ratios": [], "atmosphere": {"raw_string": "", "atmosphere_normalized": ""}}, {"operation_type": "", "operation_details": "add CaCO3 and stir warm to a clear solution", "time": {"raw_string": "6 h", "unit": "h", "max_value": 6.0, "min_value": 6.0}, "temperature": {"raw_string": "80 °C", "unit": "°C", "max_value": 80.0, "min_value": 80.0}, "pH": {"raw_string": "", "max_value": null, "min_value": null}, "ratios": [], "atmosphere": {"raw_string": "", "atmosphere_normalized": ""}}, {"operation_type": "", "operation_details": "heat the solution to a thick gel that becomes a brown resinous mass", "time": {"raw_string": "12 h", "unit": "h", "max_value": 12.0, "min_value": 12.0}, "temperature": {"raw_string": "135 °C", "unit": "°C", "max_value": 135.0, "min_value": 135.0}, "pH": {"raw_string": "", "max_value": null, "min_value": null}, "ratios": [], "atmosphere": {"raw_string": "", "atmosphere_normalized": ""}}, {"operation_type": "", "operation_details": "heat the brown resinous mass", "time": {"raw_string": "3 h", "unit": "h", "max_value": 3.0, "min_value": 3.0}, "temperature": {"raw_string": "350 °C", "unit": "°C", "max_value": 350.0, "min_value": 350.0}, "pH": {"raw_string": "", "max_value": null, "min_value": null}, "ratios": [], "atmosphere": {"raw_string": "", "atmosphere_normalized": ""}}, {"operation_type": "", "operation_details": "grind the black flaky product to powder", "time": {"raw_string": "", "unit": "", "max_value": null, "min_value": null}, "temperature": {"raw_string": "", "unit": "", "max_value": null, "min_value": null}, "pH": {"raw_string": "", "max_value": null, "min_value": null}, "ratios": [], "atmosphere": {"raw_string": "", "atmosphere_normalized": ""}}, {"operation_type": "", "operation_details": "calcine the ground powder in air", "time": {"raw_string": "4 h", "unit": "h", "max_value": 4.0, "min_value": 4.0}, "temperature": {"raw_string": "800 °C", "unit": "°C", "max_value": 800.0, "min_value": 800.0}, "pH": {"raw_string": "", "max_value": null, "min_value": null}, "ratios": [], "atmosphere": {"raw_string": "air", "atmosphere_normalized": "Air"}}], "phase_purity": {"impurity_phase": [], "phase_purity_details": "", "classification": "Pure", "characterization_methods": {"characterization_string": [], "characterization_normalized": []}}}
{"protocol": {"doi": "10.1016/j.apsusc.2020.147169", "target": {"material_string": "LiNi0.5Mn1.5O4", "material_form": "powder", "material_formula": "LiNi0.5Mn1.5O4", "composition": [{"formula": "LiNi0.5Mn1.5O4", "amount": "1", "elements": {"Li": "1", "Ni": "0.5", "Mn": "1.5", "O": "4"}, "species": {"Li": "1", "Ni": "0.5", "Mn": "1.5", "O": "4"}}], "additives": [], "is_mixture": false, "phase": "", "oxygen_deficiency": "no", "oxidation_states": {}}, "metal_precursors": [{"material_string": "CH3COOLi·2H2O", "material_form": "", "material_formula": "CH3COOLi·2H2O", "composition": [{"formula": "CH3COOLi", "amount": "1", "elements": {"C": "2", "H": "3", "O": "2", "Li": "1"}, "species": {"CH3COO": "1", "Li": "1"}}, {"formula": "H2O", "amount": "2", "elements": {"H": "2", "O": "1"}, "species": {"H2O": "1"}}], "additives": [], "is_mixture": true, "phase": "", "oxygen_deficiency": "no", "oxidation_states": {"C": [0], "H": [1], "O": [-2], "Li": [1]}}, {"material_string": "Ni(CH3COO)2·4H2O", "material_form": "", "material_formula": "Ni(CH3COO)2·4H2O", "composition": [{"formula": "Ni(CH3COO)2", "amount": "1", "elements": {"C": "4", "H": "6", "O": "4", "Ni": "1"}, "species": {"CH3COO": "2", "Ni": "1"}}, {"formula": "H2O", "amount": "4", "elements": {"H": "2", "O": "1"}, "species": {"H2O": "1"}}], "additives": [], "is_mixture": true, "phase": "", "oxygen_deficiency": "no", "oxidation_states": {"Ni": [2], "C": [0], "H": [1], "O": [-2]}}, {"material_string": "Mn(CH3COO)2·4H2O", "material_form": "", "material_formula": "Mn(CH3COO)2·4H2O", "composition": [{"formula": "Mn(CH3COO)2", "amount": "1", "elements": {"C": "4", "H": "6", "O": "4", "Mn": "1"}, "species": {"CH3COO": "2", "Mn": "1"}}, {"formula": "H2O", "amount": "4", "elements": {"H": "2", "O": "1"}, "species": {"H2O": "1"}}], "additives": [], "is_mixture": true, "phase": "", "oxygen_deficiency": "no", "oxidation_states": {"Mn": [2], "C": [0], "H": [1], "O": [-2]}}], "reagents": [{"reagent_string": "deionized water", "reagent_role": "", "pubchem_CID": 962, "iupac_name": "oxidane", "reagent_formula": "H2O", "smiles": "O"}, {"reagent_string": "adipic acid", "reagent_role": "", "pubchem_CID": 196, "iupac_name": "hexanedioic acid", "reagent_formula": "C6H10O4", "smiles": "C(CCC(=O)O)CC(=O)O"}]}, "operations": [{"operation_type": "", "operation_details": "dissolve lithium, nickel and manganese acetates in deionized water with vigorous stirring", "time": {"raw_string": "2 h", "unit": "h", "max_value": 2.0, "min_value": 2.0}, "temperature": {"raw_string": "", "unit": "", "max_value": null, "min_value": null}, "pH": {"raw_string": "", "max_value": null, "min_value": null}, "ratios": [{"type": "stoichiometric ratio", "description": "Li:Ni:Mn", "value": "1.05:0.5:1.5"}], "atmosphere": {"raw_string": "", "atmosphere_normalized": ""}}, {"operation_type": "", "operation_details": "add adipic acid and stir warm until a viscous gel forms", "time": {"raw_string": "", "unit": "", "max_value": null, "min_value": null}, "temperature": {"raw_string": "150 °C", "unit": "°C", "max_value": 150.0, "min_value": 150.0}, "pH": {"raw_string": "", "max_value": null, "min_value": null}, "ratios": [{"type": "stoichiometric ratio", "description": "lithium acetate:adipic acid", "value": "1:1.5"}], "atmosphere": {"raw_string": "", "atmosphere_normalized": ""}}, {"operation_type": "", "operation_details": "calcine in air to remove organic moieties", "time": {"raw_string": "10 h", "unit": "h", "max_value": 10.0, "min_value": 10.0}, "temperature": {"raw_string": "450 °C", "unit": "°C", "max_value": 450.0, "min_value": 450.0}, "pH": {"raw_string": "", "max_value": null, "min_value": null}, "ratios": [], "atmosphere": {"raw_string": "air", "atmosphere_normalized": "Air"}}, {"operation_type": "", "operation_details": "calcine in air at higher temperature", "time": {"raw_string": "12 h", "unit": "h", "max_value": 12.0, "min_value": 12.0}, "temperature": {"raw_string": "900 °C", "unit": "°C", "max_value": 900.0, "min_value": 900.0}, "pH": {"raw_string": "", "max_value": null, "min_value": null}, "ratios": [], "atmosphere": {"raw_string": "air", "atmosphere_normalized": "Air"}}], "phase_purity": {"impurity_phase": [], "phase_purity_details": "", "classification": "Pure", "characterization_methods": {"characterization_string": [], "characterization_normalized": []}}}
{"protocol": {"doi": "10.1016/j.apsusc.2020.147169", "target": {"material_string": "LiNi0.5Mn1.5O4:AlF3", "material_form": "powder", "material_formula": "AlF3", "composition": [{"formula": "AlF3", "amount": "1", "elements": {"Al": "1", "F": "3"}, "species": {"Al": "1", "F": "3"}}], "additives": [], "is_mixture": false, "phase": "", "oxygen_deficiency": "no", "oxidation_states": {"Al": [3], "F": [-1]}}, "metal_precursors": [{"material_string": "CH3COOLi·2H2O", "material_form": "", "material_formula": "CH3COOLi·2H2O", "composition": [{"formula": "CH3COOLi", "amount": "1", "elements": {"C": "2", "H": "3", "O": "2", "Li": "1"}, "species": {"CH3COO": "1", "Li": "1"}}, {"formula": "H2O", "amount": "2", "elements": {"H": "2", "O": "1"}, "species": {"H2O": "1"}}], "additives": [], "is_mixture": true, "phase": "", "oxygen_deficiency": "no", "oxidation_states": {"C": [0], "H": [1], "O": [-2], "Li": [1]}}, {"material_string": "Ni(CH3COO)2·4H2O", "material_form": "", "material_formula": "Ni(CH3COO)2·4H2O", "composition": [{"formula": "Ni(CH3COO)2", "amount": "1", "elements": {"C": "4", "H": "6", "O": "4", "Ni": "1"}, "species": {"CH3COO": "2", "Ni": "1"}}, {"formula": "H2O", "amount": "4", "elements": {"H": "2", "O": "1"}, "species": {"H2O": "1"}}], "additives": [], "is_mixture": true, "phase": "", "oxygen_deficiency": "no", "oxidation_states": {"Ni": [2], "C": [0], "H": [1], "O": [-2]}}, {"material_string": "Mn(CH3COO)2·4H2O", "material_form": "", "material_formula": "Mn(CH3COO)2·4H2O", "composition": [{"formula": "Mn(CH3COO)2", "amount": "1", "elements": {"C": "4", "H": "6", "O": "4", "Mn": "1"}, "species": {"CH3COO": "2", "Mn": "1"}}, {"formula": "H2O", "amount": "4", "elements": {"H": "2", "O": "1"}, "species": {"H2O": "1"}}], "additives": [], "is_mixture": true, "phase": "", "oxygen_deficiency": "no", "oxidation_states": {"Mn": [2], "C": [0], "H": [1], "O": [-2]}}, {"material_string": "Al(NO3)3·9H2O", "material_form": "", "material_formula": "Al(NO3)3·9H2O", "composition": [{"formula": "Al(NO3)3", "amount": "1", "elements": {"N": "3", "O": "9", "Al": "1"}, "species": {"NO3": "3", "Al": "1"}}, {"formula": "H2O", "amount": "9", "elements": {"H": "2", "O": "1"}, "species": {"H2O": "1"}}], "additives": [], "is_mixture": true, "phase": "", "oxygen_deficiency": "no", "oxidation_states": {"Al": [3], "N": [5], "O": [-2]}}], "reagents": [{"reagent_string": "deionized water", "reagent_role": "", "pubchem_CID": 962, "iupac_name": "oxidane", "reagent_formula": "H2O", "smiles": "O"}, {"reagent_string": "adipic acid", "reagent_role": "", "pubchem_CID": 196, "iupac_name": "hexanedioic acid", "reagent_formula": "C6H10O4", "smiles": "C(CCC(=O)O)CC(=O)O"}, {"reagent_string": "NH4F", "reagent_role": "", "pubchem_CID": 25516, "iupac_name": "azanium fluoride", "reagent_formula": "FH4N", "smiles": "[NH4+].[F-]"}]}, "operations": [{"operation_type": "", "operation_details": "dissolve the lithium, nickel and manganese acetates in deionized water, stirring vigorously", "time": {"raw_string": "2 h", "unit": "h", "max_value": 2.0, "min_value": 2.0}, "temperature": {"raw_string": "", "unit": "", "max_value": null, "min_value": null}, "pH": {"raw_string": "", "max_value": null, "min_value": null}, "ratios": [{"type": "stoichiometric ratio", "description": "Li:Ni:Mn", "value": "1.05:0.5:1.5"}], "atmosphere": {"raw_string": "", "atmosphere_normalized": ""}}, {"operation_type": "", "operation_details": "add adipic acid and stir at temperature to a viscous gel", "time": {"raw_string": "", "unit": "", "max_value": null, "min_value": null}, "temperature": {"raw_string": "150 °C", "unit": "°C", "max_value": 150.0, "min_value": 150.0}, "pH": {"raw_string": "", "max_value": null, "min_value": null}, "ratios": [{"type": "stoichiometric ratio", "description": "lithium acetate:adipic acid", "value": "1:1.5"}], "atmosphere": {"raw_string": "", "atmosphere_normalized": ""}}, {"operation_type": "", "operation_details": "calcine in air to burn off organics", "time": {"raw_string": "10 h", "unit": "h", "max_value": 10.0, "min_value": 10.0}, "temperature": {"raw_string": "450 °C", "unit": "°C", "max_value": 450.0, "min_value": 450.0}, "pH": {"raw_string": "", "max_value": null, "min_value": null}, "ratios": [], "atmosphere": {"raw_string": "air", "atmosphere_normalized": "Air"}}, {"operation_type": "", "operation_details": "calcine again in air at higher temperature", "time": {"raw_string": "12 h", "unit": "h", "max_value": 12.0, "min_value": 12.0}, "temperature": {"raw_string": "900 °C", "unit": "°C", "max_value": 900.0, "min_value": 900.0}, "pH": {"raw_string": "", "max_value": null, "min_value": null}, "ratios": [], "atmosphere": {"raw_string": "air", "atmosphere_normalized": "Air"}}, {"operation_type": "", "operation_details": "disperse the LNMO powders in aluminium nitrate solution and stir", "time": {"raw_string": "8 h", "unit": "h", "max_value": 8.0, "min_value": 8.0}, "temperature": {"raw_string": "", "unit": "", "max_value": null, "min_value": null}, "pH": {"raw_string": "", "max_value": null, "min_value": null}, "ratios": [], "atmosphere": {"raw_string": "", "atmosphere_normalized": ""}}, {"operation_type": "", "operation_details": "add NH4F solution dropwise and stir", "time": {"raw_string": "2 h", "unit": "h", "max_value": 2.0, "min_value": 2.0}, "temperature": {"raw_string": "", "unit": "", "max_value": null, "min_value": null}, "pH": {"raw_string": "", "max_value": null, "min_value": null}, "ratios": [{"type": "stoichiometric ratio", "description": "Al(NO3)3:NH4F", "value": "1:3"}, {"type": "weight ratio", "description": "AlF3/LNMO", "value": "0.5, 1, or 1.5 wt%"}], "atmosphere": {"raw_string": "", "atmosphere_normalized": ""}}, {"operation_type": "", "operation_details": "dry, then calcine under argon", "time": {"raw_string": "5 h", "unit": "h", "max_value": 5.0, "min_value": 5.0}, "temperature": {"raw_string": "550 °C", "unit": "°C", "max_value": 550.0, "min_value": 550.0}, "pH": {"raw_string": "", "max_value": null, "min_value": null}, "ratios": [], "atmosphere": {"raw_string": "argon", "atmosphere_normalized": "Argon (Ar)"}}], "phase_purity": {"impurity_phase": [], "phase_purity_details": "", "classification": "Pure", "characterization_methods": {"characterization_string": [], "characterization_normalized": []}}}
{"protocol": {"doi": "10.1016/S1387-1811(99)00210-3", "target": {"material_string": "H-Ga-silicate", "material_form": "powder", "material_formula": "", "composition": [], "additives": [], "is_mixture": false, "phase": "", "oxygen_deficiency": "no", "oxidation_states": {}}, "metal_precursors": [{"material_string": "Ga2(SO4)3", "material_form": "", "material_formula": "Ga2(SO4)3", "composition": [{"formula": "Ga2(SO4)3", "amount": "1", "elements": {"S": "3", "O": "12", "Ga": "2"}, "species": {"SO4": "3", "Ga": "2"}}], "additives": [], "is_mixture": false, "phase": "", "oxygen_deficiency": "no", "oxidation_states": {"Ga": [3], "S": [6], "O": [-2]}}], "reagents": [{"reagent_string": "distilled water", "reagent_role": "", "pubchem_CID": 962, "iupac_name": "oxidane", "reagent_formula": "H2O", "smiles": "O"}, {"reagent_string": "NH4NO3", "reagent_role": "", "pubchem_CID": null, "iupac_name": "", "reagent_formula": "", "smiles": ""}]}, "operations": [{"operation_type": "", "operation_details": "prepare the Ga-silicate by substituting Ga2(SO4)3 for the Al source during gel formation", "time": {"raw_string": "", "unit": "", "max_value": null, "min_value": null}, "temperature": {"raw_string": "", "unit": "", "max_value": null, "min_value": null}, "pH": {"raw_string": "", "max_value": null, "min_value": null}, "ratios": [{"type": "atomic ratio", "description": "Si/Ga", "value": "20"}], "atmosphere": {"raw_string": "", "atmosphere_normalized": ""}}, {"operation_type": "", "operation_details": "wash the crystals with distilled water", "time": {"raw_string": "", "unit": "", "max_value": null, "min_value": null}, "temperature": {"raw_string": "", "unit": "", "max_value": null, "min_value": null}, "pH": {"raw_string": "", "max_value": null, "min_value": null}, "ratios": [], "atmosphere": {"raw_string": "", "atmosphere_normalized": ""}}, {"operation_type": "", "operation_details": "heat in air to burn off the organic template and calcine", "time": {"raw_string": "3.5 h", "unit": "h", "max_value": 3.5, "min_value": 3.5}, "temperature": {"raw_string": "540 °C", "unit": "°C", "max_value": 540.0, "min_value": 540.0}, "pH": {"raw_string": "", "max_value": null, "min_value": null}, "ratios": [], "atmosphere": {"raw_string": "air", "atmosphere_normalized": "Air"}}, {"operation_type": "", "operation_details": "ion-exchange twice with aqueous ammonium nitrate", "time": {"raw_string": "1 h", "unit": "h", "max_value": 1.0, "min_value": 1.0}, "temperature": {"raw_string": "80 °C", "unit": "°C", "max_value": 80.0, "min_value": 80.0}, "pH": {"raw_string": "", "max_value": null, "min_value": null}, "ratios": [], "atmosphere": {"raw_string": "", "atmosphere_normalized": ""}}, {"operation_type": "", "operation_details": "wash with distilled water and dry", "time": {"raw_string": "", "unit": "", "max_value": null, "min_value": null}, "temperature": {"raw_string": "", "unit": "", "max_value": null, "min_value": null}, "pH": {"raw_string": "", "max_value": null, "min_value": null}, "ratios": [], "atmosphere": {"raw_string": "", "atmosphere_normalized": ""}}, {"operation_type": "", "operation_details": "calcine again in air", "time": {"raw_string": "3.5 h", "unit": "h", "max_value": 3.5, "min_value": 3.5}, "temperature": {"raw_string": "540 °C", "unit": "°C", "max_value": 540.0, "min_value": 540.0}, "pH": {"raw_string": "", "max_value": null, "min_value": null}, "ratios": [], "atmosphere": {"raw_string": "air", "atmosphere_normalized": "Air"}}], "phase_purity": {"impurity_phase": [], "phase_purity_details": "", "classification": "Insufficient info", "characterization_methods": {"characterization_string": [], "characterization_normalized": []}}}
