Repository: hackingmaterials/sol-gel-data

# scripts/

Regenerates every numbered table and figure in the manuscript and the Supplementary
Information.

## Contents

- `figures_tables.ipynb` — one section per manuscript item. Table 2, Figure 2 and Figure 3
  are built from `sol_gel_dataset.jsonl`; Tables 3–5, Tables S2–S6 and Figures S1–S4 from
  the validation labels below.
- `validation/` — the human and LLM annotations for the 200-paper validation set:
  paper-level classification labels (`classification_human.jsonl`,
  `classification_LLM.jsonl`), the 286 records extracted by Gemini 3.0 Flash
  (`validation_LLM.jsonl`) and the 279 ground-truth records they are matched against

File: scripts/validation/validation_LLM.jsonl (part 30 of 37)
{"protocol": {"doi": "10.1016/j.ceramint.2019.06.140", "target": {"material_string": "Li0.5Al4.99Ce0.01O8", "material_form": "powder", "material_formula": "Li0.5Al4.99Ce0.01O8", "composition": [{"formula": "Li0.5Al4.99Ce0.01O8", "amount": "1", "elements": {"Li": "0.5", "Al": "4.99", "Ce": "0.01", "O": "8"}, "species": {"Li": "0.5", "Al": "4.99", "Ce": "0.01", "O": "8"}}], "additives": [], "is_mixture": false, "phase": "", "oxygen_deficiency": "no", "oxidation_states": {}}, "metal_precursors": [{"material_string": "LiCl", "material_form": "", "material_formula": "LiCl", "composition": [{"formula": "LiCl", "amount": "1", "elements": {"Li": "1", "Cl": "1"}, "species": {"Li": "1", "Cl": "1"}}], "additives": [], "is_mixture": false, "phase": "", "oxygen_deficiency": "no", "oxidation_states": {"Li": [1], "Cl": [-1]}}, {"material_string": "AlCl3:6H2O", "material_form": "", "material_formula": "6H2O", "composition": [{"formula": "H2O", "amount": "6", "elements": {"H": "2", "O": "1"}, "species": {"H2O": "1"}}], "additives": [], "is_mixture": false, "phase": "", "oxygen_deficiency": "no", "oxidation_states": {}}, {"material_string": "cerium nitrate nonahydrate", "material_form": "", "material_formula": "Ce(NO3)4·9H2O", "composition": [{"formula": "Ce(NO3)4", "amount": "1", "elements": {"N": "4", "O": "12", "Ce": "1"}, "species": {"NO3": "4", "Ce": "1"}}, {"formula": "H2O", "amount": "9", "elements": {"H": "2", "O": "1"}, "species": {"H2O": "1"}}], "additives": [], "is_mixture": true, "phase": "", "oxygen_deficiency": "no", "oxidation_states": {"Ce": [4], "N": [5], "O": [-2]}}], "reagents": [{"reagent_string": "distilled water", "reagent_role": "solvent", "pubchem_CID": 962, "iupac_name": "oxidane", "reagent_formula": "H2O", "smiles": "O"}, {"reagent_string": "glucose", "reagent_role": "chelating agent", "pubchem_CID": 5793, "iupac_name": "(3R,4S,5S,6R)-6-(hydroxymethyl)oxane-2,3,4,5-tetrol", "reagent_formula": "C6H12O6", "smiles": "C([C@@H]1[C@H]([C@@H]([C@H](C(O1)O)O)O)O)O"}]}, "operations": [{"operation_type": "mixing", "operation_details": "Stoichiometric mixture of starter materials dissolved in distilled water at 100 °C while stirring", "time": {"raw_string": "", "unit": "", "max_value": null, "min_value": null}, "temperature": {"raw_string": "100 °C", "unit": "°C", "max_value": 100.0, "min_value": 100.0}, "pH": {"raw_string": "", "max_value": null, "min_value": null}, "ratios": [{"type": "molar ratio", "description": "Li/Al", "value": "0.1"}], "atmosphere": {"raw_string": "", "atmosphere_normalized": ""}}, {"operation_type": "mixing", "operation_details": "glucose added to promote formation of an organic solution", "time": {"raw_string": "", "unit": "", "max_value": null, "min_value": null}, "temperature": {"raw_string": "", "unit": "", "max_value": null, "min_value": null}, "pH": {"raw_string": "", "max_value": null, "min_value": null}, "ratios": [{"type": "mass ratio", "description": "glucose/metal", "value": "1:1"}], "atmosphere": {"raw_string": "", "atmosphere_normalized": ""}}, {"operation_type": "mixing", "operation_details": "Polymerization promoted by heating the mixture resulting in a precursor xerogel", "time": {"raw_string": "3 h", "unit": "h", "max_value": 3.0, "min_value": 3.0}, "temperature": {"raw_string": "100 °C", "unit": "°C", "max_value": 100.0, "min_value": 100.0}, "pH": {"raw_string": "", "max_value": null, "min_value": null}, "ratios": [], "atmosphere": {"raw_string": "", "atmosphere_normalized": ""}}, {"operation_type": "heating", "operation_details": "precursor calcined in air to obtain fine white powders", "time": {"raw_string": "2 h", "unit": "h", "max_value": 2.0, "min_value": 2.0}, "temperature": {"raw_string": "1000 °C", "unit": "°C", "max_value": 1000.0, "min_value": 1000.0}, "pH": {"raw_string": "", "max_value": null, "min_value": null}, "ratios": [], "atmosphere": {"raw_string": "air", "atmosphere_normalized": "Air"}}], "phase_purity": {"impurity_phase": [{"material_string": "CeO2", "material_form": "", "material_formula": "CeO2", "composition": [{"formula": "CeO2", "amount": "1", "elements": {"Ce": "1", "O": "2"}, "species": {"Ce": "1", "O": "2"}}], "additives": [], "is_mixture": false, "phase": "", "oxygen_deficiency": "no", "oxidation_states": {"Ce": [4], "O": [-2]}}, {"material_string": "Fe3+", "material_form": "", "material_formula": "Fe3", "composition": [{"formula": "Fe3", "amount": "1", "elements": {"Fe": "3"}, "species": {"Fe": "3"}}], "additives": ["Fe3+"], "is_mixture": false, "phase": "", "oxygen_deficiency": "no", "oxidation_states": {"Fe": [0]}}, {"material_string": "Cr3+", "material_form": "", "material_formula": "Cr3", "composition": [{"formula": "Cr3", "amount": "1", "elements": {"Cr": "3"}, "species": {"Cr": "3"}}], "additives": ["Cr3+"], "is_mixture": false, "phase": "", "oxygen_deficiency": "no", "oxidation_states": {"Cr": [0]}}], "phase_purity_details": "presence of a small quantity (lower than 0,5%) of CeO2 as a secondary phase; emission lines assigned to Fe3+ and Cr3+ impurities originated from start reagents", "classification": "Impure", "characterization_methods": {"characterization_string": ["XRD", "SEM", "XPS", "EXAFS", "PL"], "characterization_normalized": ["X-ray Diffraction (XRD)", "Scanning Electron Microscopy (SEM)", "X-ray Photoelectron Spectroscopy (XPS)", "Extended X-ray Absorption Fine Structure (EXAFS)", "Photoluminescence Spectroscopy (PL)"]}}}
{"protocol": {"doi": "10.1016/j.ceramint.2019.06.140", "target": {"material_string": "LiAl4.99Ce0.01O8", "material_form": "powder", "material_formula": "LiAl4.99Ce0.01O8", "composition": [{"formula": "LiAl4.99Ce0.01O8", "amount": "1", "elements": {"Li": "1", "Al": "4.99", "Ce": "0.01", "O": "8"}, "species": {"Li": "1", "Al": "4.99", "Ce": "0.01", "O": "8"}}], "additives": [], "is_mixture": false, "phase": "", "oxygen_deficiency": "no", "oxidation_states": {}}, "metal_precursors": [{"material_string": "LiCl", "material_form": "", "material_formula": "LiCl", "composition": [{"formula": "LiCl", "amount": "1", "elements": {"Li": "1", "Cl": "1"}, "species": {"Li": "1", "Cl": "1"}}], "additives": [], "is_mixture": false, "phase": "", "oxygen_deficiency": "no", "oxidation_states": {"Li": [1], "Cl": [-1]}}, {"material_string": "AlCl3:6H2O", "material_form": "", "material_formula": "6H2O", "composition": [{"formula": "H2O", "amount": "6", "elements": {"H": "2", "O": "1"}, "species": {"H2O": "1"}}], "additives": [], "is_mixture": false, "phase": "", "oxygen_deficiency": "no", "oxidation_states": {}}, {"material_string": "cerium nitrate nonahydrate", "material_form": "", "material_formula": "Ce(NO3)4·9H2O", "composition": [{"formula": "Ce(NO3)4", "amount": "1", "elements": {"N": "4", "O": "12", "Ce": "1"}, "species": {"NO3": "4", "Ce": "1"}}, {"formula": "H2O", "amount": "9", "elements": {"H": "2", "O": "1"}, "species": {"H2O": "1"}}], "additives": [], "is_mixture": true, "phase": "", "oxygen_deficiency": "no", "oxidation_states": {"Ce": [4], "N": [5], "O": [-2]}}], "reagents": [{"reagent_string": "distilled water", "reagent_role": "solvent", "pubchem_CID": 962, "iupac_name": "oxidane", "reagent_formula": "H2O", "smiles": "O"}, {"reagent_string": "glucose", "reagent_role": "chelating agent", "pubchem_CID": 5793, "iupac_name": "(3R,4S,5S,6R)-6-(hydroxymethyl)oxane-2,3,4,5-tetrol", "reagent_formula": "C6H12O6", "smiles": "C([C@@H]1[C@H]([C@@H]([C@H](C(O1)O)O)O)O)O"}]}, "operations": [{"operation_type": "mixing", "operation_details": "Stoichiometric mixture of starter materials dissolved in distilled water at 100 °C while stirring", "time": {"raw_string": "", "unit": "", "max_value": null, "min_value": null}, "temperature": {"raw_string": "100 °C", "unit": "°C", "max_value": 100.0, "min_value": 100.0}, "pH": {"raw_string": "", "max_value": null, "min_value": null}, "ratios": [{"type": "molar ratio", "description": "Li/Al", "value": "0.2"}], "atmosphere": {"raw_string": "", "atmosphere_normalized": ""}}, {"operation_type": "mixing", "operation_details": "glucose added to promote formation of an organic solution", "time": {"raw_string": "", "unit": "", "max_value": null, "min_value": null}, "temperature": {"raw_string": "", "unit": "", "max_value": null, "min_value": null}, "pH": {"raw_string": "", "max_value": null, "min_value": null}, "ratios": [{"type": "mass ratio", "description": "glucose/metal", "value": "1:1"}], "atmosphere": {"raw_string": "", "atmosphere_normalized": ""}}, {"operation_type": "mixing", "operation_details": "Polymerization promoted by heating the mixture resulting in a precursor xerogel", "time": {"raw_string": "3 h", "unit": "h", "max_value": 3.0, "min_value": 3.0}, "temperature": {"raw_string": "100 °C", "unit": "°C", "max_value": 100.0, "min_value": 100.0}, "pH": {"raw_string": "", "max_value": null, "min_value": null}, "ratios": [], "atmosphere": {"raw_string": "", "atmosphere_normalized": ""}}, {"operation_type": "heating", "operation_details": "precursor calcined in air to obtain fine white powders", "time": {"raw_string": "2 h", "unit": "h", "max_value": 2.0, "min_value": 2.0}, "temperature": {"raw_string": "1000 °C", "unit": "°C", "max_value": 1000.0, "min_value": 1000.0}, "pH": {"raw_string": "", "max_value": null, "min_value": null}, "ratios": [], "atmosphere": {"raw_string": "air", "atmosphere_normalized": "Air"}}], "phase_purity": {"impurity_phase": [{"material_string": "CeO2", "material_form": "", "material_formula": "CeO2", "composition": [{"formula": "CeO2", "amount": "1", "elements": {"Ce": "1", "O": "2"}, "species": {"Ce": "1", "O": "2"}}], "additives": [], "is_mixture": false, "phase": "", "oxygen_deficiency": "no", "oxidation_states": {"Ce": [4], "O": [-2]}}, {"material_string": "Fe3+", "material_form": "", "material_formula": "Fe3", "composition": [{"formula": "Fe3", "amount": "1", "elements": {"Fe": "3"}, "species": {"Fe": "3"}}], "additives": ["Fe3+"], "is_mixture": false, "phase": "", "oxygen_deficiency": "no", "oxidation_states": {"Fe": [0]}}, {"material_string": "Cr3+", "material_form": "", "material_formula": "Cr3", "composition": [{"formula": "Cr3", "amount": "1", "elements": {"Cr": "3"}, "species": {"Cr": "3"}}], "additives": ["Cr3+"], "is_mixture": false, "phase": "", "oxygen_deficiency": "no", "oxidation_states": {"Cr": [0]}}], "phase_purity_details": "presence of a small quantity (lower than 0,5%) of CeO2 as a secondary phase; emission lines assigned to Fe3+ and Cr3+ impurities originated from start reagents", "classification": "Impure", "characterization_methods": {"characterization_string": ["XRD", "SEM", "XPS", "EXAFS", "PL"], "characterization_normalized": ["X-ray Diffraction (XRD)", "Scanning Electron Microscopy (SEM)", "X-ray Photoelectron Spectroscopy (XPS)", "Extended X-ray Absorption Fine Structure (EXAFS)", "Photoluminescence Spectroscopy (PL)"]}}}
{"protocol": {"doi": "10.1016/j.ceramint.2019.06.140", "target": {"material_string": "Li1.5Al4.99Ce0.01O8", "material_form": "powder", "material_formula": "Li1.5Al4.99Ce0.01O8", "composition": [{"formula": "Li1.5Al4.99Ce0.01O8", "amount": "1", "elements": {"Li": "1.5", "Al": "4.99", "Ce": "0.01", "O": "8"}, "species": {"Li": "1.5", "Al": "4.99", "Ce": "0.01", "O": "8"}}], "additives": [], "is_mixture": false, "phase": "", "oxygen_deficiency": "no", "oxidation_states": {}}, "metal_precursors": [{"material_string": "LiCl", "material_form": "", "material_formula": "LiCl", "composition": [{"formula": "LiCl", "amount": "1", "elements": {"Li": "1", "Cl": "1"}, "species": {"Li": "1", "Cl": "1"}}], "additives": [], "is_mixture": false, "phase": "", "oxygen_deficiency": "no", "oxidation_states": {"Li": [1], "Cl": [-1]}}, {"material_string": "AlCl3:6H2O", "material_form": "", "material_formula": "6H2O", "composition": [{"formula": "H2O", "amount": "6", "elements": {"H": "2", "O": "1"}, "species": {"H2O": "1"}}], "additives": [], "is_mixture": false, "phase": "", "oxygen_deficiency": "no", "oxidation_states": {}}, {"material_string": "cerium nitrate nonahydrate", "material_form": "", "material_formula": "Ce(NO3)4·9H2O", "composition": [{"formula": "Ce(NO3)4", "amount": "1", "elements": {"N": "4", "O": "12", "Ce": "1"}, "species": {"NO3": "4", "Ce": "1"}}, {"formula": "H2O", "amount": "9", "elements": {"H": "2", "O": "1"}, "species": {"H2O": "1"}}], "additives": [], "is_mixture": true, "phase": "", "oxygen_deficiency": "no", "oxidation_states": {"Ce": [4], "N": [5], "O": [-2]}}], "reagents": [{"reagent_string": "distilled water", "reagent_role": "solvent", "pubchem_CID": 962, "iupac_name": "oxidane", "reagent_formula": "H2O", "smiles": "O"}, {"reagent_string": "glucose", "reagent_role": "chelating agent", "pubchem_CID": 5793, "iupac_name": "(3R,4S,5S,6R)-6-(hydroxymethyl)oxane-2,3,4,5-tetrol", "reagent_formula": "C6H12O6", "smiles": "C([C@@H]1[C@H]([C@@H]([C@H](C(O1)O)O)O)O)O"}]}, "operations": [{"operation_type": "mixing", "operation_details": "Stoichiometric mixture of starter materials dissolved in distilled water at 100 °C while stirring", "time": {"raw_string": "", "unit": "", "max_value": null, "min_value": null}, "temperature": {"raw_string": "100 °C", "unit": "°C", "max_value": 100.0, "min_value": 100.0}, "pH": {"raw_string": "", "max_value": null, "min_value": null}, "ratios": [{"type": "molar ratio", "description": "Li/Al", "value": "0.3"}], "atmosphere": {"raw_string": "", "atmosphere_normalized": ""}}, {"operation_type": "mixing", "operation_details": "glucose added to promote formation of an organic solution", "time": {"raw_string": "", "unit": "", "max_value": null, "min_value": null}, "temperature": {"raw_string": "", "unit": "", "max_value": null, "min_value": null}, "pH": {"raw_string": "", "max_value": null, "min_value": null}, "ratios": [{"type": "mass ratio", "description": "glucose/metal", "value": "1:1"}], "atmosphere": {"raw_string": "", "atmosphere_normalized": ""}}, {"operation_type": "mixing", "operation_details": "Polymerization promoted by heating the mixture resulting in a precursor xerogel", "time": {"raw_string": "3 h", "unit": "h", "max_value": 3.0, "min_value": 3.0}, "temperature": {"raw_string": "100 °C", "unit": "°C", "max_value": 100.0, "min_value": 100.0}, "pH": {"raw_string": "", "max_value": null, "min_value": null}, "ratios": [], "atmosphere": {"raw_string": "", "atmosphere_normalized": ""}}, {"operation_type": "heating", "operation_details": "precursor calcined in air to obtain fine white powders", "time": {"raw_string": "2 h", "unit": "h", "max_value": 2.0, "min_value": 2.0}, "temperature": {"raw_string": "1000 °C", "unit": "°C", "max_value": 1000.0, "min_value": 1000.0}, "pH": {"raw_string": "", "max_value": null, "min_value": null}, "ratios": [], "atmosphere": {"raw_string": "air", "atmosphere_normalized": "Air"}}], "phase_purity": {"impurity_phase": [{"material_string": "CeO2", "material_form": "", "material_formula": "CeO2", "composition": [{"formula": "CeO2", "amount": "1", "elements": {"Ce": "1", "O": "2"}, "species": {"Ce": "1", "O": "2"}}], "additives": [], "is_mixture": false, "phase": "", "oxygen_deficiency": "no", "oxidation_states": {"Ce": [4], "O": [-2]}}, {"material_string": "Fe3+", "material_form": "", "material_formula": "Fe3", "composition": [{"formula": "Fe3", "amount": "1", "elements": {"Fe": "3"}, "species": {"Fe": "3"}}], "additives": ["Fe3+"], "is_mixture": false, "phase": "", "oxygen_deficiency": "no", "oxidation_states": {"Fe": [0]}}, {"material_string": "Cr3+", "material_form": "", "material_formula": "Cr3", "composition": [{"formula": "Cr3", "amount": "1", "elements": {"Cr": "3"}, "species": {"Cr": "3"}}], "additives": ["Cr3+"], "is_mixture": false, "phase": "", "oxygen_deficiency": "no", "oxidation_states": {"Cr": [0]}}], "phase_purity_details": "presence of a small quantity (lower than 0,5%) of CeO2 as a secondary phase; emission lines assigned to Fe3+ and Cr3+ impurities originated from start reagents", "classification": "Impure", "characterization_methods": {"characterization_string": ["XRD", "SEM", "XPS", "EXAFS", "PL"], "characterization_normalized": ["X-ray Diffraction (XRD)", "Scanning Electron Microscopy (SEM)", "X-ray Photoelectron Spectroscopy (XPS)", "Extended X-ray Absorption Fine Structure (EXAFS)", "Photoluminescence Spectroscopy (PL)"]}}}
{"protocol": {"doi": "10.1016/j.vacuum.2007.04.037", "target": {"material_string": "SiC", "material_form": "powder", "material_formula": "SiC", "composition": [{"formula": "SiC", "amount": "1", "elements": {"Si": "1", "C": "1"}, "species": {"Si": "1", "C": "1"}}], "additives": [], "is_mixture": false, "phase": "", "oxygen_deficiency": "no", "oxidation_states": {"Si": [4], "C": [-4]}}, "metal_precursors": [{"material_string": "tetraethoxysilane", "material_form": "", "material_formula": "", "composition": [], "additives": [], "is_mixture": false, "phase": "", "oxygen_deficiency": "no", "oxidation_states": {}}], "reagents": [{"reagent_string": "saccharose", "reagent_role": "unspecified", "pubchem_CID": 5988, "iupac_name": "(2R,3R,4S,5S,6R)-2-[(2S,3S,4S,5R)-3,4-dihydroxy-2,5-bis(hydroxymethyl)oxolan-2-yl]oxy-6-(hydroxymethyl)oxane-3,4,5-triol", "reagent_formula": "C12H22O11", "smiles": "C([C@@H]1[C@H]([C@@H]([C@H]([C@H](O1)O[C@]2([C@H]([C@@H]([C@H](O2)CO)O)O)CO)O)O)O)O"}, {"reagent_string": "absolute ethanol", "reagent_role": "solvent", "pubchem_CID": 702, "iupac_name": "ethanol", "reagent_formula": "C2H6O", "smiles": "CCO"}, {"reagent_string": "deionized water", "reagent_role": "solvent", "pubchem_CID": 962, "iupac_name": "oxidane", "reagent_formula": "H2O", "smiles": "O"}, {"reagent_string": "nitric acid", "reagent_role": "catalyst", "pubchem_CID": 944, "iupac_name": "nitric acid", "reagent_formula": "HNO3", "smiles": "[N+](=O)(O)[O-]"}]}, "operations": [{"operation_type": "mixing", "operation_details": "25 g saccharose dissolved in 20 ml absolute ethanol and 25 ml deionized water by magnetic stirring", "time": {"raw_string": "", "unit": "", "max_value": null, "min_value": null}, "temperature": {"raw_string": "", "unit": "", "max_value": null, "min_value": null}, "pH": {"raw_string": "", "max_value": null, "min_value": null}, "ratios": [], "atmosphere": {"raw_string": "", "atmosphere_normalized": ""}}, {"operation_type": "mixing", "operation_details": "50 ml tetraethoxysilane and 1 ml concentrated nitric acid solution added slowly, stirring at 60 °C until gelation", "time": {"raw_string": "", "unit": "", "max_value": null, "min_value": null}, "temperature": {"raw_string": "60 °C", "unit": "°C", "max_value": 60.0, "min_value": 60.0}, "pH": {"raw_string": "", "max_value": null, "min_value": null}, "ratios": [], "atmosphere": {"raw_string": "", "atmosphere_normalized": ""}}, {"operation_type": "mixing", "operation_details": "gelatin aged", "time": {"raw_string": "", "unit": "", "max_value": null, "min_value": null}, "temperature": {"raw_string": "", "unit": "", "max_value": null, "min_value": null}, "pH": {"raw_string": "", "max_value": null, "min_value": null}, "ratios": [], "atmosphere": {"raw_string": "", "atmosphere_normalized": ""}}, {"operation_type": "heating", "operation_details": "dried in an oven for 24 h", "time": {"raw_string": "24 h", "unit": "h", "max_value": 24.0, "min_value": 24.0}, "temperature": {"raw_string": "100 °C", "unit": "°C", "max_value": 100.0, "min_value": 100.0}, "pH": {"raw_string": "", "max_value": null, "min_value": null}, "ratios": [], "atmosphere": {"raw_string": "", "atmosphere_normalized": ""}}, {"operation_type": "heating", "operation_details": "carbothermal reduction in graphite vacuum furnace, heating rate 20 °C/min, held until gas pressure decreased to below 10-2 Pa", "time": {"raw_string": "2-3 h", "unit": "h", "max_value": 3.0, "min_value": 2.0}, "temperature": {"raw_string": "1100 °C", "unit": "°C", "max_value": 1100.0, "min_value": 1100.0}, "pH": {"raw_string": "", "max_value": null, "min_value": null}, "ratios": [], "atmosphere": {"raw_string": "vacuum", "atmosphere_normalized": "Vacuum"}}], "phase_purity": {"impurity_phase": [], "phase_purity_details": "strong intensity of characteristic diffraction peaks of β-SiC; no trace of silica or silicon could be observed", "classification": "Pure", "characterization_methods": {"characterization_string": ["XRD"], "characterization_normalized": ["X-ray Diffraction (XRD)"]}}}
{"protocol": {"doi": "10.1016/j.vacuum.2007.04.037", "target": {"material_string": "SiC", "material_form": "powder", "material_formula": "SiC", "composition": [{"formula": "SiC", "amount": "1", "elements": {"Si": "1", "C": "1"}, "species": {"Si": "1", "C": "1"}}], "additives": [], "is_mixture": false, "phase": "", "oxygen_deficiency": "no", "oxidation_states": {"Si": [4], "C": [-4]}}, "metal_precursors": [{"material_string": "tetraethoxysilane", "material_form": "", "material_formula": "", "composition": [], "additives": [], "is_mixture": false, "phase": "", "oxygen_deficiency": "no", "oxidation_states": {}}, {"material_string": "ferric nitrate", "material_form": "", "material_formula": "Fe(NO3)3", "composition": [{"formula": "Fe(NO3)3", "amount": "1", "elements": {"N": "3", "O": "9", "Fe": "1"}, "species": {"NO3": "3", "Fe": "1"}}], "additives": [], "is_mixture": false, "phase": "", "oxygen_deficiency": "no", "oxidation_states": {"Fe": [3], "N": [5], "O": [-2]}}], "reagents": [{"reagent_string": "saccharose", "reagent_role": "unspecified", "pubchem_CID": 5988, "iupac_name": "(2R,3R,4S,5S,6R)-2-[(2S,3S,4S,5R)-3,4-dihydroxy-2,5-bis(hydroxymethyl)oxolan-2-yl]oxy-6-(hydroxymethyl)oxane-3,4,5-triol", "reagent_formula": "C12H22O11", "smiles": "C([C@@H]1[C@H]([C@@H]([C@H]([C@H](O1)O[C@]2([C@H]([C@@H]([C@H](O2)CO)O)O)CO)O)O)O)O"}, {"reagent_string": "absolute ethanol", "reagent_role": "solvent", "pubchem_CID": 702, "iupac_name": "ethanol", "reagent_formula": "C2H6O", "smiles": "CCO"}, {"reagent_string": "deionized water", "reagent_role": "solvent", "pubchem_CID": 962, "iupac_name": "oxidane", "reagent_formula": "H2O", "smiles": "O"}, {"reagent_string": "nitric acid", "reagent_role": "catalyst", "pubchem_CID": 944, "iupac_name": "nitric acid", "reagent_formula": "HNO3", "smiles": "[N+](=O)(O)[O-]"}]}, "operations": [{"operation_type": "mixing", "operation_details": "25 g saccharose and ferric nitrate dissolved in 20 ml absolute ethanol and 25 ml deionized water by magnetic stirring", "time": {"raw_string": "", "unit": "", "max_value": null, "min_value": null}, "temperature": {"raw_string": "", "unit": "", "max_value": null, "min_value": null}, "pH": {"raw_string": "", "max_value": null, "min_value": null}, "ratios": [{"type": "molar ratio", "description": "Fe/Si", "value": "0.02"}], "atmosphere": {"raw_string": "", "atmosphere_normalized": ""}}, {"operation_type": "mixing", "operation_details": "50 ml tetraethoxysilane and 1 ml concentrated nitric acid solution added slowly, stirring at 60 °C until gelation", "time": {"raw_string": "", "unit": "", "max_value": null, "min_value": null}, "temperature": {"raw_string": "60 °C", "unit": "°C", "max_value": 60.0, "min_value": 60.0}, "pH": {"raw_string": "", "max_value": null, "min_value": null}, "ratios": [], "atmosphere": {"raw_string": "", "atmosphere_normalized": ""}}, {"operation_type": "mixing", "operation_details": "gelatin aged", "time": {"raw_string": "", "unit": "", "max_value": null, "min_value": null}, "temperature": {"raw_string": "", "unit": "", "max_value": null, "min_value": null}, "pH": {"raw_string": "", "max_value": null, "min_value": null}, "ratios": [], "atmosphere": {"raw_string": "", "atmosphere_normalized": ""}}, {"operation_type": "heating", "operation_details": "dried in an oven for 24 h", "time": {"raw_string": "24 h", "unit": "h", "max_value": 24.0, "min_value": 24.0}, "temperature": {"raw_string": "100 °C", "unit": "°C", "max_value": 100.0, "min_value": 100.0}, "pH": {"raw_string": "", "max_value": null, "min_value": null}, "ratios": [], "atmosphere": {"raw_string": "", "atmosphere_normalized": ""}}, {"operation_type": "heating", "operation_details": "carbothermal reduction in graphite vacuum furnace, heating rate 20 °C/min, held until gas pressure decreased to below 10-2 Pa", "time": {"raw_string": "2-3 h", "unit": "h", "max_value": 3.0, "min_value": 2.0}, "temperature": {"raw_string": "1150 °C", "unit": "°C", "max_value": 1150.0, "min_value": 1150.0}, "pH": {"raw_string": "", "max_value": null, "min_value": null}, "ratios": [], "atmosphere": {"raw_string": "vacuum", "atmosphere_normalized": "Vacuum"}}], "phase_purity": {"impurity_phase": [], "phase_purity_details": "intense characteristic diffraction peaks of β-SiC and no trace of silica or silicon could be observed", "classification": "Pure", "characterization_methods": {"characterization_string": ["XRD"], "characterization_normalized": ["X-ray Diffraction (XRD)"]}}}
{"protocol": {"doi": "10.1016/j.vacuum.2007.04.037", "target": {"material_string": "SiC", "material_form": "powder", "material_formula": "SiC", "composition": [{"formula": "SiC", "amount": "1", "elements": {"Si": "1", "C": "1"}, "species": {"Si": "1", "C": "1"}}], "additives": [], "is_mixture": false, "phase": "", "oxygen_deficiency": "no", "oxidation_states": {"Si": [4], "C": [-4]}}, "metal_precursors": [{"material_string": "tetraethoxysilane", "material_form": "", "material_formula": "", "composition": [], "additives": [], "is_mixture": false, "phase": "", "oxygen_deficiency": "no", "oxidation_states": {}}, {"material_string": "ferric nitrate", "material_form": "", "material_formula": "Fe(NO3)3", "composition": [{"formula": "Fe(NO3)3", "amount": "1", "elements": {"N": "3", "O": "9", "Fe": "1"}, "species": {"NO3": "3", "Fe": "1"}}], "additives": [], "is_mixture": false, "phase": "", "oxygen_deficiency": "no", "oxidation_states": {"Fe": [3], "N": [5], "O": [-2]}}], "reagents": [{"reagent_string": "saccharose", "reagent_role": "unspecified", "pubchem_CID": 5988, "iupac_name": "(2R,3R,4S,5S,6R)-2-[(2S,3S,4S,5R)-3,4-dihydroxy-2,5-bis(hydroxymethyl)oxolan-2-yl]oxy-6-(hydroxymethyl)oxane-3,4,5-triol", "reagent_formula": "C12H22O11", "smiles": "C([C@@H]1[C@H]([C@@H]([C@H]([C@H](O1)O[C@]2([C@H]([C@@H]([C@H](O2)CO)O)O)CO)O)O)O)O"}, {"reagent_string": "absolute ethanol", "reagent_role": "solvent", "pubchem_CID": 702, "iupac_name": "ethanol", "reagent_formula": "C2H6O", "smiles": "CCO"}, {"reagent_string": "deionized water", "reagent_role": "solvent", "pubchem_CID": 962, "iupac_name": "oxidane", "reagent_formula": "H2O", "smiles": "O"}, {"reagent_string": "nitric acid", "reagent_role": "catalyst", "pubchem_CID": 944, "iupac_name": "nitric acid", "reagent_formula": "HNO3", "smiles": "[N+](=O)(O)[O-]"}]}, "operations": [{"operation_type": "mixing", "operation_details": "25 g saccharose and ferric nitrate dissolved in 20 ml absolute ethanol and 25 ml deionized water by magnetic stirring", "time": {"raw_string": "", "unit": "", "max_value": null, "min_value": null}, "temperature": {"raw_string": "", "unit": "", "max_value": null, "min_value": null}, "pH": {"raw_string": "", "max_value": null, "min_value": null}, "ratios": [{"type": "molar ratio", "description": "Fe/Si", "value": "0.04"}], "atmosphere": {"raw_string": "", "atmosphere_normalized": ""}}, {"operation_type": "mixing", "operation_details": "50 ml tetraethoxysilane and 1 ml concentrated nitric acid solution added slowly, stirring at 60 °C until gelation", "time": {"raw_string": "", "unit": "", "max_value": null, "min_value": null}, "temperature": {"raw_string": "60 °C", "unit": "°C", "max_value": 60.0, "min_value": 60.0}, "pH": {"raw_string": "", "max_value": null, "min_value": null}, "ratios": [], "atmosphere": {"raw_string": "", "atmosphere_normalized": ""}}, {"operation_type": "mixing", "operation_details": "gelatin aged", "time": {"raw_string": "", "unit": "", "max_value": null, "min_value": null}, "temperature": {"raw_string": "", "unit": "", "max_value": null, "min_value": null}, "pH": {"raw_string": "", "max_value": null, "min_value": null}, "ratios": [], "atmosphere": {"raw_string": "", "atmosphere_normalized": ""}}, {"operation_type": "heating", "operation_details": "dried in an oven for 24 h", "time": {"raw_string": "24 h", "unit": "h", "max_value": 24.0, "min_value": 24.0}, "temperature": {"raw_string": "100 °C", "unit": "°C", "max_value": 100.0, "min_value": 100.0}, "pH": {"raw_string": "", "max_value": null, "min_value": null}, "ratios": [], "atmosphere": {"raw_string": "", "atmosphere_normalized": ""}}, {"operation_type": "heating", "operation_details": "carbothermal reduction in graphite vacuum furnace, heating rate 20 °C/min, held until gas pressure decreased to below 10-2 Pa", "time": {"raw_string": "2-3 h", "unit": "h", "max_value": 3.0, "min_value": 2.0}, "temperature": {"raw_string": "1000 °C", "unit": "°C", "max_value": 1000.0, "min_value": 1000.0}, "pH": {"raw_string": "", "max_value": null, "min_value": null}, "ratios": [], "atmosphere": {"raw_string": "vacuum", "atmosphere_normalized": "Vacuum"}}], "phase_purity": {"impurity_phase": [], "phase_purity_details": "intense characteristic diffraction peaks of β-SiC and no trace of silica or silicon could be observed", "classification": "Pure", "characterization_methods": {"characterization_string": ["XRD"], "characterization_normalized": ["X-ray Diffraction (XRD)"]}}}
{"protocol": {"doi": "10.1016/j.vacuum.2007.04.037", "target": {"material_string": "SiC", "material_form": "powder", "material_formula": "SiC", "composition": [{"formula": "SiC", "amount": "1", "elements": {"Si": "1", "C": "1"}, "species": {"Si": "1", "C": "1"}}], "additives": [], "is_mixture": false, "phase": "", "oxygen_deficiency": "no", "oxidation_states": {"Si": [4], "C": [-4]}}, "metal_precursors": [{"material_string": "tetraethoxysilane", "material_form": "", "material_formula": "", "composition": [], "additives": [], "is_mixture": false, "phase": "", "oxygen_deficiency": "no", "oxidation_states": {}}, {"material_string": "ferric nitrate", "material_form": "", "material_formula": "Fe(NO3)3", "composition": [{"formula": "Fe(NO3)3", "amount": "1", "elements": {"N": "3", "O": "9", "Fe": "1"}, "species": {"NO3": "3", "Fe": "1"}}], "additives": [], "is_mixture": false, "phase": "", "oxygen_deficiency": "no", "oxidation_states": {"Fe": [3], "N": [5], "O": [-2]}}], "reagents": [{"reagent_string": "saccharose", "reagent_role": "unspecified", "pubchem_CID": 5988, "iupac_name": "(2R,3R,4S,5S,6R)-2-[(2S,3S,4S,5R)-3,4-dihydroxy-2,5-bis(hydroxymethyl)oxolan-2-yl]oxy-6-(hydroxymethyl)oxane-3,4,5-triol", "reagent_formula": "C12H22O11", "smiles": "C([C@@H]1[C@H]([C@@H]([C@H]([C@H](O1)O[C@]2([C@H]([C@@H]([C@H](O2)CO)O)O)CO)O)O)O)O"}, {"reagent_string": "absolute ethanol", "reagent_role": "solvent", "pubchem_CID": 702, "iupac_name": "ethanol", "reagent_formula": "C2H6O", "smiles": "CCO"}, {"reagent_string": "deionized water", "reagent_role": "solvent", "pubchem_CID": 962, "iupac_name": "oxidane", "reagent_formula": "H2O", "smiles": "O"}, {"reagent_string": "nitric acid", "reagent_role": "catalyst", "pubchem_CID": 944, "iupac_name": "nitric acid", "reagent_formula": "HNO3", "smiles": "[N+](=O)(O)[O-]"}]}, "operations": [{"operation_type": "mixing", "operation_details": "25 g saccharose and ferric nitrate dissolved in 20 ml absolute ethanol and 25 ml deionized water by magnetic stirring", "time": {"raw_string": "", "unit": "", "max_value": null, "min_value": null}, "temperature": {"raw_string": "", "unit": "", "max_value": null, "min_value": null}, "pH": {"raw_string": "", "max_value": null, "min_value": null}, "ratios": [{"type": "molar ratio", "description": "Fe/Si", "value": "0.06"}], "atmosphere": {"raw_string": "", "atmosphere_normalized": ""}}, {"operation_type": "mixing", "operation_details": "50 ml tetraethoxysilane and 1 ml concentrated nitric acid solution added slowly, stirring at 60 °C until gelation", "time": {"raw_string": "", "unit": "", "max_value": null, "min_value": null}, "temperature": {"raw_string": "60 °C", "unit": "°C", "max_value": 60.0, "min_value": 60.0}, "pH": {"raw_string": "", "max_value": null, "min_value": null}, "ratios": [], "atmosphere": {"raw_string": "", "atmosphere_normalized": ""}}, {"operation_type": "mixing", "operation_details": "gelatin aged", "time": {"raw_string": "", "unit": "", "max_value": null, "min_value": null}, "temperature": {"raw_string": "", "unit": "", "max_value": null, "min_value": null}, "pH": {"raw_string": "", "max_value": null, "min_value": null}, "ratios": [], "atmosphere": {"raw_string": "", "atmosphere_normalized": ""}}, {"operation_type": "heating", "operation_details": "dried in an oven for 24 h", "time": {"raw_string": "24 h", "unit": "h", "max_value": 24.0, "min_value": 24.0}, "temperature": {"raw_string": "100 °C", "unit": "°C", "max_value": 100.0, "min_value": 100.0}, "pH": {"raw_string": "", "max_value": null, "min_value": null}, "ratios": [], "atmosphere": {"raw_string": "", "atmosphere_normalized": ""}}, {"operation_type": "heating", "operation_details": "carbothermal reduction in graphite vacuum furnace, heating rate 20 °C/min, held until gas pressure decreased to below 10-2 Pa", "time": {"raw_string": "2-3 h", "unit": "h", "max_value": 3.0, "min_value": 2.0}, "temperature": {"raw_string": "850 °C", "unit": "°C", "max_value": 850.0, "min_value": 850.0}, "pH": {"raw_string": "", "max_value": null, "min_value": null}, "ratios": [], "atmosphere": {"raw_string": "vacuum", "atmosphere_normalized": "Vacuum"}}], "phase_purity": {"impurity_phase": [], "phase_purity_details": "intense characteristic diffraction peaks of β-SiC and no trace of silica or silicon could be observed", "classification": "Pure", "characterization_methods": {"characterization_string": ["XRD"], "characterization_normalized": ["X-ray Diffraction (XRD)"]}}}
