Repository: hackingmaterials/sol-gel-data

# scripts/

Regenerates every numbered table and figure in the manuscript and the Supplementary
Information.

## Contents

- `figures_tables.ipynb` — one section per manuscript item. Table 2, Figure 2 and Figure 3
  are built from `sol_gel_dataset.jsonl`; Tables 3–5, Tables S2–S6 and Figures S1–S4 from
  the validation labels below.
- `validation/` — the human and LLM annotations for the 200-paper validation set:
  paper-level classification labels (`classification_human.jsonl`,
  `classification_LLM.jsonl`), the 286 records extracted by Gemini 3.0 Flash
  (`validation_LLM.jsonl`) and the 279 ground-truth records they are matched against

File: scripts/validation/validation_human.jsonl (part 30 of 33)
{"protocol": {"doi": "10.1016/S1387-1811(99)00210-3", "target": {"material_string": "H-Zn-silicate", "material_form": "powder", "material_formula": "", "composition": [], "additives": [], "is_mixture": false, "phase": "", "oxygen_deficiency": "no", "oxidation_states": {}}, "metal_precursors": [{"material_string": "ZnSO4", "material_form": "", "material_formula": "ZnSO4", "composition": [{"formula": "ZnSO4", "amount": "1", "elements": {"Zn": "1", "S": "1", "O": "4"}, "species": {"Zn": "1", "SO4": "1"}}], "additives": [], "is_mixture": false, "phase": "", "oxygen_deficiency": "no", "oxidation_states": {"Zn": [2], "S": [6], "O": [-2]}}], "reagents": [{"reagent_string": "distilled water", "reagent_role": "", "pubchem_CID": 962, "iupac_name": "oxidane", "reagent_formula": "H2O", "smiles": "O"}, {"reagent_string": "NH4NO3", "reagent_role": "", "pubchem_CID": null, "iupac_name": "", "reagent_formula": "", "smiles": ""}]}, "operations": [{"operation_type": "", "operation_details": "prepare the Zn-silicate by replacing the Al source with ZnSO4 during gel formation", "time": {"raw_string": "", "unit": "", "max_value": null, "min_value": null}, "temperature": {"raw_string": "", "unit": "", "max_value": null, "min_value": null}, "pH": {"raw_string": "", "max_value": null, "min_value": null}, "ratios": [{"type": "atomic ratio", "description": "Si/Zn", "value": "100"}], "atmosphere": {"raw_string": "", "atmosphere_normalized": ""}}, {"operation_type": "", "operation_details": "wash the crystals with distilled water", "time": {"raw_string": "", "unit": "", "max_value": null, "min_value": null}, "temperature": {"raw_string": "", "unit": "", "max_value": null, "min_value": null}, "pH": {"raw_string": "", "max_value": null, "min_value": null}, "ratios": [], "atmosphere": {"raw_string": "", "atmosphere_normalized": ""}}, {"operation_type": "", "operation_details": "heat in air to remove the organic template and calcine", "time": {"raw_string": "3.5 h", "unit": "h", "max_value": 3.5, "min_value": 3.5}, "temperature": {"raw_string": "540 °C", "unit": "°C", "max_value": 540.0, "min_value": 540.0}, "pH": {"raw_string": "", "max_value": null, "min_value": null}, "ratios": [], "atmosphere": {"raw_string": "air", "atmosphere_normalized": "Air"}}, {"operation_type": "", "operation_details": "ion-exchange twice in aqueous ammonium nitrate", "time": {"raw_string": "1 h", "unit": "h", "max_value": 1.0, "min_value": 1.0}, "temperature": {"raw_string": "80 °C", "unit": "°C", "max_value": 80.0, "min_value": 80.0}, "pH": {"raw_string": "", "max_value": null, "min_value": null}, "ratios": [], "atmosphere": {"raw_string": "", "atmosphere_normalized": ""}}, {"operation_type": "", "operation_details": "wash with distilled water and dry", "time": {"raw_string": "", "unit": "", "max_value": null, "min_value": null}, "temperature": {"raw_string": "", "unit": "", "max_value": null, "min_value": null}, "pH": {"raw_string": "", "max_value": null, "min_value": null}, "ratios": [], "atmosphere": {"raw_string": "", "atmosphere_normalized": ""}}, {"operation_type": "", "operation_details": "calcine again in air", "time": {"raw_string": "3.5 h", "unit": "h", "max_value": 3.5, "min_value": 3.5}, "temperature": {"raw_string": "540 °C", "unit": "°C", "max_value": 540.0, "min_value": 540.0}, "pH": {"raw_string": "", "max_value": null, "min_value": null}, "ratios": [], "atmosphere": {"raw_string": "air", "atmosphere_normalized": "Air"}}], "phase_purity": {"impurity_phase": [], "phase_purity_details": "", "classification": "Insufficient info", "characterization_methods": {"characterization_string": [], "characterization_normalized": []}}}
{"protocol": {"doi": "10.1016/S1387-1811(99)00210-3", "target": {"material_string": "Pt-incorporated H-Ga-silicate", "material_form": "powder", "material_formula": "", "composition": [], "additives": [], "is_mixture": false, "phase": "", "oxygen_deficiency": "no", "oxidation_states": {}}, "metal_precursors": [{"material_string": "Ga2(SO4)3", "material_form": "", "material_formula": "Ga2(SO4)3", "composition": [{"formula": "Ga2(SO4)3", "amount": "1", "elements": {"S": "3", "O": "12", "Ga": "2"}, "species": {"SO4": "3", "Ga": "2"}}], "additives": [], "is_mixture": false, "phase": "", "oxygen_deficiency": "no", "oxidation_states": {"Ga": [3], "S": [6], "O": [-2]}}, {"material_string": "H2PtCl6", "material_form": "", "material_formula": "H2PtCl6", "composition": [{"formula": "H2PtCl6", "amount": "1", "elements": {"H": "2", "Pt": "1", "Cl": "6"}, "species": {"H": "2", "Pt": "1", "Cl": "6"}}], "additives": [], "is_mixture": false, "phase": "", "oxygen_deficiency": "no", "oxidation_states": {"H": [1], "Pt": [4], "Cl": [-1]}}], "reagents": [{"reagent_string": "distilled water", "reagent_role": "", "pubchem_CID": 962, "iupac_name": "oxidane", "reagent_formula": "H2O", "smiles": "O"}, {"reagent_string": "NH4NO3", "reagent_role": "", "pubchem_CID": null, "iupac_name": "", "reagent_formula": "", "smiles": ""}]}, "operations": [{"operation_type": "", "operation_details": "synthesize with H2PtCl6 added at the gel formation stage", "time": {"raw_string": "", "unit": "", "max_value": null, "min_value": null}, "temperature": {"raw_string": "", "unit": "", "max_value": null, "min_value": null}, "pH": {"raw_string": "", "max_value": null, "min_value": null}, "ratios": [{"type": "atomic ratio", "description": "Si/Ga", "value": "20"}, {"type": "atomic ratio", "description": "Si/Pt", "value": "100, 220, or 600"}], "atmosphere": {"raw_string": "", "atmosphere_normalized": ""}}, {"operation_type": "", "operation_details": "wash the crystals with distilled water", "time": {"raw_string": "", "unit": "", "max_value": null, "min_value": null}, "temperature": {"raw_string": "", "unit": "", "max_value": null, "min_value": null}, "pH": {"raw_string": "", "max_value": null, "min_value": null}, "ratios": [], "atmosphere": {"raw_string": "", "atmosphere_normalized": ""}}, {"operation_type": "", "operation_details": "heat in air to burn out the organic template and calcine", "time": {"raw_string": "3.5 h", "unit": "h", "max_value": 3.5, "min_value": 3.5}, "temperature": {"raw_string": "540 °C", "unit": "°C", "max_value": 540.0, "min_value": 540.0}, "pH": {"raw_string": "", "max_value": null, "min_value": null}, "ratios": [], "atmosphere": {"raw_string": "air", "atmosphere_normalized": "Air"}}, {"operation_type": "", "operation_details": "ion-exchange twice with aqueous NH4NO3", "time": {"raw_string": "1 h", "unit": "h", "max_value": 1.0, "min_value": 1.0}, "temperature": {"raw_string": "80 °C", "unit": "°C", "max_value": 80.0, "min_value": 80.0}, "pH": {"raw_string": "", "max_value": null, "min_value": null}, "ratios": [], "atmosphere": {"raw_string": "", "atmosphere_normalized": ""}}, {"operation_type": "", "operation_details": "wash with distilled water and dry", "time": {"raw_string": "", "unit": "", "max_value": null, "min_value": null}, "temperature": {"raw_string": "", "unit": "", "max_value": null, "min_value": null}, "pH": {"raw_string": "", "max_value": null, "min_value": null}, "ratios": [], "atmosphere": {"raw_string": "", "atmosphere_normalized": ""}}, {"operation_type": "", "operation_details": "calcine again in air", "time": {"raw_string": "3.5 h", "unit": "h", "max_value": 3.5, "min_value": 3.5}, "temperature": {"raw_string": "540 °C", "unit": "°C", "max_value": 540.0, "min_value": 540.0}, "pH": {"raw_string": "", "max_value": null, "min_value": null}, "ratios": [], "atmosphere": {"raw_string": "air", "atmosphere_normalized": "Air"}}], "phase_purity": {"impurity_phase": [], "phase_purity_details": "", "classification": "Insufficient info", "characterization_methods": {"characterization_string": [], "characterization_normalized": []}}}
{"protocol": {"doi": "10.1016/S1387-1811(99)00210-3", "target": {"material_string": "Pt-incorporated H-Zn-silicate", "material_form": "powder", "material_formula": "", "composition": [], "additives": [], "is_mixture": false, "phase": "", "oxygen_deficiency": "no", "oxidation_states": {}}, "metal_precursors": [{"material_string": "ZnSO4", "material_form": "", "material_formula": "ZnSO4", "composition": [{"formula": "ZnSO4", "amount": "1", "elements": {"Zn": "1", "S": "1", "O": "4"}, "species": {"Zn": "1", "SO4": "1"}}], "additives": [], "is_mixture": false, "phase": "", "oxygen_deficiency": "no", "oxidation_states": {"Zn": [2], "S": [6], "O": [-2]}}, {"material_string": "H2PtCl6", "material_form": "", "material_formula": "H2PtCl6", "composition": [{"formula": "H2PtCl6", "amount": "1", "elements": {"H": "2", "Pt": "1", "Cl": "6"}, "species": {"H": "2", "Pt": "1", "Cl": "6"}}], "additives": [], "is_mixture": false, "phase": "", "oxygen_deficiency": "no", "oxidation_states": {"H": [1], "Pt": [4], "Cl": [-1]}}], "reagents": [{"reagent_string": "distilled water", "reagent_role": "", "pubchem_CID": 962, "iupac_name": "oxidane", "reagent_formula": "H2O", "smiles": "O"}, {"reagent_string": "NH4NO3", "reagent_role": "", "pubchem_CID": null, "iupac_name": "", "reagent_formula": "", "smiles": ""}]}, "operations": [{"operation_type": "", "operation_details": "synthesize with simultaneous addition of H2PtCl6 during gel formation", "time": {"raw_string": "", "unit": "", "max_value": null, "min_value": null}, "temperature": {"raw_string": "", "unit": "", "max_value": null, "min_value": null}, "pH": {"raw_string": "", "max_value": null, "min_value": null}, "ratios": [{"type": "atomic ratio", "description": "Si/Zn", "value": "100"}, {"type": "atomic ratio", "description": "Si/Pt", "value": "100, 220, or 600"}], "atmosphere": {"raw_string": "", "atmosphere_normalized": ""}}, {"operation_type": "", "operation_details": "rinse the crystals with distilled water", "time": {"raw_string": "", "unit": "", "max_value": null, "min_value": null}, "temperature": {"raw_string": "", "unit": "", "max_value": null, "min_value": null}, "pH": {"raw_string": "", "max_value": null, "min_value": null}, "ratios": [], "atmosphere": {"raw_string": "", "atmosphere_normalized": ""}}, {"operation_type": "", "operation_details": "heat in air to burn off the template and calcine", "time": {"raw_string": "3.5 h", "unit": "h", "max_value": 3.5, "min_value": 3.5}, "temperature": {"raw_string": "540 °C", "unit": "°C", "max_value": 540.0, "min_value": 540.0}, "pH": {"raw_string": "", "max_value": null, "min_value": null}, "ratios": [], "atmosphere": {"raw_string": "air", "atmosphere_normalized": "Air"}}, {"operation_type": "", "operation_details": "ion-exchange twice using aqueous ammonium nitrate", "time": {"raw_string": "1 h", "unit": "h", "max_value": 1.0, "min_value": 1.0}, "temperature": {"raw_string": "80 °C", "unit": "°C", "max_value": 80.0, "min_value": 80.0}, "pH": {"raw_string": "", "max_value": null, "min_value": null}, "ratios": [], "atmosphere": {"raw_string": "", "atmosphere_normalized": ""}}, {"operation_type": "", "operation_details": "wash with distilled water and dry", "time": {"raw_string": "", "unit": "", "max_value": null, "min_value": null}, "temperature": {"raw_string": "", "unit": "", "max_value": null, "min_value": null}, "pH": {"raw_string": "", "max_value": null, "min_value": null}, "ratios": [], "atmosphere": {"raw_string": "", "atmosphere_normalized": ""}}, {"operation_type": "", "operation_details": "calcine once more in air", "time": {"raw_string": "3.5 h", "unit": "h", "max_value": 3.5, "min_value": 3.5}, "temperature": {"raw_string": "540 °C", "unit": "°C", "max_value": 540.0, "min_value": 540.0}, "pH": {"raw_string": "", "max_value": null, "min_value": null}, "ratios": [], "atmosphere": {"raw_string": "air", "atmosphere_normalized": "Air"}}], "phase_purity": {"impurity_phase": [], "phase_purity_details": "", "classification": "Insufficient info", "characterization_methods": {"characterization_string": [], "characterization_normalized": []}}}
{"protocol": {"doi": "10.1088/2053-1591/abc770", "target": {"material_string": "TiO2", "material_form": "thin film", "material_formula": "TiO2", "composition": [{"formula": "TiO2", "amount": "1", "elements": {"Ti": "1", "O": "2"}, "species": {"Ti": "1", "O": "2"}}], "additives": [], "is_mixture": false, "phase": "", "oxygen_deficiency": "no", "oxidation_states": {"Ti": [4], "O": [-2]}}, "metal_precursors": [{"material_string": "TiCl4", "material_form": "", "material_formula": "TiCl4", "composition": [{"formula": "TiCl4", "amount": "1", "elements": {"Ti": "1", "Cl": "4"}, "species": {"Ti": "1", "Cl": "4"}}], "additives": [], "is_mixture": false, "phase": "", "oxygen_deficiency": "no", "oxidation_states": {"Ti": [4], "Cl": [-1]}}], "reagents": [{"reagent_string": "copolymer F38", "reagent_role": "", "pubchem_CID": null, "iupac_name": "", "reagent_formula": "", "smiles": ""}, {"reagent_string": "EtOH", "reagent_role": "", "pubchem_CID": 702, "iupac_name": "ethanol", "reagent_formula": "C2H6O", "smiles": "CCO"}, {"reagent_string": "H2O", "reagent_role": "", "pubchem_CID": 962, "iupac_name": "oxidane", "reagent_formula": "H2O", "smiles": "O"}, {"reagent_string": "HCl", "reagent_role": "", "pubchem_CID": 313, "iupac_name": "chlorane", "reagent_formula": "ClH", "smiles": "Cl"}]}, "operations": [{"operation_type": "", "operation_details": "mix TiCl4 and copolymer F38 in ethanol, water and HCl to form sols", "time": {"raw_string": "", "unit": "", "max_value": null, "min_value": null}, "temperature": {"raw_string": "", "unit": "", "max_value": null, "min_value": null}, "pH": {"raw_string": "", "max_value": null, "min_value": null}, "ratios": [{"type": "mole ratio", "description": "TiCl4:F38:EtOH:H2O:HCl", "value": "1:x:25:4:0.002"}, {"type": "weight ratio", "description": "WF38/(WF38 + WTiCl4)", "value": "5 wt%"}], "atmosphere": {"raw_string": "", "atmosphere_normalized": ""}}, {"operation_type": "", "operation_details": "deposit onto monocrystalline Si substrates by spin-coating", "time": {"raw_string": "", "unit": "", "max_value": null, "min_value": null}, "temperature": {"raw_string": "", "unit": "", "max_value": null, "min_value": null}, "pH": {"raw_string": "", "max_value": null, "min_value": null}, "ratios": [], "atmosphere": {"raw_string": "", "atmosphere_normalized": ""}}, {"operation_type": "", "operation_details": "dry the coated films under vacuum", "time": {"raw_string": "2 h", "unit": "h", "max_value": 2.0, "min_value": 2.0}, "temperature": {"raw_string": "100 °C", "unit": "°C", "max_value": 100.0, "min_value": 100.0}, "pH": {"raw_string": "", "max_value": null, "min_value": null}, "ratios": [], "atmosphere": {"raw_string": "vacuum", "atmosphere_normalized": "Vacuum"}}, {"operation_type": "", "operation_details": "calcine under a pure nitrogen flow", "time": {"raw_string": "4 h", "unit": "h", "max_value": 4.0, "min_value": 4.0}, "temperature": {"raw_string": "500 °C", "unit": "°C", "max_value": 500.0, "min_value": 500.0}, "pH": {"raw_string": "", "max_value": null, "min_value": null}, "ratios": [], "atmosphere": {"raw_string": "nitrogen", "atmosphere_normalized": "Nitrogen (N2)"}}], "phase_purity": {"impurity_phase": [], "phase_purity_details": "", "classification": "Insufficient info", "characterization_methods": {"characterization_string": [], "characterization_normalized": []}}}
{"protocol": {"doi": "10.1088/2053-1591/abc770", "target": {"material_string": "TiO2", "material_form": "thin film", "material_formula": "TiO2", "composition": [{"formula": "TiO2", "amount": "1", "elements": {"Ti": "1", "O": "2"}, "species": {"Ti": "1", "O": "2"}}], "additives": [], "is_mixture": false, "phase": "", "oxygen_deficiency": "no", "oxidation_states": {"Ti": [4], "O": [-2]}}, "metal_precursors": [{"material_string": "TiCl4", "material_form": "", "material_formula": "TiCl4", "composition": [{"formula": "TiCl4", "amount": "1", "elements": {"Ti": "1", "Cl": "4"}, "species": {"Ti": "1", "Cl": "4"}}], "additives": [], "is_mixture": false, "phase": "", "oxygen_deficiency": "no", "oxidation_states": {"Ti": [4], "Cl": [-1]}}], "reagents": [{"reagent_string": "copolymer F38", "reagent_role": "", "pubchem_CID": null, "iupac_name": "", "reagent_formula": "", "smiles": ""}, {"reagent_string": "EtOH", "reagent_role": "", "pubchem_CID": 702, "iupac_name": "ethanol", "reagent_formula": "C2H6O", "smiles": "CCO"}, {"reagent_string": "H2O", "reagent_role": "", "pubchem_CID": 962, "iupac_name": "oxidane", "reagent_formula": "H2O", "smiles": "O"}, {"reagent_string": "HCl", "reagent_role": "", "pubchem_CID": 313, "iupac_name": "chlorane", "reagent_formula": "ClH", "smiles": "Cl"}]}, "operations": [{"operation_type": "", "operation_details": "mix TiCl4 with copolymer F38 in ethanol, water and HCl to make the sols", "time": {"raw_string": "", "unit": "", "max_value": null, "min_value": null}, "temperature": {"raw_string": "", "unit": "", "max_value": null, "min_value": null}, "pH": {"raw_string": "", "max_value": null, "min_value": null}, "ratios": [{"type": "mole ratio", "description": "TiCl4:F38:EtOH:H2O:HCl", "value": "1:x:25:4:0.002"}, {"type": "weight ratio", "description": "WF38/(WF38 + WTiCl4)", "value": "10 wt%"}], "atmosphere": {"raw_string": "", "atmosphere_normalized": ""}}, {"operation_type": "", "operation_details": "spin-coat onto monocrystalline Si substrates", "time": {"raw_string": "", "unit": "", "max_value": null, "min_value": null}, "temperature": {"raw_string": "", "unit": "", "max_value": null, "min_value": null}, "pH": {"raw_string": "", "max_value": null, "min_value": null}, "ratios": [], "atmosphere": {"raw_string": "", "atmosphere_normalized": ""}}, {"operation_type": "", "operation_details": "dry the spin-coated films in vacuum", "time": {"raw_string": "2 h", "unit": "h", "max_value": 2.0, "min_value": 2.0}, "temperature": {"raw_string": "100 °C", "unit": "°C", "max_value": 100.0, "min_value": 100.0}, "pH": {"raw_string": "", "max_value": null, "min_value": null}, "ratios": [], "atmosphere": {"raw_string": "vacuum", "atmosphere_normalized": "Vacuum"}}, {"operation_type": "", "operation_details": "calcine under flowing pure nitrogen", "time": {"raw_string": "4 h", "unit": "h", "max_value": 4.0, "min_value": 4.0}, "temperature": {"raw_string": "500 °C", "unit": "°C", "max_value": 500.0, "min_value": 500.0}, "pH": {"raw_string": "", "max_value": null, "min_value": null}, "ratios": [], "atmosphere": {"raw_string": "nitrogen", "atmosphere_normalized": "Nitrogen (N2)"}}], "phase_purity": {"impurity_phase": [], "phase_purity_details": "", "classification": "Insufficient info", "characterization_methods": {"characterization_string": [], "characterization_normalized": []}}}
{"protocol": {"doi": "10.1088/2053-1591/abc770", "target": {"material_string": "TiO2", "material_form": "thin film", "material_formula": "TiO2", "composition": [{"formula": "TiO2", "amount": "1", "elements": {"Ti": "1", "O": "2"}, "species": {"Ti": "1", "O": "2"}}], "additives": [], "is_mixture": false, "phase": "", "oxygen_deficiency": "no", "oxidation_states": {"Ti": [4], "O": [-2]}}, "metal_precursors": [{"material_string": "TiCl4", "material_form": "", "material_formula": "TiCl4", "composition": [{"formula": "TiCl4", "amount": "1", "elements": {"Ti": "1", "Cl": "4"}, "species": {"Ti": "1", "Cl": "4"}}], "additives": [], "is_mixture": false, "phase": "", "oxygen_deficiency": "no", "oxidation_states": {"Ti": [4], "Cl": [-1]}}], "reagents": [{"reagent_string": "copolymer F38", "reagent_role": "", "pubchem_CID": null, "iupac_name": "", "reagent_formula": "", "smiles": ""}, {"reagent_string": "EtOH", "reagent_role": "", "pubchem_CID": 702, "iupac_name": "ethanol", "reagent_formula": "C2H6O", "smiles": "CCO"}, {"reagent_string": "H2O", "reagent_role": "", "pubchem_CID": 962, "iupac_name": "oxidane", "reagent_formula": "H2O", "smiles": "O"}, {"reagent_string": "HCl", "reagent_role": "", "pubchem_CID": 313, "iupac_name": "chlorane", "reagent_formula": "ClH", "smiles": "Cl"}]}, "operations": [{"operation_type": "", "operation_details": "combine TiCl4 and copolymer F38 in ethanol, water and HCl to form the sols", "time": {"raw_string": "", "unit": "", "max_value": null, "min_value": null}, "temperature": {"raw_string": "", "unit": "", "max_value": null, "min_value": null}, "pH": {"raw_string": "", "max_value": null, "min_value": null}, "ratios": [{"type": "mole ratio", "description": "TiCl4:F38:EtOH:H2O:HCl", "value": "1:x:25:4:0.002"}, {"type": "weight ratio", "description": "WF38/(WF38 + WTiCl4)", "value": "15 wt%"}], "atmosphere": {"raw_string": "", "atmosphere_normalized": ""}}, {"operation_type": "", "operation_details": "deposit on monocrystalline Si substrates by spin-coating", "time": {"raw_string": "", "unit": "", "max_value": null, "min_value": null}, "temperature": {"raw_string": "", "unit": "", "max_value": null, "min_value": null}, "pH": {"raw_string": "", "max_value": null, "min_value": null}, "ratios": [], "atmosphere": {"raw_string": "", "atmosphere_normalized": ""}}, {"operation_type": "", "operation_details": "dry the coated films in vacuum", "time": {"raw_string": "2 h", "unit": "h", "max_value": 2.0, "min_value": 2.0}, "temperature": {"raw_string": "100 °C", "unit": "°C", "max_value": 100.0, "min_value": 100.0}, "pH": {"raw_string": "", "max_value": null, "min_value": null}, "ratios": [], "atmosphere": {"raw_string": "vacuum", "atmosphere_normalized": "Vacuum"}}, {"operation_type": "", "operation_details": "calcine in a pure nitrogen gas flow", "time": {"raw_string": "4 h", "unit": "h", "max_value": 4.0, "min_value": 4.0}, "temperature": {"raw_string": "500 °C", "unit": "°C", "max_value": 500.0, "min_value": 500.0}, "pH": {"raw_string": "", "max_value": null, "min_value": null}, "ratios": [], "atmosphere": {"raw_string": "nitrogen", "atmosphere_normalized": "Nitrogen (N2)"}}], "phase_purity": {"impurity_phase": [], "phase_purity_details": "", "classification": "Insufficient info", "characterization_methods": {"characterization_string": [], "characterization_normalized": []}}}
{"protocol": {"doi": "10.1088/2053-1591/abc770", "target": {"material_string": "TiO2", "material_form": "thin film", "material_formula": "TiO2", "composition": [{"formula": "TiO2", "amount": "1", "elements": {"Ti": "1", "O": "2"}, "species": {"Ti": "1", "O": "2"}}], "additives": [], "is_mixture": false, "phase": "", "oxygen_deficiency": "no", "oxidation_states": {"Ti": [4], "O": [-2]}}, "metal_precursors": [{"material_string": "TiCl4", "material_form": "", "material_formula": "TiCl4", "composition": [{"formula": "TiCl4", "amount": "1", "elements": {"Ti": "1", "Cl": "4"}, "species": {"Ti": "1", "Cl": "4"}}], "additives": [], "is_mixture": false, "phase": "", "oxygen_deficiency": "no", "oxidation_states": {"Ti": [4], "Cl": [-1]}}], "reagents": [{"reagent_string": "copolymer F38", "reagent_role": "", "pubchem_CID": null, "iupac_name": "", "reagent_formula": "", "smiles": ""}, {"reagent_string": "EtOH", "reagent_role": "", "pubchem_CID": 702, "iupac_name": "ethanol", "reagent_formula": "C2H6O", "smiles": "CCO"}, {"reagent_string": "H2O", "reagent_role": "", "pubchem_CID": 962, "iupac_name": "oxidane", "reagent_formula": "H2O", "smiles": "O"}, {"reagent_string": "HCl", "reagent_role": "", "pubchem_CID": 313, "iupac_name": "chlorane", "reagent_formula": "ClH", "smiles": "Cl"}]}, "operations": [{"operation_type": "", "operation_details": "mix TiCl4 and copolymer F38 in ethanol, water and HCl to make sols", "time": {"raw_string": "", "unit": "", "max_value": null, "min_value": null}, "temperature": {"raw_string": "", "unit": "", "max_value": null, "min_value": null}, "pH": {"raw_string": "", "max_value": null, "min_value": null}, "ratios": [{"type": "mole ratio", "description": "TiCl4:F38:EtOH:H2O:HCl", "value": "1:x:25:4:0.002"}, {"type": "weight ratio", "description": "WF38/(WF38 + WTiCl4)", "value": "20 wt%"}], "atmosphere": {"raw_string": "", "atmosphere_normalized": ""}}, {"operation_type": "", "operation_details": "spin-coat onto monocrystalline Si substrates", "time": {"raw_string": "", "unit": "", "max_value": null, "min_value": null}, "temperature": {"raw_string": "", "unit": "", "max_value": null, "min_value": null}, "pH": {"raw_string": "", "max_value": null, "min_value": null}, "ratios": [], "atmosphere": {"raw_string": "", "atmosphere_normalized": ""}}, {"operation_type": "", "operation_details": "vacuum-dry the deposited films", "time": {"raw_string": "2 h", "unit": "h", "max_value": 2.0, "min_value": 2.0}, "temperature": {"raw_string": "100 °C", "unit": "°C", "max_value": 100.0, "min_value": 100.0}, "pH": {"raw_string": "", "max_value": null, "min_value": null}, "ratios": [], "atmosphere": {"raw_string": "vacuum", "atmosphere_normalized": "Vacuum"}}, {"operation_type": "", "operation_details": "calcine under pure flowing nitrogen", "time": {"raw_string": "4 h", "unit": "h", "max_value": 4.0, "min_value": 4.0}, "temperature": {"raw_string": "500 °C", "unit": "°C", "max_value": 500.0, "min_value": 500.0}, "pH": {"raw_string": "", "max_value": null, "min_value": null}, "ratios": [], "atmosphere": {"raw_string": "nitrogen", "atmosphere_normalized": "Nitrogen (N2)"}}], "phase_purity": {"impurity_phase": [], "phase_purity_details": "", "classification": "Insufficient info", "characterization_methods": {"characterization_string": [], "characterization_normalized": []}}}
{"protocol": {"doi": "10.1088/2053-1591/abc770", "target": {"material_string": "TiO2", "material_form": "thin film", "material_formula": "TiO2", "composition": [{"formula": "TiO2", "amount": "1", "elements": {"Ti": "1", "O": "2"}, "species": {"Ti": "1", "O": "2"}}], "additives": [], "is_mixture": false, "phase": "", "oxygen_deficiency": "no", "oxidation_states": {"Ti": [4], "O": [-2]}}, "metal_precursors": [{"material_string": "TiCl4", "material_form": "", "material_formula": "TiCl4", "composition": [{"formula": "TiCl4", "amount": "1", "elements": {"Ti": "1", "Cl": "4"}, "species": {"Ti": "1", "Cl": "4"}}], "additives": [], "is_mixture": false, "phase": "", "oxygen_deficiency": "no", "oxidation_states": {"Ti": [4], "Cl": [-1]}}], "reagents": [{"reagent_string": "copolymer F38", "reagent_role": "", "pubchem_CID": null, "iupac_name": "", "reagent_formula": "", "smiles": ""}, {"reagent_string": "EtOH", "reagent_role": "", "pubchem_CID": 702, "iupac_name": "ethanol", "reagent_formula": "C2H6O", "smiles": "CCO"}, {"reagent_string": "H2O", "reagent_role": "", "pubchem_CID": 962, "iupac_name": "oxidane", "reagent_formula": "H2O", "smiles": "O"}, {"reagent_string": "HCl", "reagent_role": "", "pubchem_CID": 313, "iupac_name": "chlorane", "reagent_formula": "ClH", "smiles": "Cl"}]}, "operations": [{"operation_type": "", "operation_details": "combine TiCl4 with copolymer F38 in ethanol, water and HCl to form sols", "time": {"raw_string": "", "unit": "", "max_value": null, "min_value": null}, "temperature": {"raw_string": "", "unit": "", "max_value": null, "min_value": null}, "pH": {"raw_string": "", "max_value": null, "min_value": null}, "ratios": [{"type": "mole ratio", "description": "TiCl4:F38:EtOH:H2O:HCl", "value": "1:x:25:4:0.002"}, {"type": "weight ratio", "description": "WF38/(WF38 + WTiCl4)", "value": "25 wt%"}], "atmosphere": {"raw_string": "", "atmosphere_normalized": ""}}, {"operation_type": "", "operation_details": "deposit on monocrystalline Si substrates by spin-coating", "time": {"raw_string": "", "unit": "", "max_value": null, "min_value": null}, "temperature": {"raw_string": "", "unit": "", "max_value": null, "min_value": null}, "pH": {"raw_string": "", "max_value": null, "min_value": null}, "ratios": [], "atmosphere": {"raw_string": "", "atmosphere_normalized": ""}}, {"operation_type": "", "operation_details": "dry the deposited film under vacuum", "time": {"raw_string": "2 h", "unit": "h", "max_value": 2.0, "min_value": 2.0}, "temperature": {"raw_string": "100 °C", "unit": "°C", "max_value": 100.0, "min_value": 100.0}, "pH": {"raw_string": "", "max_value": null, "min_value": null}, "ratios": [], "atmosphere": {"raw_string": "vacuum", "atmosphere_normalized": "Vacuum"}}, {"operation_type": "", "operation_details": "calcine under a pure nitrogen gas flow", "time": {"raw_string": "4 h", "unit": "h", "max_value": 4.0, "min_value": 4.0}, "temperature": {"raw_string": "500 °C", "unit": "°C", "max_value": 500.0, "min_value": 500.0}, "pH": {"raw_string": "", "max_value": null, "min_value": null}, "ratios": [], "atmosphere": {"raw_string": "nitrogen", "atmosphere_normalized": "Nitrogen (N2)"}}], "phase_purity": {"impurity_phase": [], "phase_purity_details": "", "classification": "Insufficient info", "characterization_methods": {"characterization_string": [], "characterization_normalized": []}}}
{"protocol": {"doi": "10.1016/j.jes.2022.06.042", "target": {"material_string": "LaCoO3", "material_form": "powder", "material_formula": "LaCoO3", "composition": [{"formula": "LaCoO3", "amount": "1", "elements": {"La": "1", "Co": "1", "O": "3"}, "species": {"La": "1", "Co": "1", "O": "3"}}], "additives": [], "is_mixture": false, "phase": "", "oxygen_deficiency": "no", "oxidation_states": {"La": [3], "Co": [3], "O": [-2]}}, "metal_precursors": [{"material_string": "La(NO3)3·6H2O", "material_form": "", "material_formula": "La(NO3)3·6H2O", "composition": [{"formula": "La(NO3)3", "amount": "1", "elements": {"N": "3", "O": "9", "La": "1"}, "species": {"NO3": "3", "La": "1"}}, {"formula": "H2O", "amount": "6", "elements": {"H": "2", "O": "1"}, "species": {"H2O": "1"}}], "additives": [], "is_mixture": true, "phase": "", "oxygen_deficiency": "no", "oxidation_states": {"La": [3], "N": [5], "O": [-2]}}, {"material_string": "Co(NO3)2·6H2O", "material_form": "", "material_formula": "Co(NO3)2·6H2O", "composition": [{"formula": "Co(NO3)2", "amount": "1", "elements": {"N": "2", "O": "6", "Co": "1"}, "species": {"NO3": "2", "Co": "1"}}, {"formula": "H2O", "amount": "6", "elements": {"H": "2", "O": "1"}, "species": {"H2O": "1"}}], "additives": [], "is_mixture": true, "phase": "", "oxygen_deficiency": "no", "oxidation_states": {"Co": [2], "N": [5], "O": [-2]}}], "reagents": [{"reagent_string": "citric acid monohydrate", "reagent_role": "", "pubchem_CID": 22230, "iupac_name": "2-hydroxypropane-1,2,3-tricarboxylic acid;hydrate", "reagent_formula": "C6H10O8", "smiles": "C(C(=O)O)C(CC(=O)O)(C(=O)O)O.O"}, {"reagent_string": "deionized water", "reagent_role": "", "pubchem_CID": 962, "iupac_name": "oxidane", "reagent_formula": "H2O", "smiles": "O"}]}, "operations": [{"operation_type": "", "operation_details": "dissolve lanthanum and cobalt nitrates with citric acid monohydrate in deionized water", "time": {"raw_string": "", "unit": "", "max_value": null, "min_value": null}, "temperature": {"raw_string": "", "unit": "", "max_value": null, "min_value": null}, "pH": {"raw_string": "", "max_value": null, "min_value": null}, "ratios": [{"type": "mole ratio", "description": "La:Co:citric acid", "value": "1:1:2"}], "atmosphere": {"raw_string": "", "atmosphere_normalized": ""}}, {"operation_type": "", "operation_details": "heat with magnetic stirring until a uniform gel forms", "time": {"raw_string": "5 hr", "unit": "h", "max_value": 5.0, "min_value": 5.0}, "temperature": {"raw_string": "80°C", "unit": "°C", "max_value": 80.0, "min_value": 80.0}, "pH": {"raw_string": "", "max_value": null, "min_value": null}, "ratios": [], "atmosphere": {"raw_string": "", "atmosphere_normalized": ""}}, {"operation_type": "", "operation_details": "grind the uniform gel", "time": {"raw_string": "", "unit": "", "max_value": null, "min_value": null}, "temperature": {"raw_string": "", "unit": "", "max_value": null, "min_value": null}, "pH": {"raw_string": "", "max_value": null, "min_value": null}, "ratios": [], "atmosphere": {"raw_string": "", "atmosphere_normalized": ""}}, {"operation_type": "", "operation_details": "heat to temperature in a lidded crucible at a slow ramp and calcine", "time": {"raw_string": "3 hr", "unit": "h", "max_value": 3.0, "min_value": 3.0}, "temperature": {"raw_string": "700°C", "unit": "°C", "max_value": 700.0, "min_value": 700.0}, "pH": {"raw_string": "", "max_value": null, "min_value": null}, "ratios": [], "atmosphere": {"raw_string": "", "atmosphere_normalized": ""}}], "phase_purity": {"impurity_phase": [], "phase_purity_details": "", "classification": "Pure", "characterization_methods": {"characterization_string": [], "characterization_normalized": []}}}
{"protocol": {"doi": "10.1016/j.jes.2022.06.042", "target": {"material_string": "La0.95CoO3-δ", "material_form": "powder", "material_formula": "La0.95CoO3", "composition": [{"formula": "La0.95CoO3", "amount": "1", "elements": {"La": "0.95", "Co": "1", "O": "3"}, "species": {"La": "0.95", "Co": "1", "O": "3"}}], "additives": [], "is_mixture": false, "phase": "", "oxygen_deficiency": "yes", "oxidation_states": {}}, "metal_precursors": [{"material_string": "La(NO3)3·6H2O", "material_form": "", "material_formula": "La(NO3)3·6H2O", "composition": [{"formula": "La(NO3)3", "amount": "1", "elements": {"N": "3", "O": "9", "La": "1"}, "species": {"NO3": "3", "La": "1"}}, {"formula": "H2O", "amount": "6", "elements": {"H": "2", "O": "1"}, "species": {"H2O": "1"}}], "additives": [], "is_mixture": true, "phase": "", "oxygen_deficiency": "no", "oxidation_states": {"La": [3], "N": [5], "O": [-2]}}, {"material_string": "Co(NO3)2·6H2O", "material_form": "", "material_formula": "Co(NO3)2·6H2O", "composition": [{"formula": "Co(NO3)2", "amount": "1", "elements": {"N": "2", "O": "6", "Co": "1"}, "species": {"NO3": "2", "Co": "1"}}, {"formula": "H2O", "amount": "6", "elements": {"H": "2", "O": "1"}, "species": {"H2O": "1"}}], "additives": [], "is_mixture": true, "phase": "", "oxygen_deficiency": "no", "oxidation_states": {"Co": [2], "N": [5], "O": [-2]}}], "reagents": [{"reagent_string": "citric acid monohydrate", "reagent_role": "", "pubchem_CID": 22230, "iupac_name": "2-hydroxypropane-1,2,3-tricarboxylic acid;hydrate", "reagent_formula": "C6H10O8", "smiles": "C(C(=O)O)C(CC(=O)O)(C(=O)O)O.O"}, {"reagent_string": "deionized water", "reagent_role": "", "pubchem_CID": 962, "iupac_name": "oxidane", "reagent_formula": "H2O", "smiles": "O"}]}, "operations": [{"operation_type": "", "operation_details": "dissolve the lanthanum and cobalt nitrates with citric acid in deionized water", "time": {"raw_string": "", "unit": "", "max_value": null, "min_value": null}, "temperature": {"raw_string": "", "unit": "", "max_value": null, "min_value": null}, "pH": {"raw_string": "", "max_value": null, "min_value": null}, "ratios": [{"type": "mole ratio", "description": "La:Co:citric acid", "value": "0.95:1:2"}], "atmosphere": {"raw_string": "", "atmosphere_normalized": ""}}, {"operation_type": "", "operation_details": "heat under magnetic stirring to a uniform gel", "time": {"raw_string": "5 hr", "unit": "h", "max_value": 5.0, "min_value": 5.0}, "temperature": {"raw_string": "80°C", "unit": "°C", "max_value": 80.0, "min_value": 80.0}, "pH": {"raw_string": "", "max_value": null, "min_value": null}, "ratios": [], "atmosphere": {"raw_string": "", "atmosphere_normalized": ""}}, {"operation_type": "", "operation_details": "grind the formed gel", "time": {"raw_string": "", "unit": "", "max_value": null, "min_value": null}, "temperature": {"raw_string": "", "unit": "", "max_value": null, "min_value": null}, "pH": {"raw_string": "", "max_value": null, "min_value": null}, "ratios": [], "atmosphere": {"raw_string": "", "atmosphere_normalized": ""}}, {"operation_type": "", "operation_details": "ramp slowly in a covered crucible and calcine", "time": {"raw_string": "3 hr", "unit": "h", "max_value": 3.0, "min_value": 3.0}, "temperature": {"raw_string": "700°C", "unit": "°C", "max_value": 700.0, "min_value": 700.0}, "pH": {"raw_string": "", "max_value": null, "min_value": null}, "ratios": [], "atmosphere": {"raw_string": "", "atmosphere_normalized": ""}}], "phase_purity": {"impurity_phase": [], "phase_purity_details": "", "classification": "Pure", "characterization_methods": {"characterization_string": [], "characterization_normalized": []}}}
{"protocol": {"doi": "10.1016/j.jes.2022.06.042", "target": {"material_string": "La0.9CoO3-δ", "material_form": "powder", "material_formula": "La0.9CoO3", "composition": [{"formula": "La0.9CoO3", "amount": "1", "elements": {"La": "0.9", "Co": "1", "O": "3"}, "species": {"La": "0.9", "Co": "1", "O": "3"}}], "additives": [], "is_mixture": false, "phase": "", "oxygen_deficiency": "yes", "oxidation_states": {}}, "metal_precursors": [{"material_string": "La(NO3)3·6H2O", "material_form": "", "material_formula": "La(NO3)3·6H2O", "composition": [{"formula": "La(NO3)3", "amount": "1", "elements": {"N": "3", "O": "9", "La": "1"}, "species": {"NO3": "3", "La": "1"}}, {"formula": "H2O", "amount": "6", "elements": {"H": "2", "O": "1"}, "species": {"H2O": "1"}}], "additives": [], "is_mixture": true, "phase": "", "oxygen_deficiency": "no", "oxidation_states": {"La": [3], "N": [5], "O": [-2]}}, {"material_string": "Co(NO3)2·6H2O", "material_form": "", "material_formula": "Co(NO3)2·6H2O", "composition": [{"formula": "Co(NO3)2", "amount": "1", "elements": {"N": "2", "O": "6", "Co": "1"}, "species": {"NO3": "2", "Co": "1"}}, {"formula": "H2O", "amount": "6", "elements": {"H": "2", "O": "1"}, "species": {"H2O": "1"}}], "additives": [], "is_mixture": true, "phase": "", "oxygen_deficiency": "no", "oxidation_states": {"Co": [2], "N": [5], "O": [-2]}}], "reagents": [{"reagent_string": "citric acid monohydrate", "reagent_role": "", "pubchem_CID": 22230, "iupac_name": "2-hydroxypropane-1,2,3-tricarboxylic acid;hydrate", "reagent_formula": "C6H10O8", "smiles": "C(C(=O)O)C(CC(=O)O)(C(=O)O)O.O"}, {"reagent_string": "deionized water", "reagent_role": "", "pubchem_CID": 962, "iupac_name": "oxidane", "reagent_formula": "H2O", "smiles": "O"}]}, "operations": [{"operation_type": "", "operation_details": "dissolve lanthanum nitrate, cobalt nitrate and citric acid monohydrate in deionized water", "time": {"raw_string": "", "unit": "", "max_value": null, "min_value": null}, "temperature": {"raw_string": "", "unit": "", "max_value": null, "min_value": null}, "pH": {"raw_string": "", "max_value": null, "min_value": null}, "ratios": [{"type": "mole ratio", "description": "La:Co:citric acid", "value": "0.9:1:2"}], "atmosphere": {"raw_string": "", "atmosphere_normalized": ""}}, {"operation_type": "", "operation_details": "heat with stirring until the gel is uniform", "time": {"raw_string": "5 hr", "unit": "h", "max_value": 5.0, "min_value": 5.0}, "temperature": {"raw_string": "80°C", "unit": "°C", "max_value": 80.0, "min_value": 80.0}, "pH": {"raw_string": "", "max_value": null, "min_value": null}, "ratios": [], "atmosphere": {"raw_string": "", "atmosphere_normalized": ""}}, {"operation_type": "", "operation_details": "grind the uniform gel", "time": {"raw_string": "", "unit": "", "max_value": null, "min_value": null}, "temperature": {"raw_string": "", "unit": "", "max_value": null, "min_value": null}, "pH": {"raw_string": "", "max_value": null, "min_value": null}, "ratios": [], "atmosphere": {"raw_string": "", "atmosphere_normalized": ""}}, {"operation_type": "", "operation_details": "heat slowly in a lidded crucible and calcine", "time": {"raw_string": "3 hr", "unit": "h", "max_value": 3.0, "min_value": 3.0}, "temperature": {"raw_string": "700°C", "unit": "°C", "max_value": 700.0, "min_value": 700.0}, "pH": {"raw_string": "", "max_value": null, "min_value": null}, "ratios": [], "atmosphere": {"raw_string": "", "atmosphere_normalized": ""}}], "phase_purity": {"impurity_phase": [], "phase_purity_details": "", "classification": "Pure", "characterization_methods": {"characterization_string": [], "characterization_normalized": []}}}
