Repository: hackingmaterials/sol-gel-data

# scripts/

Regenerates every numbered table and figure in the manuscript and the Supplementary
Information.

## Contents

- `figures_tables.ipynb` — one section per manuscript item. Table 2, Figure 2 and Figure 3
  are built from `sol_gel_dataset.jsonl`; Tables 3–5, Tables S2–S6 and Figures S1–S4 from
  the validation labels below.
- `validation/` — the human and LLM annotations for the 200-paper validation set:
  paper-level classification labels (`classification_human.jsonl`,
  `classification_LLM.jsonl`), the 286 records extracted by Gemini 3.0 Flash
  (`validation_LLM.jsonl`) and the 279 ground-truth records they are matched against

File: scripts/validation/validation_LLM.jsonl (part 31 of 37)
{"protocol": {"doi": "10.1016/j.mssp.2014.12.069", "target": {"material_string": "Y2/3Cu3Ti3.90Fe0.10O12", "material_form": "powder", "material_formula": "Y2/3Cu3Ti3.90Fe0.10O12", "composition": [{"formula": "Y2/3Cu3Ti3.90Fe0.10O12", "amount": "1", "elements": {"Y": "0.667", "Cu": "3", "Ti": "3.9", "Fe": "0.1", "O": "12"}, "species": {"Y": "0.667", "Cu": "3", "Ti": "3.9", "Fe": "0.1", "O": "12"}}], "additives": [], "is_mixture": false, "phase": "", "oxygen_deficiency": "no", "oxidation_states": {}}, "metal_precursors": [{"material_string": "Y(NO3)3·6H2O", "material_form": "", "material_formula": "Y(NO3)3·6H2O", "composition": [{"formula": "Y(NO3)3", "amount": "1", "elements": {"N": "3", "O": "9", "Y": "1"}, "species": {"NO3": "3", "Y": "1"}}, {"formula": "H2O", "amount": "6", "elements": {"H": "2", "O": "1"}, "species": {"H2O": "1"}}], "additives": [], "is_mixture": true, "phase": "", "oxygen_deficiency": "no", "oxidation_states": {"Y": [3], "N": [5], "O": [-2]}}, {"material_string": "Cu(NO3)2·3H2O", "material_form": "", "material_formula": "Cu(NO3)2·3H2O", "composition": [{"formula": "Cu(NO3)2", "amount": "1", "elements": {"N": "2", "O": "6", "Cu": "1"}, "species": {"NO3": "2", "Cu": "1"}}, {"formula": "H2O", "amount": "3", "elements": {"H": "2", "O": "1"}, "species": {"H2O": "1"}}], "additives": [], "is_mixture": true, "phase": "", "oxygen_deficiency": "no", "oxidation_states": {"Cu": [2], "N": [5], "O": [-2]}}, {"material_string": "Fe(NO3)3·9H2O", "material_form": "", "material_formula": "Fe(NO3)3·9H2O", "composition": [{"formula": "Fe(NO3)3", "amount": "1", "elements": {"N": "3", "O": "9", "Fe": "1"}, "species": {"NO3": "3", "Fe": "1"}}, {"formula": "H2O", "amount": "9", "elements": {"H": "2", "O": "1"}, "species": {"H2O": "1"}}], "additives": [], "is_mixture": true, "phase": "", "oxygen_deficiency": "no", "oxidation_states": {"Fe": [3], "N": [5], "O": [-2]}}, {"material_string": "TiO2", "material_form": "", "material_formula": "TiO2", "composition": [{"formula": "TiO2", "amount": "1", "elements": {"Ti": "1", "O": "2"}, "species": {"Ti": "1", "O": "2"}}], "additives": [], "is_mixture": false, "phase": "", "oxygen_deficiency": "no", "oxidation_states": {"Ti": [4], "O": [-2]}}], "reagents": [{"reagent_string": "double distilled water", "reagent_role": "solvent", "pubchem_CID": 962, "iupac_name": "oxidane", "reagent_formula": "H2O", "smiles": "O"}, {"reagent_string": "glycine", "reagent_role": "unspecified", "pubchem_CID": 750, "iupac_name": "2-aminoacetic acid", "reagent_formula": "C2H5NO2", "smiles": "C(C(=O)O)N"}]}, "operations": [{"operation_type": "mixing", "operation_details": "Standard solutions of metal nitrates mixed with stoichiometric amount of TiO2 and glycine", "time": {"raw_string": "", "unit": "", "max_value": null, "min_value": null}, "temperature": {"raw_string": "", "unit": "", "max_value": null, "min_value": null}, "pH": {"raw_string": "", "max_value": null, "min_value": null}, "ratios": [], "atmosphere": {"raw_string": "", "atmosphere_normalized": ""}}, {"operation_type": "mixing", "operation_details": "heated on a hot plate with constant magnetic stirring at 70–80 °C until a blue coloured gel was obtained", "time": {"raw_string": "", "unit": "", "max_value": null, "min_value": null}, "temperature": {"raw_string": "70-80 °C", "unit": "°C", "max_value": 80.0, "min_value": 70.0}, "pH": {"raw_string": "", "max_value": null, "min_value": null}, "ratios": [], "atmosphere": {"raw_string": "", "atmosphere_normalized": ""}}, {"operation_type": "heating", "operation_details": "combustion of the blue gel to obtain dry powder", "time": {"raw_string": "", "unit": "", "max_value": null, "min_value": null}, "temperature": {"raw_string": "", "unit": "", "max_value": null, "min_value": null}, "pH": {"raw_string": "", "max_value": null, "min_value": null}, "ratios": [], "atmosphere": {"raw_string": "", "atmosphere_normalized": ""}}, {"operation_type": "heating", "operation_details": "dry powder calcined in air at 500 °C for 5 h", "time": {"raw_string": "5 h", "unit": "h", "max_value": 5.0, "min_value": 5.0}, "temperature": {"raw_string": "500 °C", "unit": "°C", "max_value": 500.0, "min_value": 500.0}, "pH": {"raw_string": "", "max_value": null, "min_value": null}, "ratios": [], "atmosphere": {"raw_string": "air", "atmosphere_normalized": "Air"}}, {"operation_type": "heating", "operation_details": "calcined in air at 800 °C for 8 h", "time": {"raw_string": "8 h", "unit": "h", "max_value": 8.0, "min_value": 8.0}, "temperature": {"raw_string": "800 °C", "unit": "°C", "max_value": 800.0, "min_value": 800.0}, "pH": {"raw_string": "", "max_value": null, "min_value": null}, "ratios": [], "atmosphere": {"raw_string": "air", "atmosphere_normalized": "Air"}}, {"operation_type": "grinding", "operation_details": "ground into fine powder using 1–2 drops of poly vinyl alcohol (PVA) as a binder", "time": {"raw_string": "", "unit": "", "max_value": null, "min_value": null}, "temperature": {"raw_string": "", "unit": "", "max_value": null, "min_value": null}, "pH": {"raw_string": "", "max_value": null, "min_value": null}, "ratios": [], "atmosphere": {"raw_string": "", "atmosphere_normalized": ""}}, {"operation_type": "pressing", "operation_details": "cylindrical pellets made using hydraulic press applying uniaxial pressure of 3.5 tonn", "time": {"raw_string": "", "unit": "", "max_value": null, "min_value": null}, "temperature": {"raw_string": "", "unit": "", "max_value": null, "min_value": null}, "pH": {"raw_string": "", "max_value": null, "min_value": null}, "ratios": [], "atmosphere": {"raw_string": "", "atmosphere_normalized": ""}}, {"operation_type": "heating", "operation_details": "pellets sintered at 950 °C for 12 h in air", "time": {"raw_string": "12 h", "unit": "h", "max_value": 12.0, "min_value": 12.0}, "temperature": {"raw_string": "950 °C", "unit": "°C", "max_value": 950.0, "min_value": 950.0}, "pH": {"raw_string": "", "max_value": null, "min_value": null}, "ratios": [], "atmosphere": {"raw_string": "air", "atmosphere_normalized": "Air"}}], "phase_purity": {"impurity_phase": [{"material_string": "CuO", "material_form": "", "material_formula": "CuO", "composition": [{"formula": "CuO", "amount": "1", "elements": {"Cu": "1", "O": "1"}, "species": {"Cu": "1", "O": "1"}}], "additives": [], "is_mixture": false, "phase": "", "oxygen_deficiency": "no", "oxidation_states": {"Cu": [2], "O": [-2]}}], "phase_purity_details": "displays all normal XRD peaks of Y2/3Cu3Ti4O12 along with a few secondary peaks of CuO", "classification": "Impure", "characterization_methods": {"characterization_string": ["XRD", "EDX", "SEM", "TEM", "TGA", "DTA", "DTG", "LCR meter"], "characterization_normalized": ["X-ray Diffraction (XRD)", "Energy Dispersive X-ray Spectroscopy (EDS)", "Scanning Electron Microscopy (SEM)", "Transmission Electron Microscopy (TEM)", "Thermogravimetric Analysis (TGA)", "Differential Thermal Analysis (DTA)", "LCR Meter"]}}}
{"protocol": {"doi": "10.1016/j.micromeso.2011.11.027", "target": {"material_string": "TiSBA-15 (80)", "material_form": "powder", "material_formula": "TiSBA", "composition": [{"formula": "TiSBA", "amount": "1", "elements": {"Ti": "1", "S": "1", "B": "1", "A": "1"}, "species": {"Ti": "2", "S": "1", "B": "1"}}], "additives": [], "is_mixture": false, "phase": "", "oxygen_deficiency": "no", "oxidation_states": {}}, "metal_precursors": [{"material_string": "titanium isopropoxide", "material_form": "", "material_formula": "Ti(OCH(CH3)2)4", "composition": [{"formula": "Ti(OCH(CH3)2)4", "amount": "1", "elements": {"C": "12", "H": "28", "O": "4", "Ti": "1"}, "species": {"OCH(CH3)2": "4", "Ti": "1"}}], "additives": [], "is_mixture": false, "phase": "", "oxygen_deficiency": "no", "oxidation_states": {"Ti": [4], "O": [-2], "C": [-2], "H": [1]}}], "reagents": [{"reagent_string": "poly(ethylene glycol)-block-poly(propylene glycol)-block-poly(ethylene glycol)", "reagent_role": "template", "pubchem_CID": 24751, "iupac_name": "2-methyloxirane;oxirane", "reagent_formula": "C5H10O2", "smiles": "CC1CO1.C1CO1"}, {"reagent_string": "tetraethyl orthosilicate", "reagent_role": "unspecified", "pubchem_CID": 6517, "iupac_name": "tetraethyl silicate", "reagent_formula": "C8H20O4Si", "smiles": "CCO[Si](OCC)(OCC)OCC"}, {"reagent_string": "HCl", "reagent_role": "unspecified", "pubchem_CID": 313, "iupac_name": "chlorane", "reagent_formula": "ClH", "smiles": "Cl"}, {"reagent_string": "H2O", "reagent_role": "solvent", "pubchem_CID": 962, "iupac_name": "oxidane", "reagent_formula": "H2O", "smiles": "O"}]}, "operations": [{"operation_type": "mixing", "operation_details": "9.28 g of pluronic P123 added to 228.6 g of water, stirred for a few hours", "time": {"raw_string": "", "unit": "", "max_value": null, "min_value": null}, "temperature": {"raw_string": "", "unit": "", "max_value": null, "min_value": null}, "pH": {"raw_string": "", "max_value": null, "min_value": null}, "ratios": [], "atmosphere": {"raw_string": "", "atmosphere_normalized": ""}}, {"operation_type": "mixing", "operation_details": "4.54 g of HCl (37%) added and stirred for 2 h", "time": {"raw_string": "2 h", "unit": "h", "max_value": 2.0, "min_value": 2.0}, "temperature": {"raw_string": "", "unit": "", "max_value": null, "min_value": null}, "pH": {"raw_string": "", "max_value": null, "min_value": null}, "ratios": [], "atmosphere": {"raw_string": "", "atmosphere_normalized": ""}}, {"operation_type": "mixing", "operation_details": "20.6 g of tetraethyl orthosilicate and Ti source added, stirred for 24 h at 40 °C", "time": {"raw_string": "24 h", "unit": "h", "max_value": 24.0, "min_value": 24.0}, "temperature": {"raw_string": "40 °C", "unit": "°C", "max_value": 40.0, "min_value": 40.0}, "pH": {"raw_string": "", "max_value": null, "min_value": null}, "ratios": [{"type": "molar ratio", "description": "Si/Ti", "value": "80"}], "atmosphere": {"raw_string": "", "atmosphere_normalized": ""}}, {"operation_type": "other", "operation_details": "solid products recovered by filtration, washed with water", "time": {"raw_string": "", "unit": "", "max_value": null, "min_value": null}, "temperature": {"raw_string": "", "unit": "", "max_value": null, "min_value": null}, "pH": {"raw_string": "", "max_value": null, "min_value": null}, "ratios": [], "atmosphere": {"raw_string": "", "atmosphere_normalized": ""}}, {"operation_type": "heating", "operation_details": "dried overnight at 100 °C", "time": {"raw_string": "12 h", "unit": "h", "max_value": 12.0, "min_value": 12.0}, "temperature": {"raw_string": "100 °C", "unit": "°C", "max_value": 100.0, "min_value": 100.0}, "pH": {"raw_string": "", "max_value": null, "min_value": null}, "ratios": [], "atmosphere": {"raw_string": "", "atmosphere_normalized": ""}}, {"operation_type": "heating", "operation_details": "gel kept in air oven at 100 °C for 48 h", "time": {"raw_string": "48 h", "unit": "h", "max_value": 48.0, "min_value": 48.0}, "temperature": {"raw_string": "100 °C", "unit": "°C", "max_value": 100.0, "min_value": 100.0}, "pH": {"raw_string": "", "max_value": null, "min_value": null}, "ratios": [], "atmosphere": {"raw_string": "air", "atmosphere_normalized": "Air"}}, {"operation_type": "other", "operation_details": "solid product recovered by filtration, washed with water", "time": {"raw_string": "", "unit": "", "max_value": null, "min_value": null}, "temperature": {"raw_string": "", "unit": "", "max_value": null, "min_value": null}, "pH": {"raw_string": "", "max_value": null, "min_value": null}, "ratios": [], "atmosphere": {"raw_string": "", "atmosphere_normalized": ""}}, {"operation_type": "heating", "operation_details": "dried overnight at 100 °C", "time": {"raw_string": "12 h", "unit": "h", "max_value": 12.0, "min_value": 12.0}, "temperature": {"raw_string": "100 °C", "unit": "°C", "max_value": 100.0, "min_value": 100.0}, "pH": {"raw_string": "", "max_value": null, "min_value": null}, "ratios": [], "atmosphere": {"raw_string": "", "atmosphere_normalized": ""}}, {"operation_type": "heating", "operation_details": "calcined at 540 °C to remove template", "time": {"raw_string": "", "unit": "", "max_value": null, "min_value": null}, "temperature": {"raw_string": "540 °C", "unit": "°C", "max_value": 540.0, "min_value": 540.0}, "pH": {"raw_string": "", "max_value": null, "min_value": null}, "ratios": [], "atmosphere": {"raw_string": "", "atmosphere_normalized": ""}}], "phase_purity": {"impurity_phase": [], "phase_purity_details": "hexagonally ordered mesoporous structure; unit cell parameter (ao) 10.3 nm", "classification": "Pure", "characterization_methods": {"characterization_string": ["XRD", "N2 adsorption analysis", "FT-IR", "Py-FTIR", "Raman", "TPR", "SEM", "TEM", "ICP-MS"], "characterization_normalized": ["X-ray Diffraction (XRD)", "Fourier Transform Infrared Spectroscopy (FTIR)", "Raman Spectroscopy", "Temperature Programmed Techniques (TPR/TPD/TPO)", "Scanning Electron Microscopy (SEM)", "Transmission Electron Microscopy (TEM)", "Inductively Coupled Plasma Mass Spectrometry (ICP-MS)"]}}}
{"protocol": {"doi": "10.1016/j.micromeso.2011.11.027", "target": {"material_string": "TiSBA-15 (40)", "material_form": "powder", "material_formula": "TiSBA", "composition": [{"formula": "TiSBA", "amount": "1", "elements": {"Ti": "1", "S": "1", "B": "1", "A": "1"}, "species": {"Ti": "2", "S": "1", "B": "1"}}], "additives": [], "is_mixture": false, "phase": "", "oxygen_deficiency": "no", "oxidation_states": {}}, "metal_precursors": [{"material_string": "titanium isopropoxide", "material_form": "", "material_formula": "Ti(OCH(CH3)2)4", "composition": [{"formula": "Ti(OCH(CH3)2)4", "amount": "1", "elements": {"C": "12", "H": "28", "O": "4", "Ti": "1"}, "species": {"OCH(CH3)2": "4", "Ti": "1"}}], "additives": [], "is_mixture": false, "phase": "", "oxygen_deficiency": "no", "oxidation_states": {"Ti": [4], "O": [-2], "C": [-2], "H": [1]}}], "reagents": [{"reagent_string": "poly(ethylene glycol)-block-poly(propylene glycol)-block-poly(ethylene glycol)", "reagent_role": "template", "pubchem_CID": 24751, "iupac_name": "2-methyloxirane;oxirane", "reagent_formula": "C5H10O2", "smiles": "CC1CO1.C1CO1"}, {"reagent_string": "tetraethyl orthosilicate", "reagent_role": "unspecified", "pubchem_CID": 6517, "iupac_name": "tetraethyl silicate", "reagent_formula": "C8H20O4Si", "smiles": "CCO[Si](OCC)(OCC)OCC"}, {"reagent_string": "HCl", "reagent_role": "unspecified", "pubchem_CID": 313, "iupac_name": "chlorane", "reagent_formula": "ClH", "smiles": "Cl"}, {"reagent_string": "H2O", "reagent_role": "solvent", "pubchem_CID": 962, "iupac_name": "oxidane", "reagent_formula": "H2O", "smiles": "O"}]}, "operations": [{"operation_type": "mixing", "operation_details": "9.28 g of pluronic P123 added to 228.6 g of water, stirred for a few hours", "time": {"raw_string": "", "unit": "", "max_value": null, "min_value": null}, "temperature": {"raw_string": "", "unit": "", "max_value": null, "min_value": null}, "pH": {"raw_string": "", "max_value": null, "min_value": null}, "ratios": [], "atmosphere": {"raw_string": "", "atmosphere_normalized": ""}}, {"operation_type": "mixing", "operation_details": "4.54 g of HCl (37%) added and stirred for 2 h", "time": {"raw_string": "2 h", "unit": "h", "max_value": 2.0, "min_value": 2.0}, "temperature": {"raw_string": "", "unit": "", "max_value": null, "min_value": null}, "pH": {"raw_string": "", "max_value": null, "min_value": null}, "ratios": [], "atmosphere": {"raw_string": "", "atmosphere_normalized": ""}}, {"operation_type": "mixing", "operation_details": "20.6 g of tetraethyl orthosilicate and Ti source added, stirred for 24 h at 40 °C", "time": {"raw_string": "24 h", "unit": "h", "max_value": 24.0, "min_value": 24.0}, "temperature": {"raw_string": "40 °C", "unit": "°C", "max_value": 40.0, "min_value": 40.0}, "pH": {"raw_string": "", "max_value": null, "min_value": null}, "ratios": [{"type": "molar ratio", "description": "Si/Ti", "value": "40"}], "atmosphere": {"raw_string": "", "atmosphere_normalized": ""}}, {"operation_type": "other", "operation_details": "solid products recovered by filtration, washed with water", "time": {"raw_string": "", "unit": "", "max_value": null, "min_value": null}, "temperature": {"raw_string": "", "unit": "", "max_value": null, "min_value": null}, "pH": {"raw_string": "", "max_value": null, "min_value": null}, "ratios": [], "atmosphere": {"raw_string": "", "atmosphere_normalized": ""}}, {"operation_type": "heating", "operation_details": "dried overnight at 100 °C", "time": {"raw_string": "12 h", "unit": "h", "max_value": 12.0, "min_value": 12.0}, "temperature": {"raw_string": "100 °C", "unit": "°C", "max_value": 100.0, "min_value": 100.0}, "pH": {"raw_string": "", "max_value": null, "min_value": null}, "ratios": [], "atmosphere": {"raw_string": "", "atmosphere_normalized": ""}}, {"operation_type": "heating", "operation_details": "gel kept in air oven at 100 °C for 48 h", "time": {"raw_string": "48 h", "unit": "h", "max_value": 48.0, "min_value": 48.0}, "temperature": {"raw_string": "100 °C", "unit": "°C", "max_value": 100.0, "min_value": 100.0}, "pH": {"raw_string": "", "max_value": null, "min_value": null}, "ratios": [], "atmosphere": {"raw_string": "air", "atmosphere_normalized": "Air"}}, {"operation_type": "other", "operation_details": "solid product recovered by filtration, washed with water", "time": {"raw_string": "", "unit": "", "max_value": null, "min_value": null}, "temperature": {"raw_string": "", "unit": "", "max_value": null, "min_value": null}, "pH": {"raw_string": "", "max_value": null, "min_value": null}, "ratios": [], "atmosphere": {"raw_string": "", "atmosphere_normalized": ""}}, {"operation_type": "heating", "operation_details": "dried overnight at 100 °C", "time": {"raw_string": "12 h", "unit": "h", "max_value": 12.0, "min_value": 12.0}, "temperature": {"raw_string": "100 °C", "unit": "°C", "max_value": 100.0, "min_value": 100.0}, "pH": {"raw_string": "", "max_value": null, "min_value": null}, "ratios": [], "atmosphere": {"raw_string": "", "atmosphere_normalized": ""}}, {"operation_type": "heating", "operation_details": "calcined at 540 °C to remove template", "time": {"raw_string": "", "unit": "", "max_value": null, "min_value": null}, "temperature": {"raw_string": "540 °C", "unit": "°C", "max_value": 540.0, "min_value": 540.0}, "pH": {"raw_string": "", "max_value": null, "min_value": null}, "ratios": [], "atmosphere": {"raw_string": "", "atmosphere_normalized": ""}}], "phase_purity": {"impurity_phase": [], "phase_purity_details": "hexagonally ordered mesoporous structure", "classification": "Pure", "characterization_methods": {"characterization_string": ["XRD", "N2 adsorption analysis", "FT-IR", "Py-FTIR", "Raman", "TPR", "SEM", "TEM", "ICP-MS"], "characterization_normalized": ["X-ray Diffraction (XRD)", "Fourier Transform Infrared Spectroscopy (FTIR)", "Raman Spectroscopy", "Temperature Programmed Techniques (TPR/TPD/TPO)", "Scanning Electron Microscopy (SEM)", "Transmission Electron Microscopy (TEM)", "Inductively Coupled Plasma Mass Spectrometry (ICP-MS)"]}}}
{"protocol": {"doi": "10.1016/j.micromeso.2011.11.027", "target": {"material_string": "TiSBA-15 (20)", "material_form": "powder", "material_formula": "TiSBA", "composition": [{"formula": "TiSBA", "amount": "1", "elements": {"Ti": "1", "S": "1", "B": "1", "A": "1"}, "species": {"Ti": "2", "S": "1", "B": "1"}}], "additives": [], "is_mixture": false, "phase": "", "oxygen_deficiency": "no", "oxidation_states": {}}, "metal_precursors": [{"material_string": "titanium isopropoxide", "material_form": "", "material_formula": "Ti(OCH(CH3)2)4", "composition": [{"formula": "Ti(OCH(CH3)2)4", "amount": "1", "elements": {"C": "12", "H": "28", "O": "4", "Ti": "1"}, "species": {"OCH(CH3)2": "4", "Ti": "1"}}], "additives": [], "is_mixture": false, "phase": "", "oxygen_deficiency": "no", "oxidation_states": {"Ti": [4], "O": [-2], "C": [-2], "H": [1]}}], "reagents": [{"reagent_string": "poly(ethylene glycol)-block-poly(propylene glycol)-block-poly(ethylene glycol)", "reagent_role": "template", "pubchem_CID": 24751, "iupac_name": "2-methyloxirane;oxirane", "reagent_formula": "C5H10O2", "smiles": "CC1CO1.C1CO1"}, {"reagent_string": "tetraethyl orthosilicate", "reagent_role": "unspecified", "pubchem_CID": 6517, "iupac_name": "tetraethyl silicate", "reagent_formula": "C8H20O4Si", "smiles": "CCO[Si](OCC)(OCC)OCC"}, {"reagent_string": "HCl", "reagent_role": "unspecified", "pubchem_CID": 313, "iupac_name": "chlorane", "reagent_formula": "ClH", "smiles": "Cl"}, {"reagent_string": "H2O", "reagent_role": "solvent", "pubchem_CID": 962, "iupac_name": "oxidane", "reagent_formula": "H2O", "smiles": "O"}]}, "operations": [{"operation_type": "mixing", "operation_details": "9.28 g of pluronic P123 added to 228.6 g of water, stirred for a few hours", "time": {"raw_string": "", "unit": "", "max_value": null, "min_value": null}, "temperature": {"raw_string": "", "unit": "", "max_value": null, "min_value": null}, "pH": {"raw_string": "", "max_value": null, "min_value": null}, "ratios": [], "atmosphere": {"raw_string": "", "atmosphere_normalized": ""}}, {"operation_type": "mixing", "operation_details": "4.54 g of HCl (37%) added and stirred for 2 h", "time": {"raw_string": "2 h", "unit": "h", "max_value": 2.0, "min_value": 2.0}, "temperature": {"raw_string": "", "unit": "", "max_value": null, "min_value": null}, "pH": {"raw_string": "", "max_value": null, "min_value": null}, "ratios": [], "atmosphere": {"raw_string": "", "atmosphere_normalized": ""}}, {"operation_type": "mixing", "operation_details": "20.6 g of tetraethyl orthosilicate and Ti source added, stirred for 24 h at 40 °C", "time": {"raw_string": "24 h", "unit": "h", "max_value": 24.0, "min_value": 24.0}, "temperature": {"raw_string": "40 °C", "unit": "°C", "max_value": 40.0, "min_value": 40.0}, "pH": {"raw_string": "", "max_value": null, "min_value": null}, "ratios": [{"type": "molar ratio", "description": "Si/Ti", "value": "20"}], "atmosphere": {"raw_string": "", "atmosphere_normalized": ""}}, {"operation_type": "other", "operation_details": "solid products recovered by filtration, washed with water", "time": {"raw_string": "", "unit": "", "max_value": null, "min_value": null}, "temperature": {"raw_string": "", "unit": "", "max_value": null, "min_value": null}, "pH": {"raw_string": "", "max_value": null, "min_value": null}, "ratios": [], "atmosphere": {"raw_string": "", "atmosphere_normalized": ""}}, {"operation_type": "heating", "operation_details": "dried overnight at 100 °C", "time": {"raw_string": "12 h", "unit": "h", "max_value": 12.0, "min_value": 12.0}, "temperature": {"raw_string": "100 °C", "unit": "°C", "max_value": 100.0, "min_value": 100.0}, "pH": {"raw_string": "", "max_value": null, "min_value": null}, "ratios": [], "atmosphere": {"raw_string": "", "atmosphere_normalized": ""}}, {"operation_type": "heating", "operation_details": "gel kept in air oven at 100 °C for 48 h", "time": {"raw_string": "48 h", "unit": "h", "max_value": 48.0, "min_value": 48.0}, "temperature": {"raw_string": "100 °C", "unit": "°C", "max_value": 100.0, "min_value": 100.0}, "pH": {"raw_string": "", "max_value": null, "min_value": null}, "ratios": [], "atmosphere": {"raw_string": "air", "atmosphere_normalized": "Air"}}, {"operation_type": "other", "operation_details": "solid product recovered by filtration, washed with water", "time": {"raw_string": "", "unit": "", "max_value": null, "min_value": null}, "temperature": {"raw_string": "", "unit": "", "max_value": null, "min_value": null}, "pH": {"raw_string": "", "max_value": null, "min_value": null}, "ratios": [], "atmosphere": {"raw_string": "", "atmosphere_normalized": ""}}, {"operation_type": "heating", "operation_details": "dried overnight at 100 °C", "time": {"raw_string": "12 h", "unit": "h", "max_value": 12.0, "min_value": 12.0}, "temperature": {"raw_string": "100 °C", "unit": "°C", "max_value": 100.0, "min_value": 100.0}, "pH": {"raw_string": "", "max_value": null, "min_value": null}, "ratios": [], "atmosphere": {"raw_string": "", "atmosphere_normalized": ""}}, {"operation_type": "heating", "operation_details": "calcined at 540 °C to remove template", "time": {"raw_string": "", "unit": "", "max_value": null, "min_value": null}, "temperature": {"raw_string": "540 °C", "unit": "°C", "max_value": 540.0, "min_value": 540.0}, "pH": {"raw_string": "", "max_value": null, "min_value": null}, "ratios": [], "atmosphere": {"raw_string": "", "atmosphere_normalized": ""}}], "phase_purity": {"impurity_phase": [{"material_string": "anatase TiO2", "material_form": "", "material_formula": "TiO2", "composition": [{"formula": "TiO2", "amount": "1", "elements": {"Ti": "1", "O": "2"}, "species": {"Ti": "1", "O": "2"}}], "additives": [], "is_mixture": false, "phase": "", "oxygen_deficiency": "no", "oxidation_states": {"Ti": [4], "O": [-2]}}], "phase_purity_details": "some crystalline peaks due to anatase TiO2 at higher Ti loadings; unit cell parameter (ao) 11.4 nm", "classification": "Impure", "characterization_methods": {"characterization_string": ["XRD", "N2 adsorption analysis", "FT-IR", "Py-FTIR", "Raman", "TPR", "SEM", "TEM", "ICP-MS"], "characterization_normalized": ["X-ray Diffraction (XRD)", "Fourier Transform Infrared Spectroscopy (FTIR)", "Raman Spectroscopy", "Temperature Programmed Techniques (TPR/TPD/TPO)", "Scanning Electron Microscopy (SEM)", "Transmission Electron Microscopy (TEM)", "Inductively Coupled Plasma Mass Spectrometry (ICP-MS)"]}}}
{"protocol": {"doi": "10.1088/2399-6528/ac8049", "target": {"material_string": "ZnO", "material_form": "powder", "material_formula": "ZnO", "composition": [{"formula": "ZnO", "amount": "1", "elements": {"Zn": "1", "O": "1"}, "species": {"Zn": "1", "O": "1"}}], "additives": [], "is_mixture": false, "phase": "", "oxygen_deficiency": "no", "oxidation_states": {"Zn": [2], "O": [-2]}}, "metal_precursors": [{"material_string": "Zn(CH3COO)2·2H2O", "material_form": "", "material_formula": "Zn(CH3COO)2·2H2O", "composition": [{"formula": "Zn(CH3COO)2", "amount": "1", "elements": {"C": "4", "H": "6", "O": "4", "Zn": "1"}, "species": {"CH3COO": "2", "Zn": "1"}}, {"formula": "H2O", "amount": "2", "elements": {"H": "2", "O": "1"}, "species": {"H2O": "1"}}], "additives": [], "is_mixture": true, "phase": "", "oxygen_deficiency": "no", "oxidation_states": {"Zn": [2], "C": [0], "H": [1], "O": [-2]}}], "reagents": [{"reagent_string": "ethanol", "reagent_role": "solvent", "pubchem_CID": 702, "iupac_name": "ethanol", "reagent_formula": "C2H6O", "smiles": "CCO"}, {"reagent_string": "NaOH", "reagent_role": "hydrolysis", "pubchem_CID": 14798, "iupac_name": "sodium hydroxide", "reagent_formula": "HNaO", "smiles": "[OH-].[Na+]"}, {"reagent_string": "deionized water", "reagent_role": "washing", "pubchem_CID": 962, "iupac_name": "oxidane", "reagent_formula": "H2O", "smiles": "O"}]}, "operations": [{"operation_type": "mixing", "operation_details": "Zn(CH3COO)2·2H2O dissolved in ethanol to a concentration of 0.2 M in a three-necked glass flask", "time": {"raw_string": "", "unit": "", "max_value": null, "min_value": null}, "temperature": {"raw_string": "room temperature", "unit": "", "max_value": null, "min_value": null}, "pH": {"raw_string": "", "max_value": null, "min_value": null}, "ratios": [], "atmosphere": {"raw_string": "", "atmosphere_normalized": ""}}, {"operation_type": "mixing", "operation_details": "heated under constant stirring to growth temperature", "time": {"raw_string": "", "unit": "", "max_value": null, "min_value": null}, "temperature": {"raw_string": "room temperature", "unit": "", "max_value": null, "min_value": null}, "pH": {"raw_string": "", "max_value": null, "min_value": null}, "ratios": [], "atmosphere": {"raw_string": "", "atmosphere_normalized": ""}}, {"operation_type": "mixing", "operation_details": "0.8 M solution of NaOH slowly dripped into the glass flask for 60 min", "time": {"raw_string": "60 min", "unit": "min", "max_value": 60.0, "min_value": 60.0}, "temperature": {"raw_string": "room temperature", "unit": "", "max_value": null, "min_value": null}, "pH": {"raw_string": "", "max_value": null, "min_value": null}, "ratios": [], "atmosphere": {"raw_string": "", "atmosphere_normalized": ""}}, {"operation_type": "mixing", "operation_details": "suspension consolidated for two hours and left to rest until a gel-like solution developed", "time": {"raw_string": "2 h", "unit": "h", "max_value": 2.0, "min_value": 2.0}, "temperature": {"raw_string": "room temperature", "unit": "", "max_value": null, "min_value": null}, "pH": {"raw_string": "", "max_value": null, "min_value": null}, "ratios": [], "atmosphere": {"raw_string": "", "atmosphere_normalized": ""}}, {"operation_type": "other", "operation_details": "separated and washed with deionized water several times", "time": {"raw_string": "", "unit": "", "max_value": null, "min_value": null}, "temperature": {"raw_string": "", "unit": "", "max_value": null, "min_value": null}, "pH": {"raw_string": "", "max_value": null, "min_value": null}, "ratios": [], "atmosphere": {"raw_string": "", "atmosphere_normalized": ""}}, {"operation_type": "heating", "operation_details": "dried at room temperature then baked for 60 min at 60 °C", "time": {"raw_string": "60 min", "unit": "min", "max_value": 60.0, "min_value": 60.0}, "temperature": {"raw_string": "60 °C", "unit": "°C", "max_value": 60.0, "min_value": 60.0}, "pH": {"raw_string": "", "max_value": null, "min_value": null}, "ratios": [], "atmosphere": {"raw_string": "", "atmosphere_normalized": ""}}, {"operation_type": "heating", "operation_details": "annealed in a furnace at 600 °C for 2 h", "time": {"raw_string": "2 h", "unit": "h", "max_value": 2.0, "min_value": 2.0}, "temperature": {"raw_string": "600 °C", "unit": "°C", "max_value": 600.0, "min_value": 600.0}, "pH": {"raw_string": "", "max_value": null, "min_value": null}, "ratios": [], "atmosphere": {"raw_string": "", "atmosphere_normalized": ""}}], "phase_purity": {"impurity_phase": [], "phase_purity_details": "hexagonal structure of ZnO is produced; match the standard card JCPDS No. 79–0208; spectra for the samples generally show minimal% absorbance, implying great purity", "classification": "Pure", "characterization_methods": {"characterization_string": ["XRD", "SEM", "PL", "UV-vis", "FTIR", "TGA"], "characterization_normalized": ["X-ray Diffraction (XRD)", "Scanning Electron Microscopy (SEM)", "Photoluminescence Spectroscopy (PL)", "UV-Vis Spectroscopy", "Fourier Transform Infrared Spectroscopy (FTIR)", "Thermogravimetric Analysis (TGA)"]}}}
{"protocol": {"doi": "10.1088/2399-6528/ac8049", "target": {"material_string": "ZnO", "material_form": "powder", "material_formula": "ZnO", "composition": [{"formula": "ZnO", "amount": "1", "elements": {"Zn": "1", "O": "1"}, "species": {"Zn": "1", "O": "1"}}], "additives": [], "is_mixture": false, "phase": "", "oxygen_deficiency": "no", "oxidation_states": {"Zn": [2], "O": [-2]}}, "metal_precursors": [{"material_string": "Zn(CH3COO)2·2H2O", "material_form": "", "material_formula": "Zn(CH3COO)2·2H2O", "composition": [{"formula": "Zn(CH3COO)2", "amount": "1", "elements": {"C": "4", "H": "6", "O": "4", "Zn": "1"}, "species": {"CH3COO": "2", "Zn": "1"}}, {"formula": "H2O", "amount": "2", "elements": {"H": "2", "O": "1"}, "species": {"H2O": "1"}}], "additives": [], "is_mixture": true, "phase": "", "oxygen_deficiency": "no", "oxidation_states": {"Zn": [2], "C": [0], "H": [1], "O": [-2]}}], "reagents": [{"reagent_string": "ethanol", "reagent_role": "solvent", "pubchem_CID": 702, "iupac_name": "ethanol", "reagent_formula": "C2H6O", "smiles": "CCO"}, {"reagent_string": "NaOH", "reagent_role": "hydrolysis", "pubchem_CID": 14798, "iupac_name": "sodium hydroxide", "reagent_formula": "HNaO", "smiles": "[OH-].[Na+]"}, {"reagent_string": "deionized water", "reagent_role": "washing", "pubchem_CID": 962, "iupac_name": "oxidane", "reagent_formula": "H2O", "smiles": "O"}]}, "operations": [{"operation_type": "mixing", "operation_details": "Zn(CH3COO)2·2H2O dissolved in ethanol to a concentration of 0.2 M in a three-necked glass flask", "time": {"raw_string": "", "unit": "", "max_value": null, "min_value": null}, "temperature": {"raw_string": "35 °C", "unit": "°C", "max_value": 35.0, "min_value": 35.0}, "pH": {"raw_string": "", "max_value": null, "min_value": null}, "ratios": [], "atmosphere": {"raw_string": "", "atmosphere_normalized": ""}}, {"operation_type": "mixing", "operation_details": "heated under constant stirring to growth temperature", "time": {"raw_string": "", "unit": "", "max_value": null, "min_value": null}, "temperature": {"raw_string": "35 °C", "unit": "°C", "max_value": 35.0, "min_value": 35.0}, "pH": {"raw_string": "", "max_value": null, "min_value": null}, "ratios": [], "atmosphere": {"raw_string": "", "atmosphere_normalized": ""}}, {"operation_type": "mixing", "operation_details": "0.8 M solution of NaOH slowly dripped into the glass flask for 60 min", "time": {"raw_string": "60 min", "unit": "min", "max_value": 60.0, "min_value": 60.0}, "temperature": {"raw_string": "35 °C", "unit": "°C", "max_value": 35.0, "min_value": 35.0}, "pH": {"raw_string": "", "max_value": null, "min_value": null}, "ratios": [], "atmosphere": {"raw_string": "", "atmosphere_normalized": ""}}, {"operation_type": "mixing", "operation_details": "suspension consolidated for two hours and left to rest until a gel-like solution developed", "time": {"raw_string": "2 h", "unit": "h", "max_value": 2.0, "min_value": 2.0}, "temperature": {"raw_string": "35 °C", "unit": "°C", "max_value": 35.0, "min_value": 35.0}, "pH": {"raw_string": "", "max_value": null, "min_value": null}, "ratios": [], "atmosphere": {"raw_string": "", "atmosphere_normalized": ""}}, {"operation_type": "other", "operation_details": "separated and washed with deionized water several times", "time": {"raw_string": "", "unit": "", "max_value": null, "min_value": null}, "temperature": {"raw_string": "", "unit": "", "max_value": null, "min_value": null}, "pH": {"raw_string": "", "max_value": null, "min_value": null}, "ratios": [], "atmosphere": {"raw_string": "", "atmosphere_normalized": ""}}, {"operation_type": "heating", "operation_details": "dried at room temperature then baked for 60 min at 60 °C", "time": {"raw_string": "60 min", "unit": "min", "max_value": 60.0, "min_value": 60.0}, "temperature": {"raw_string": "60 °C", "unit": "°C", "max_value": 60.0, "min_value": 60.0}, "pH": {"raw_string": "", "max_value": null, "min_value": null}, "ratios": [], "atmosphere": {"raw_string": "", "atmosphere_normalized": ""}}, {"operation_type": "heating", "operation_details": "annealed in a furnace at 600 °C for 2 h", "time": {"raw_string": "2 h", "unit": "h", "max_value": 2.0, "min_value": 2.0}, "temperature": {"raw_string": "600 °C", "unit": "°C", "max_value": 600.0, "min_value": 600.0}, "pH": {"raw_string": "", "max_value": null, "min_value": null}, "ratios": [], "atmosphere": {"raw_string": "", "atmosphere_normalized": ""}}], "phase_purity": {"impurity_phase": [], "phase_purity_details": "hexagonal structure of ZnO is produced; match the standard card JCPDS No. 79–0208; spectra for the samples generally show minimal% absorbance, implying great purity", "classification": "Pure", "characterization_methods": {"characterization_string": ["XRD", "SEM", "PL", "UV-vis", "FTIR", "TGA"], "characterization_normalized": ["X-ray Diffraction (XRD)", "Scanning Electron Microscopy (SEM)", "Photoluminescence Spectroscopy (PL)", "UV-Vis Spectroscopy", "Fourier Transform Infrared Spectroscopy (FTIR)", "Thermogravimetric Analysis (TGA)"]}}}
