Repository: hackingmaterials/sol-gel-data

# scripts/

Regenerates every numbered table and figure in the manuscript and the Supplementary
Information.

## Contents

- `figures_tables.ipynb` — one section per manuscript item. Table 2, Figure 2 and Figure 3
  are built from `sol_gel_dataset.jsonl`; Tables 3–5, Tables S2–S6 and Figures S1–S4 from
  the validation labels below.
- `validation/` — the human and LLM annotations for the 200-paper validation set:
  paper-level classification labels (`classification_human.jsonl`,
  `classification_LLM.jsonl`), the 286 records extracted by Gemini 3.0 Flash
  (`validation_LLM.jsonl`) and the 279 ground-truth records they are matched against

File: scripts/validation/validation_human.jsonl (part 31 of 33)
{"protocol": {"doi": "10.1016/j.jes.2022.06.042", "target": {"material_string": "La0.8CoO3-δ", "material_form": "powder", "material_formula": "La0.8CoO3", "composition": [{"formula": "La0.8CoO3", "amount": "1", "elements": {"La": "0.8", "Co": "1", "O": "3"}, "species": {"La": "0.8", "Co": "1", "O": "3"}}], "additives": [], "is_mixture": false, "phase": "", "oxygen_deficiency": "yes", "oxidation_states": {}}, "metal_precursors": [{"material_string": "La(NO3)3·6H2O", "material_form": "", "material_formula": "La(NO3)3·6H2O", "composition": [{"formula": "La(NO3)3", "amount": "1", "elements": {"N": "3", "O": "9", "La": "1"}, "species": {"NO3": "3", "La": "1"}}, {"formula": "H2O", "amount": "6", "elements": {"H": "2", "O": "1"}, "species": {"H2O": "1"}}], "additives": [], "is_mixture": true, "phase": "", "oxygen_deficiency": "no", "oxidation_states": {"La": [3], "N": [5], "O": [-2]}}, {"material_string": "Co(NO3)2·6H2O", "material_form": "", "material_formula": "Co(NO3)2·6H2O", "composition": [{"formula": "Co(NO3)2", "amount": "1", "elements": {"N": "2", "O": "6", "Co": "1"}, "species": {"NO3": "2", "Co": "1"}}, {"formula": "H2O", "amount": "6", "elements": {"H": "2", "O": "1"}, "species": {"H2O": "1"}}], "additives": [], "is_mixture": true, "phase": "", "oxygen_deficiency": "no", "oxidation_states": {"Co": [2], "N": [5], "O": [-2]}}], "reagents": [{"reagent_string": "citric acid monohydrate", "reagent_role": "", "pubchem_CID": 22230, "iupac_name": "2-hydroxypropane-1,2,3-tricarboxylic acid;hydrate", "reagent_formula": "C6H10O8", "smiles": "C(C(=O)O)C(CC(=O)O)(C(=O)O)O.O"}, {"reagent_string": "deionized water", "reagent_role": "", "pubchem_CID": 962, "iupac_name": "oxidane", "reagent_formula": "H2O", "smiles": "O"}]}, "operations": [{"operation_type": "", "operation_details": "dissolve the La and Co nitrates with citric acid monohydrate in deionized water", "time": {"raw_string": "", "unit": "", "max_value": null, "min_value": null}, "temperature": {"raw_string": "", "unit": "", "max_value": null, "min_value": null}, "pH": {"raw_string": "", "max_value": null, "min_value": null}, "ratios": [{"type": "mole ratio", "description": "La:Co:citric acid", "value": "0.8:1:2"}], "atmosphere": {"raw_string": "", "atmosphere_normalized": ""}}, {"operation_type": "", "operation_details": "heat under magnetic stirring until a uniform gel forms", "time": {"raw_string": "5 hr", "unit": "h", "max_value": 5.0, "min_value": 5.0}, "temperature": {"raw_string": "80°C", "unit": "°C", "max_value": 80.0, "min_value": 80.0}, "pH": {"raw_string": "", "max_value": null, "min_value": null}, "ratios": [], "atmosphere": {"raw_string": "", "atmosphere_normalized": ""}}, {"operation_type": "", "operation_details": "grind the gel thoroughly", "time": {"raw_string": "", "unit": "", "max_value": null, "min_value": null}, "temperature": {"raw_string": "", "unit": "", "max_value": null, "min_value": null}, "pH": {"raw_string": "", "max_value": null, "min_value": null}, "ratios": [], "atmosphere": {"raw_string": "", "atmosphere_normalized": ""}}, {"operation_type": "", "operation_details": "ramp slowly to temperature in a covered crucible and calcine", "time": {"raw_string": "3 hr", "unit": "h", "max_value": 3.0, "min_value": 3.0}, "temperature": {"raw_string": "700°C", "unit": "°C", "max_value": 700.0, "min_value": 700.0}, "pH": {"raw_string": "", "max_value": null, "min_value": null}, "ratios": [], "atmosphere": {"raw_string": "", "atmosphere_normalized": ""}}], "phase_purity": {"impurity_phase": [{"material_string": "Co3O4", "material_form": "", "material_formula": "Co3O4", "composition": [{"formula": "Co3O4", "amount": "1", "elements": {"Co": "3", "O": "4"}, "species": {"Co": "3", "O": "4"}}], "additives": [], "is_mixture": false, "phase": "", "oxygen_deficiency": "no", "oxidation_states": {"Co": [2, 3], "O": [-2]}}], "phase_purity_details": "", "classification": "Impure", "characterization_methods": {"characterization_string": [], "characterization_normalized": []}}}
{"protocol": {"doi": "10.1016/j.jes.2022.06.042", "target": {"material_string": "Co3O4", "material_form": "powder", "material_formula": "Co3O4", "composition": [{"formula": "Co3O4", "amount": "1", "elements": {"Co": "3", "O": "4"}, "species": {"Co": "3", "O": "4"}}], "additives": [], "is_mixture": false, "phase": "", "oxygen_deficiency": "no", "oxidation_states": {"Co": [2, 3], "O": [-2]}}, "metal_precursors": [{"material_string": "Co(NO3)2·6H2O", "material_form": "", "material_formula": "Co(NO3)2·6H2O", "composition": [{"formula": "Co(NO3)2", "amount": "1", "elements": {"N": "2", "O": "6", "Co": "1"}, "species": {"NO3": "2", "Co": "1"}}, {"formula": "H2O", "amount": "6", "elements": {"H": "2", "O": "1"}, "species": {"H2O": "1"}}], "additives": [], "is_mixture": true, "phase": "", "oxygen_deficiency": "no", "oxidation_states": {"Co": [2], "N": [5], "O": [-2]}}], "reagents": [{"reagent_string": "citric acid monohydrate", "reagent_role": "", "pubchem_CID": 22230, "iupac_name": "2-hydroxypropane-1,2,3-tricarboxylic acid;hydrate", "reagent_formula": "C6H10O8", "smiles": "C(C(=O)O)C(CC(=O)O)(C(=O)O)O.O"}, {"reagent_string": "deionized water", "reagent_role": "", "pubchem_CID": 962, "iupac_name": "oxidane", "reagent_formula": "H2O", "smiles": "O"}]}, "operations": [{"operation_type": "", "operation_details": "dissolve cobalt nitrate and citric acid monohydrate in deionized water", "time": {"raw_string": "", "unit": "", "max_value": null, "min_value": null}, "temperature": {"raw_string": "", "unit": "", "max_value": null, "min_value": null}, "pH": {"raw_string": "", "max_value": null, "min_value": null}, "ratios": [{"type": "mole ratio", "description": "Co:citric acid", "value": "1:2"}], "atmosphere": {"raw_string": "", "atmosphere_normalized": ""}}, {"operation_type": "", "operation_details": "heat with magnetic stirring to a uniform gel", "time": {"raw_string": "5 hr", "unit": "h", "max_value": 5.0, "min_value": 5.0}, "temperature": {"raw_string": "80°C", "unit": "°C", "max_value": 80.0, "min_value": 80.0}, "pH": {"raw_string": "", "max_value": null, "min_value": null}, "ratios": [], "atmosphere": {"raw_string": "", "atmosphere_normalized": ""}}, {"operation_type": "", "operation_details": "grind the resulting gel", "time": {"raw_string": "", "unit": "", "max_value": null, "min_value": null}, "temperature": {"raw_string": "", "unit": "", "max_value": null, "min_value": null}, "pH": {"raw_string": "", "max_value": null, "min_value": null}, "ratios": [], "atmosphere": {"raw_string": "", "atmosphere_normalized": ""}}, {"operation_type": "", "operation_details": "heat slowly in a lidded crucible and calcine", "time": {"raw_string": "3 hr", "unit": "h", "max_value": 3.0, "min_value": 3.0}, "temperature": {"raw_string": "700°C", "unit": "°C", "max_value": 700.0, "min_value": 700.0}, "pH": {"raw_string": "", "max_value": null, "min_value": null}, "ratios": [], "atmosphere": {"raw_string": "", "atmosphere_normalized": ""}}], "phase_purity": {"impurity_phase": [], "phase_purity_details": "", "classification": "Pure", "characterization_methods": {"characterization_string": [], "characterization_normalized": []}}}
{"protocol": {"doi": "10.1016/j.micromeso.2007.02.048", "target": {"material_string": "SBA-15", "material_form": "powder", "material_formula": "", "composition": [], "additives": [], "is_mixture": false, "phase": "", "oxygen_deficiency": "no", "oxidation_states": {}}, "metal_precursors": [{"material_string": "tetraethylorthosilicate", "material_form": "", "material_formula": "Si(OC2H5)4", "composition": [{"formula": "Si(OC2H5)4", "amount": "1", "elements": {"O": "4", "C": "8", "H": "20", "Si": "1"}, "species": {"O": "4", "C": "8", "H": "20", "Si": "1"}}], "additives": [], "is_mixture": false, "phase": "", "oxygen_deficiency": "no", "oxidation_states": {"Si": [4], "O": [-2], "C": [-2], "H": [1]}}], "reagents": [{"reagent_string": "Pluronic P123", "reagent_role": "", "pubchem_CID": 10154203, "iupac_name": "2-[2-(2-hydroxyethoxy)propoxy]ethanol", "reagent_formula": "C7H16O4", "smiles": "CC(COCCO)OCCO"}, {"reagent_string": "de-ionized water", "reagent_role": "", "pubchem_CID": 962, "iupac_name": "oxidane", "reagent_formula": "H2O", "smiles": "O"}, {"reagent_string": "HCl", "reagent_role": "", "pubchem_CID": 313, "iupac_name": "chlorane", "reagent_formula": "ClH", "smiles": "Cl"}]}, "operations": [{"operation_type": "", "operation_details": "dissolve Pluronic P123 in deionized water and dilute HCl and stir", "time": {"raw_string": "6 h", "unit": "h", "max_value": 6.0, "min_value": 6.0}, "temperature": {"raw_string": "", "unit": "", "max_value": null, "min_value": null}, "pH": {"raw_string": "", "max_value": null, "min_value": null}, "ratios": [], "atmosphere": {"raw_string": "", "atmosphere_normalized": ""}}, {"operation_type": "", "operation_details": "add TEOS and stir overnight until a white gel precipitates", "time": {"raw_string": "12 h", "unit": "h", "max_value": 12.0, "min_value": 12.0}, "temperature": {"raw_string": "", "unit": "", "max_value": null, "min_value": null}, "pH": {"raw_string": "", "max_value": null, "min_value": null}, "ratios": [], "atmosphere": {"raw_string": "", "atmosphere_normalized": ""}}, {"operation_type": "", "operation_details": "heat under static conditions in a Teflon bottle", "time": {"raw_string": "24 h", "unit": "h", "max_value": 24.0, "min_value": 24.0}, "temperature": {"raw_string": "80 °C", "unit": "°C", "max_value": 80.0, "min_value": 80.0}, "pH": {"raw_string": "", "max_value": null, "min_value": null}, "ratios": [], "atmosphere": {"raw_string": "", "atmosphere_normalized": ""}}, {"operation_type": "", "operation_details": "filter and wash several times with de-ionized water", "time": {"raw_string": "", "unit": "", "max_value": null, "min_value": null}, "temperature": {"raw_string": "", "unit": "", "max_value": null, "min_value": null}, "pH": {"raw_string": "", "max_value": null, "min_value": null}, "ratios": [], "atmosphere": {"raw_string": "", "atmosphere_normalized": ""}}, {"operation_type": "", "operation_details": "dry overnight at room temperature", "time": {"raw_string": "12 h", "unit": "h", "max_value": 12.0, "min_value": 12.0}, "temperature": {"raw_string": "", "unit": "", "max_value": null, "min_value": null}, "pH": {"raw_string": "", "max_value": null, "min_value": null}, "ratios": [], "atmosphere": {"raw_string": "", "atmosphere_normalized": ""}}, {"operation_type": "", "operation_details": "calcine the dried precipitate in air", "time": {"raw_string": "7 h", "unit": "h", "max_value": 7.0, "min_value": 7.0}, "temperature": {"raw_string": "500 °C", "unit": "°C", "max_value": 500.0, "min_value": 500.0}, "pH": {"raw_string": "", "max_value": null, "min_value": null}, "ratios": [], "atmosphere": {"raw_string": "air", "atmosphere_normalized": "Air"}}], "phase_purity": {"impurity_phase": [], "phase_purity_details": "", "classification": "Pure", "characterization_methods": {"characterization_string": [], "characterization_normalized": []}}}
{"protocol": {"doi": "10.1016/j.micromeso.2007.02.048", "target": {"material_string": "Co-SBA", "material_form": "powder", "material_formula": "", "composition": [], "additives": [], "is_mixture": false, "phase": "", "oxygen_deficiency": "no", "oxidation_states": {}}, "metal_precursors": [{"material_string": "Co(NO3)2·6H2O", "material_form": "", "material_formula": "Co(NO3)2·6H2O", "composition": [{"formula": "Co(NO3)2", "amount": "1", "elements": {"N": "2", "O": "6", "Co": "1"}, "species": {"NO3": "2", "Co": "1"}}, {"formula": "H2O", "amount": "6", "elements": {"H": "2", "O": "1"}, "species": {"H2O": "1"}}], "additives": [], "is_mixture": true, "phase": "", "oxygen_deficiency": "no", "oxidation_states": {"Co": [2], "N": [5], "O": [-2]}}], "reagents": [{"reagent_string": "SBA-15", "reagent_role": "", "pubchem_CID": null, "iupac_name": "", "reagent_formula": "", "smiles": ""}, {"reagent_string": "de-ionized water", "reagent_role": "", "pubchem_CID": 962, "iupac_name": "oxidane", "reagent_formula": "H2O", "smiles": "O"}, {"reagent_string": "HNO3", "reagent_role": "", "pubchem_CID": 944, "iupac_name": "nitric acid", "reagent_formula": "HNO3", "smiles": "[N+](=O)(O)[O-]"}, {"reagent_string": "urea", "reagent_role": "", "pubchem_CID": 1176, "iupac_name": "urea", "reagent_formula": "CH4N2O", "smiles": "C(=O)(N)N"}]}, "operations": [{"operation_type": "", "operation_details": "suspend SBA-15 with cobalt nitrate in de-ionized water", "time": {"raw_string": "", "unit": "", "max_value": null, "min_value": null}, "temperature": {"raw_string": "", "unit": "", "max_value": null, "min_value": null}, "pH": {"raw_string": "", "max_value": null, "min_value": null}, "ratios": [], "atmosphere": {"raw_string": "", "atmosphere_normalized": ""}}, {"operation_type": "", "operation_details": "heat and adjust the pH with dilute nitric acid under mechanical stirring", "time": {"raw_string": "", "unit": "", "max_value": null, "min_value": null}, "temperature": {"raw_string": "90 °C", "unit": "°C", "max_value": 90.0, "min_value": 90.0}, "pH": {"raw_string": "3.5", "max_value": 3.5, "min_value": 3.5}, "ratios": [], "atmosphere": {"raw_string": "", "atmosphere_normalized": ""}}, {"operation_type": "", "operation_details": "add aqueous urea and close the reactor under static nitrogen", "time": {"raw_string": "6 h", "unit": "h", "max_value": 6.0, "min_value": 6.0}, "temperature": {"raw_string": "90 °C", "unit": "°C", "max_value": 90.0, "min_value": 90.0}, "pH": {"raw_string": "", "max_value": null, "min_value": null}, "ratios": [], "atmosphere": {"raw_string": "nitrogen", "atmosphere_normalized": "Nitrogen (N2)"}}, {"operation_type": "", "operation_details": "filter and wash thoroughly with de-ionized water", "time": {"raw_string": "", "unit": "", "max_value": null, "min_value": null}, "temperature": {"raw_string": "", "unit": "", "max_value": null, "min_value": null}, "pH": {"raw_string": "", "max_value": null, "min_value": null}, "ratios": [], "atmosphere": {"raw_string": "", "atmosphere_normalized": ""}}, {"operation_type": "", "operation_details": "dry the washed pink solid", "time": {"raw_string": "12 h", "unit": "h", "max_value": 12.0, "min_value": 12.0}, "temperature": {"raw_string": "120 °C", "unit": "°C", "max_value": 120.0, "min_value": 120.0}, "pH": {"raw_string": "", "max_value": null, "min_value": null}, "ratios": [], "atmosphere": {"raw_string": "", "atmosphere_normalized": ""}}], "phase_purity": {"impurity_phase": [], "phase_purity_details": "", "classification": "Pure", "characterization_methods": {"characterization_string": [], "characterization_normalized": []}}}
{"protocol": {"doi": "10.1016/j.micromeso.2007.02.048", "target": {"material_string": "Co-SBA", "material_form": "powder", "material_formula": "", "composition": [], "additives": [], "is_mixture": false, "phase": "", "oxygen_deficiency": "no", "oxidation_states": {}}, "metal_precursors": [{"material_string": "Co(NO3)2·6H2O", "material_form": "", "material_formula": "Co(NO3)2·6H2O", "composition": [{"formula": "Co(NO3)2", "amount": "1", "elements": {"N": "2", "O": "6", "Co": "1"}, "species": {"NO3": "2", "Co": "1"}}, {"formula": "H2O", "amount": "6", "elements": {"H": "2", "O": "1"}, "species": {"H2O": "1"}}], "additives": [], "is_mixture": true, "phase": "", "oxygen_deficiency": "no", "oxidation_states": {"Co": [2], "N": [5], "O": [-2]}}], "reagents": [{"reagent_string": "SBA-15", "reagent_role": "", "pubchem_CID": null, "iupac_name": "", "reagent_formula": "", "smiles": ""}, {"reagent_string": "de-ionized water", "reagent_role": "", "pubchem_CID": 962, "iupac_name": "oxidane", "reagent_formula": "H2O", "smiles": "O"}, {"reagent_string": "HNO3", "reagent_role": "", "pubchem_CID": 944, "iupac_name": "nitric acid", "reagent_formula": "HNO3", "smiles": "[N+](=O)(O)[O-]"}, {"reagent_string": "urea", "reagent_role": "", "pubchem_CID": 1176, "iupac_name": "urea", "reagent_formula": "CH4N2O", "smiles": "C(=O)(N)N"}]}, "operations": [{"operation_type": "", "operation_details": "suspend the SBA-15 in cobalt nitrate solution in de-ionized water", "time": {"raw_string": "", "unit": "", "max_value": null, "min_value": null}, "temperature": {"raw_string": "", "unit": "", "max_value": null, "min_value": null}, "pH": {"raw_string": "", "max_value": null, "min_value": null}, "ratios": [], "atmosphere": {"raw_string": "", "atmosphere_normalized": ""}}, {"operation_type": "", "operation_details": "heat and set the pH with dilute nitric acid, stirring mechanically", "time": {"raw_string": "", "unit": "", "max_value": null, "min_value": null}, "temperature": {"raw_string": "90 °C", "unit": "°C", "max_value": 90.0, "min_value": 90.0}, "pH": {"raw_string": "3.5", "max_value": 3.5, "min_value": 3.5}, "ratios": [], "atmosphere": {"raw_string": "", "atmosphere_normalized": ""}}, {"operation_type": "", "operation_details": "add urea in de-ionized water and seal the reactor under static nitrogen", "time": {"raw_string": "12 h", "unit": "h", "max_value": 12.0, "min_value": 12.0}, "temperature": {"raw_string": "90 °C", "unit": "°C", "max_value": 90.0, "min_value": 90.0}, "pH": {"raw_string": "", "max_value": null, "min_value": null}, "ratios": [], "atmosphere": {"raw_string": "nitrogen", "atmosphere_normalized": "Nitrogen (N2)"}}, {"operation_type": "", "operation_details": "filter and rinse thoroughly with de-ionized water", "time": {"raw_string": "", "unit": "", "max_value": null, "min_value": null}, "temperature": {"raw_string": "", "unit": "", "max_value": null, "min_value": null}, "pH": {"raw_string": "", "max_value": null, "min_value": null}, "ratios": [], "atmosphere": {"raw_string": "", "atmosphere_normalized": ""}}, {"operation_type": "", "operation_details": "dry the filtered solid overnight", "time": {"raw_string": "12 h", "unit": "h", "max_value": 12.0, "min_value": 12.0}, "temperature": {"raw_string": "120 °C", "unit": "°C", "max_value": 120.0, "min_value": 120.0}, "pH": {"raw_string": "", "max_value": null, "min_value": null}, "ratios": [], "atmosphere": {"raw_string": "", "atmosphere_normalized": ""}}], "phase_purity": {"impurity_phase": [], "phase_purity_details": "", "classification": "Pure", "characterization_methods": {"characterization_string": [], "characterization_normalized": []}}}
{"protocol": {"doi": "10.1016/j.micromeso.2007.02.048", "target": {"material_string": "Co-SBA", "material_form": "powder", "material_formula": "", "composition": [], "additives": [], "is_mixture": false, "phase": "", "oxygen_deficiency": "no", "oxidation_states": {}}, "metal_precursors": [{"material_string": "Co(NO3)2·6H2O", "material_form": "", "material_formula": "Co(NO3)2·6H2O", "composition": [{"formula": "Co(NO3)2", "amount": "1", "elements": {"N": "2", "O": "6", "Co": "1"}, "species": {"NO3": "2", "Co": "1"}}, {"formula": "H2O", "amount": "6", "elements": {"H": "2", "O": "1"}, "species": {"H2O": "1"}}], "additives": [], "is_mixture": true, "phase": "", "oxygen_deficiency": "no", "oxidation_states": {"Co": [2], "N": [5], "O": [-2]}}], "reagents": [{"reagent_string": "SBA-15", "reagent_role": "", "pubchem_CID": null, "iupac_name": "", "reagent_formula": "", "smiles": ""}, {"reagent_string": "de-ionized water", "reagent_role": "", "pubchem_CID": 962, "iupac_name": "oxidane", "reagent_formula": "H2O", "smiles": "O"}, {"reagent_string": "HNO3", "reagent_role": "", "pubchem_CID": 944, "iupac_name": "nitric acid", "reagent_formula": "HNO3", "smiles": "[N+](=O)(O)[O-]"}, {"reagent_string": "urea", "reagent_role": "", "pubchem_CID": 1176, "iupac_name": "urea", "reagent_formula": "CH4N2O", "smiles": "C(=O)(N)N"}]}, "operations": [{"operation_type": "", "operation_details": "suspend SBA-15 in aqueous cobalt nitrate", "time": {"raw_string": "", "unit": "", "max_value": null, "min_value": null}, "temperature": {"raw_string": "", "unit": "", "max_value": null, "min_value": null}, "pH": {"raw_string": "", "max_value": null, "min_value": null}, "ratios": [], "atmosphere": {"raw_string": "", "atmosphere_normalized": ""}}, {"operation_type": "", "operation_details": "heat and adjust the pH with dilute HNO3 under mechanical stirring", "time": {"raw_string": "", "unit": "", "max_value": null, "min_value": null}, "temperature": {"raw_string": "90 °C", "unit": "°C", "max_value": 90.0, "min_value": 90.0}, "pH": {"raw_string": "3.5", "max_value": 3.5, "min_value": 3.5}, "ratios": [], "atmosphere": {"raw_string": "", "atmosphere_normalized": ""}}, {"operation_type": "", "operation_details": "add the aqueous urea and close the reactor under nitrogen", "time": {"raw_string": "24 h", "unit": "h", "max_value": 24.0, "min_value": 24.0}, "temperature": {"raw_string": "90 °C", "unit": "°C", "max_value": 90.0, "min_value": 90.0}, "pH": {"raw_string": "", "max_value": null, "min_value": null}, "ratios": [], "atmosphere": {"raw_string": "nitrogen", "atmosphere_normalized": "Nitrogen (N2)"}}, {"operation_type": "", "operation_details": "filter and wash well with de-ionized water", "time": {"raw_string": "", "unit": "", "max_value": null, "min_value": null}, "temperature": {"raw_string": "", "unit": "", "max_value": null, "min_value": null}, "pH": {"raw_string": "", "max_value": null, "min_value": null}, "ratios": [], "atmosphere": {"raw_string": "", "atmosphere_normalized": ""}}, {"operation_type": "", "operation_details": "dry the washed solid overnight", "time": {"raw_string": "12 h", "unit": "h", "max_value": 12.0, "min_value": 12.0}, "temperature": {"raw_string": "120 °C", "unit": "°C", "max_value": 120.0, "min_value": 120.0}, "pH": {"raw_string": "", "max_value": null, "min_value": null}, "ratios": [], "atmosphere": {"raw_string": "", "atmosphere_normalized": ""}}], "phase_purity": {"impurity_phase": [], "phase_purity_details": "", "classification": "Pure", "characterization_methods": {"characterization_string": [], "characterization_normalized": []}}}
{"protocol": {"doi": "10.1016/j.materresbull.2013.05.012", "target": {"material_string": "Li(Mn1/3Ni1/3Co1/3)O2", "material_form": "powder", "material_formula": "Li(Mn1/3Ni1/3Co1/3)O2", "composition": [{"formula": "Li(Mn1/3Ni1/3Co1/3)O2", "amount": "1", "elements": {"Mn": "0.333", "Ni": "0.333", "Co": "0.333", "Li": "1", "O": "2"}, "species": {"Mn": "0.333", "Ni": "0.333", "Co": "0.333", "Li": "1", "O": "2"}}], "additives": [], "is_mixture": false, "phase": "", "oxygen_deficiency": "no", "oxidation_states": {}}, "metal_precursors": [{"material_string": "LiOH·H2O", "material_form": "", "material_formula": "LiOH·H2O", "composition": [{"formula": "LiOH", "amount": "1", "elements": {"Li": "1", "O": "1", "H": "1"}, "species": {"Li": "1", "OH": "1"}}, {"formula": "H2O", "amount": "1", "elements": {"H": "2", "O": "1"}, "species": {"H2O": "1"}}], "additives": [], "is_mixture": true, "phase": "", "oxygen_deficiency": "no", "oxidation_states": {"Li": [1], "O": [-2], "H": [1]}}, {"material_string": "Mn(CH3COO)2·4H2O", "material_form": "", "material_formula": "Mn(CH3COO)2·4H2O", "composition": [{"formula": "Mn(CH3COO)2", "amount": "1", "elements": {"C": "4", "H": "6", "O": "4", "Mn": "1"}, "species": {"CH3COO": "2", "Mn": "1"}}, {"formula": "H2O", "amount": "4", "elements": {"H": "2", "O": "1"}, "species": {"H2O": "1"}}], "additives": [], "is_mixture": true, "phase": "", "oxygen_deficiency": "no", "oxidation_states": {"Mn": [2], "C": [0], "H": [1], "O": [-2]}}, {"material_string": "Ni(CH3COO)2·4H2O", "material_form": "", "material_formula": "Ni(CH3COO)2·4H2O", "composition": [{"formula": "Ni(CH3COO)2", "amount": "1", "elements": {"C": "4", "H": "6", "O": "4", "Ni": "1"}, "species": {"CH3COO": "2", "Ni": "1"}}, {"formula": "H2O", "amount": "4", "elements": {"H": "2", "O": "1"}, "species": {"H2O": "1"}}], "additives": [], "is_mixture": true, "phase": "", "oxygen_deficiency": "no", "oxidation_states": {"Ni": [2], "C": [0], "H": [1], "O": [-2]}}, {"material_string": "Co(CH3COO)2·4H2O", "material_form": "", "material_formula": "Co(CH3COO)2·4H2O", "composition": [{"formula": "Co(CH3COO)2", "amount": "1", "elements": {"C": "4", "H": "6", "O": "4", "Co": "1"}, "species": {"CH3COO": "2", "Co": "1"}}, {"formula": "H2O", "amount": "4", "elements": {"H": "2", "O": "1"}, "species": {"H2O": "1"}}], "additives": [], "is_mixture": true, "phase": "", "oxygen_deficiency": "no", "oxidation_states": {"Co": [2], "C": [0], "H": [1], "O": [-2]}}], "reagents": [{"reagent_string": "alcoholic media", "reagent_role": "", "pubchem_CID": null, "iupac_name": "", "reagent_formula": "", "smiles": ""}]}, "operations": [{"operation_type": "", "operation_details": "mix stoichiometric amounts in alcoholic media with rigorous stirring", "time": {"raw_string": "", "unit": "", "max_value": null, "min_value": null}, "temperature": {"raw_string": "", "unit": "", "max_value": null, "min_value": null}, "pH": {"raw_string": "", "max_value": null, "min_value": null}, "ratios": [], "atmosphere": {"raw_string": "", "atmosphere_normalized": ""}}, {"operation_type": "", "operation_details": "heat in alumina crucibles to obtain the precursors", "time": {"raw_string": "", "unit": "", "max_value": null, "min_value": null}, "temperature": {"raw_string": "400 °C", "unit": "°C", "max_value": 400.0, "min_value": 400.0}, "pH": {"raw_string": "", "max_value": null, "min_value": null}, "ratios": [], "atmosphere": {"raw_string": "", "atmosphere_normalized": ""}}, {"operation_type": "", "operation_details": "grind the precursors thoroughly", "time": {"raw_string": "", "unit": "", "max_value": null, "min_value": null}, "temperature": {"raw_string": "", "unit": "", "max_value": null, "min_value": null}, "pH": {"raw_string": "", "max_value": null, "min_value": null}, "ratios": [], "atmosphere": {"raw_string": "", "atmosphere_normalized": ""}}, {"operation_type": "", "operation_details": "press into pellets with a hydraulic press", "time": {"raw_string": "", "unit": "", "max_value": null, "min_value": null}, "temperature": {"raw_string": "", "unit": "", "max_value": null, "min_value": null}, "pH": {"raw_string": "", "max_value": null, "min_value": null}, "ratios": [], "atmosphere": {"raw_string": "", "atmosphere_normalized": ""}}, {"operation_type": "", "operation_details": "calcine the pressed pellets in air", "time": {"raw_string": "24 h", "unit": "h", "max_value": 24.0, "min_value": 24.0}, "temperature": {"raw_string": "700 °C", "unit": "°C", "max_value": 700.0, "min_value": 700.0}, "pH": {"raw_string": "", "max_value": null, "min_value": null}, "ratios": [], "atmosphere": {"raw_string": "air", "atmosphere_normalized": "Air"}}], "phase_purity": {"impurity_phase": [], "phase_purity_details": "", "classification": "Pure", "characterization_methods": {"characterization_string": [], "characterization_normalized": []}}}
{"protocol": {"doi": "10.1016/j.materresbull.2013.05.012", "target": {"material_string": "Li(Mn1/3Ni1/3Co1/3)O2", "material_form": "powder", "material_formula": "Li(Mn1/3Ni1/3Co1/3)O2", "composition": [{"formula": "Li(Mn1/3Ni1/3Co1/3)O2", "amount": "1", "elements": {"Mn": "0.333", "Ni": "0.333", "Co": "0.333", "Li": "1", "O": "2"}, "species": {"Mn": "0.333", "Ni": "0.333", "Co": "0.333", "Li": "1", "O": "2"}}], "additives": [], "is_mixture": false, "phase": "", "oxygen_deficiency": "no", "oxidation_states": {}}, "metal_precursors": [{"material_string": "LiOH·H2O", "material_form": "", "material_formula": "LiOH·H2O", "composition": [{"formula": "LiOH", "amount": "1", "elements": {"Li": "1", "O": "1", "H": "1"}, "species": {"Li": "1", "OH": "1"}}, {"formula": "H2O", "amount": "1", "elements": {"H": "2", "O": "1"}, "species": {"H2O": "1"}}], "additives": [], "is_mixture": true, "phase": "", "oxygen_deficiency": "no", "oxidation_states": {"Li": [1], "O": [-2], "H": [1]}}, {"material_string": "Mn(CH3COO)2·4H2O", "material_form": "", "material_formula": "Mn(CH3COO)2·4H2O", "composition": [{"formula": "Mn(CH3COO)2", "amount": "1", "elements": {"C": "4", "H": "6", "O": "4", "Mn": "1"}, "species": {"CH3COO": "2", "Mn": "1"}}, {"formula": "H2O", "amount": "4", "elements": {"H": "2", "O": "1"}, "species": {"H2O": "1"}}], "additives": [], "is_mixture": true, "phase": "", "oxygen_deficiency": "no", "oxidation_states": {"Mn": [2], "C": [0], "H": [1], "O": [-2]}}, {"material_string": "Ni(CH3COO)2·4H2O", "material_form": "", "material_formula": "Ni(CH3COO)2·4H2O", "composition": [{"formula": "Ni(CH3COO)2", "amount": "1", "elements": {"C": "4", "H": "6", "O": "4", "Ni": "1"}, "species": {"CH3COO": "2", "Ni": "1"}}, {"formula": "H2O", "amount": "4", "elements": {"H": "2", "O": "1"}, "species": {"H2O": "1"}}], "additives": [], "is_mixture": true, "phase": "", "oxygen_deficiency": "no", "oxidation_states": {"Ni": [2], "C": [0], "H": [1], "O": [-2]}}, {"material_string": "Co(CH3COO)2·4H2O", "material_form": "", "material_formula": "Co(CH3COO)2·4H2O", "composition": [{"formula": "Co(CH3COO)2", "amount": "1", "elements": {"C": "4", "H": "6", "O": "4", "Co": "1"}, "species": {"CH3COO": "2", "Co": "1"}}, {"formula": "H2O", "amount": "4", "elements": {"H": "2", "O": "1"}, "species": {"H2O": "1"}}], "additives": [], "is_mixture": true, "phase": "", "oxygen_deficiency": "no", "oxidation_states": {"Co": [2], "C": [0], "H": [1], "O": [-2]}}], "reagents": [{"reagent_string": "alcoholic media", "reagent_role": "", "pubchem_CID": null, "iupac_name": "", "reagent_formula": "", "smiles": ""}]}, "operations": [{"operation_type": "", "operation_details": "mix the stoichiometric amounts in an alcoholic medium, stirring rigorously", "time": {"raw_string": "", "unit": "", "max_value": null, "min_value": null}, "temperature": {"raw_string": "", "unit": "", "max_value": null, "min_value": null}, "pH": {"raw_string": "", "max_value": null, "min_value": null}, "ratios": [], "atmosphere": {"raw_string": "", "atmosphere_normalized": ""}}, {"operation_type": "", "operation_details": "heat in alumina crucibles to give the precursors", "time": {"raw_string": "", "unit": "", "max_value": null, "min_value": null}, "temperature": {"raw_string": "400 °C", "unit": "°C", "max_value": 400.0, "min_value": 400.0}, "pH": {"raw_string": "", "max_value": null, "min_value": null}, "ratios": [], "atmosphere": {"raw_string": "", "atmosphere_normalized": ""}}, {"operation_type": "", "operation_details": "grind the precursors well", "time": {"raw_string": "", "unit": "", "max_value": null, "min_value": null}, "temperature": {"raw_string": "", "unit": "", "max_value": null, "min_value": null}, "pH": {"raw_string": "", "max_value": null, "min_value": null}, "ratios": [], "atmosphere": {"raw_string": "", "atmosphere_normalized": ""}}, {"operation_type": "", "operation_details": "press into pellets using a hydraulic press", "time": {"raw_string": "", "unit": "", "max_value": null, "min_value": null}, "temperature": {"raw_string": "", "unit": "", "max_value": null, "min_value": null}, "pH": {"raw_string": "", "max_value": null, "min_value": null}, "ratios": [], "atmosphere": {"raw_string": "", "atmosphere_normalized": ""}}, {"operation_type": "", "operation_details": "calcine the pellets in air", "time": {"raw_string": "24 h", "unit": "h", "max_value": 24.0, "min_value": 24.0}, "temperature": {"raw_string": "800 °C", "unit": "°C", "max_value": 800.0, "min_value": 800.0}, "pH": {"raw_string": "", "max_value": null, "min_value": null}, "ratios": [], "atmosphere": {"raw_string": "air", "atmosphere_normalized": "Air"}}], "phase_purity": {"impurity_phase": [], "phase_purity_details": "", "classification": "Pure", "characterization_methods": {"characterization_string": [], "characterization_normalized": []}}}
{"protocol": {"doi": "10.1016/j.materresbull.2013.05.012", "target": {"material_string": "Li(Mn1/3Ni1/3Co1/3)O2", "material_form": "powder", "material_formula": "Li(Mn1/3Ni1/3Co1/3)O2", "composition": [{"formula": "Li(Mn1/3Ni1/3Co1/3)O2", "amount": "1", "elements": {"Mn": "0.333", "Ni": "0.333", "Co": "0.333", "Li": "1", "O": "2"}, "species": {"Mn": "0.333", "Ni": "0.333", "Co": "0.333", "Li": "1", "O": "2"}}], "additives": [], "is_mixture": false, "phase": "", "oxygen_deficiency": "no", "oxidation_states": {}}, "metal_precursors": [{"material_string": "LiOH·H2O", "material_form": "", "material_formula": "LiOH·H2O", "composition": [{"formula": "LiOH", "amount": "1", "elements": {"Li": "1", "O": "1", "H": "1"}, "species": {"Li": "1", "OH": "1"}}, {"formula": "H2O", "amount": "1", "elements": {"H": "2", "O": "1"}, "species": {"H2O": "1"}}], "additives": [], "is_mixture": true, "phase": "", "oxygen_deficiency": "no", "oxidation_states": {"Li": [1], "O": [-2], "H": [1]}}, {"material_string": "Mn(CH3COO)2·4H2O", "material_form": "", "material_formula": "Mn(CH3COO)2·4H2O", "composition": [{"formula": "Mn(CH3COO)2", "amount": "1", "elements": {"C": "4", "H": "6", "O": "4", "Mn": "1"}, "species": {"CH3COO": "2", "Mn": "1"}}, {"formula": "H2O", "amount": "4", "elements": {"H": "2", "O": "1"}, "species": {"H2O": "1"}}], "additives": [], "is_mixture": true, "phase": "", "oxygen_deficiency": "no", "oxidation_states": {"Mn": [2], "C": [0], "H": [1], "O": [-2]}}, {"material_string": "Ni(CH3COO)2·4H2O", "material_form": "", "material_formula": "Ni(CH3COO)2·4H2O", "composition": [{"formula": "Ni(CH3COO)2", "amount": "1", "elements": {"C": "4", "H": "6", "O": "4", "Ni": "1"}, "species": {"CH3COO": "2", "Ni": "1"}}, {"formula": "H2O", "amount": "4", "elements": {"H": "2", "O": "1"}, "species": {"H2O": "1"}}], "additives": [], "is_mixture": true, "phase": "", "oxygen_deficiency": "no", "oxidation_states": {"Ni": [2], "C": [0], "H": [1], "O": [-2]}}, {"material_string": "Co(CH3COO)2·4H2O", "material_form": "", "material_formula": "Co(CH3COO)2·4H2O", "composition": [{"formula": "Co(CH3COO)2", "amount": "1", "elements": {"C": "4", "H": "6", "O": "4", "Co": "1"}, "species": {"CH3COO": "2", "Co": "1"}}, {"formula": "H2O", "amount": "4", "elements": {"H": "2", "O": "1"}, "species": {"H2O": "1"}}], "additives": [], "is_mixture": true, "phase": "", "oxygen_deficiency": "no", "oxidation_states": {"Co": [2], "C": [0], "H": [1], "O": [-2]}}], "reagents": [{"reagent_string": "alcoholic media", "reagent_role": "", "pubchem_CID": null, "iupac_name": "", "reagent_formula": "", "smiles": ""}]}, "operations": [{"operation_type": "", "operation_details": "combine stoichiometric amounts in alcoholic media and stir rigorously", "time": {"raw_string": "", "unit": "", "max_value": null, "min_value": null}, "temperature": {"raw_string": "", "unit": "", "max_value": null, "min_value": null}, "pH": {"raw_string": "", "max_value": null, "min_value": null}, "ratios": [], "atmosphere": {"raw_string": "", "atmosphere_normalized": ""}}, {"operation_type": "", "operation_details": "heat in alumina crucibles to form the precursors", "time": {"raw_string": "", "unit": "", "max_value": null, "min_value": null}, "temperature": {"raw_string": "400 °C", "unit": "°C", "max_value": 400.0, "min_value": 400.0}, "pH": {"raw_string": "", "max_value": null, "min_value": null}, "ratios": [], "atmosphere": {"raw_string": "", "atmosphere_normalized": ""}}, {"operation_type": "", "operation_details": "thoroughly grind the precursors", "time": {"raw_string": "", "unit": "", "max_value": null, "min_value": null}, "temperature": {"raw_string": "", "unit": "", "max_value": null, "min_value": null}, "pH": {"raw_string": "", "max_value": null, "min_value": null}, "ratios": [], "atmosphere": {"raw_string": "", "atmosphere_normalized": ""}}, {"operation_type": "", "operation_details": "press the powder into pellets hydraulically", "time": {"raw_string": "", "unit": "", "max_value": null, "min_value": null}, "temperature": {"raw_string": "", "unit": "", "max_value": null, "min_value": null}, "pH": {"raw_string": "", "max_value": null, "min_value": null}, "ratios": [], "atmosphere": {"raw_string": "", "atmosphere_normalized": ""}}, {"operation_type": "", "operation_details": "calcine the pressed pellets in air", "time": {"raw_string": "24 h", "unit": "h", "max_value": 24.0, "min_value": 24.0}, "temperature": {"raw_string": "900 °C", "unit": "°C", "max_value": 900.0, "min_value": 900.0}, "pH": {"raw_string": "", "max_value": null, "min_value": null}, "ratios": [], "atmosphere": {"raw_string": "air", "atmosphere_normalized": "Air"}}], "phase_purity": {"impurity_phase": [], "phase_purity_details": "", "classification": "Pure", "characterization_methods": {"characterization_string": [], "characterization_normalized": []}}}
