Repository: hackingmaterials/sol-gel-data

# scripts/

Regenerates every numbered table and figure in the manuscript and the Supplementary
Information.

## Contents

- `figures_tables.ipynb` — one section per manuscript item. Table 2, Figure 2 and Figure 3
  are built from `sol_gel_dataset.jsonl`; Tables 3–5, Tables S2–S6 and Figures S1–S4 from
  the validation labels below.
- `validation/` — the human and LLM annotations for the 200-paper validation set:
  paper-level classification labels (`classification_human.jsonl`,
  `classification_LLM.jsonl`), the 286 records extracted by Gemini 3.0 Flash
  (`validation_LLM.jsonl`) and the 279 ground-truth records they are matched against

File: scripts/validation/validation_LLM.jsonl (part 32 of 37)
{"protocol": {"doi": "10.1088/2399-6528/ac8049", "target": {"material_string": "ZnO", "material_form": "powder", "material_formula": "ZnO", "composition": [{"formula": "ZnO", "amount": "1", "elements": {"Zn": "1", "O": "1"}, "species": {"Zn": "1", "O": "1"}}], "additives": [], "is_mixture": false, "phase": "", "oxygen_deficiency": "no", "oxidation_states": {"Zn": [2], "O": [-2]}}, "metal_precursors": [{"material_string": "Zn(CH3COO)2·2H2O", "material_form": "", "material_formula": "Zn(CH3COO)2·2H2O", "composition": [{"formula": "Zn(CH3COO)2", "amount": "1", "elements": {"C": "4", "H": "6", "O": "4", "Zn": "1"}, "species": {"CH3COO": "2", "Zn": "1"}}, {"formula": "H2O", "amount": "2", "elements": {"H": "2", "O": "1"}, "species": {"H2O": "1"}}], "additives": [], "is_mixture": true, "phase": "", "oxygen_deficiency": "no", "oxidation_states": {"Zn": [2], "C": [0], "H": [1], "O": [-2]}}], "reagents": [{"reagent_string": "ethanol", "reagent_role": "solvent", "pubchem_CID": 702, "iupac_name": "ethanol", "reagent_formula": "C2H6O", "smiles": "CCO"}, {"reagent_string": "NaOH", "reagent_role": "hydrolysis", "pubchem_CID": 14798, "iupac_name": "sodium hydroxide", "reagent_formula": "HNaO", "smiles": "[OH-].[Na+]"}, {"reagent_string": "deionized water", "reagent_role": "washing", "pubchem_CID": 962, "iupac_name": "oxidane", "reagent_formula": "H2O", "smiles": "O"}]}, "operations": [{"operation_type": "mixing", "operation_details": "Zn(CH3COO)2·2H2O dissolved in ethanol to a concentration of 0.2 M in a three-necked glass flask", "time": {"raw_string": "", "unit": "", "max_value": null, "min_value": null}, "temperature": {"raw_string": "45 °C", "unit": "°C", "max_value": 45.0, "min_value": 45.0}, "pH": {"raw_string": "", "max_value": null, "min_value": null}, "ratios": [], "atmosphere": {"raw_string": "", "atmosphere_normalized": ""}}, {"operation_type": "mixing", "operation_details": "heated under constant stirring to growth temperature", "time": {"raw_string": "", "unit": "", "max_value": null, "min_value": null}, "temperature": {"raw_string": "45 °C", "unit": "°C", "max_value": 45.0, "min_value": 45.0}, "pH": {"raw_string": "", "max_value": null, "min_value": null}, "ratios": [], "atmosphere": {"raw_string": "", "atmosphere_normalized": ""}}, {"operation_type": "mixing", "operation_details": "0.8 M solution of NaOH slowly dripped into the glass flask for 60 min", "time": {"raw_string": "60 min", "unit": "min", "max_value": 60.0, "min_value": 60.0}, "temperature": {"raw_string": "45 °C", "unit": "°C", "max_value": 45.0, "min_value": 45.0}, "pH": {"raw_string": "", "max_value": null, "min_value": null}, "ratios": [], "atmosphere": {"raw_string": "", "atmosphere_normalized": ""}}, {"operation_type": "mixing", "operation_details": "suspension consolidated for two hours and left to rest until a gel-like solution developed", "time": {"raw_string": "2 h", "unit": "h", "max_value": 2.0, "min_value": 2.0}, "temperature": {"raw_string": "45 °C", "unit": "°C", "max_value": 45.0, "min_value": 45.0}, "pH": {"raw_string": "", "max_value": null, "min_value": null}, "ratios": [], "atmosphere": {"raw_string": "", "atmosphere_normalized": ""}}, {"operation_type": "other", "operation_details": "separated and washed with deionized water several times", "time": {"raw_string": "", "unit": "", "max_value": null, "min_value": null}, "temperature": {"raw_string": "", "unit": "", "max_value": null, "min_value": null}, "pH": {"raw_string": "", "max_value": null, "min_value": null}, "ratios": [], "atmosphere": {"raw_string": "", "atmosphere_normalized": ""}}, {"operation_type": "heating", "operation_details": "dried at room temperature then baked for 60 min at 60 °C", "time": {"raw_string": "60 min", "unit": "min", "max_value": 60.0, "min_value": 60.0}, "temperature": {"raw_string": "60 °C", "unit": "°C", "max_value": 60.0, "min_value": 60.0}, "pH": {"raw_string": "", "max_value": null, "min_value": null}, "ratios": [], "atmosphere": {"raw_string": "", "atmosphere_normalized": ""}}, {"operation_type": "heating", "operation_details": "annealed in a furnace at 600 °C for 2 h", "time": {"raw_string": "2 h", "unit": "h", "max_value": 2.0, "min_value": 2.0}, "temperature": {"raw_string": "600 °C", "unit": "°C", "max_value": 600.0, "min_value": 600.0}, "pH": {"raw_string": "", "max_value": null, "min_value": null}, "ratios": [], "atmosphere": {"raw_string": "", "atmosphere_normalized": ""}}], "phase_purity": {"impurity_phase": [], "phase_purity_details": "hexagonal structure of ZnO is produced; match the standard card JCPDS No. 79–0208; spectra for the samples generally show minimal% absorbance, implying great purity", "classification": "Pure", "characterization_methods": {"characterization_string": ["XRD", "SEM", "PL", "UV-vis", "FTIR", "TGA"], "characterization_normalized": ["X-ray Diffraction (XRD)", "Scanning Electron Microscopy (SEM)", "Photoluminescence Spectroscopy (PL)", "UV-Vis Spectroscopy", "Fourier Transform Infrared Spectroscopy (FTIR)", "Thermogravimetric Analysis (TGA)"]}}}
{"protocol": {"doi": "10.1088/2399-6528/ac8049", "target": {"material_string": "ZnO", "material_form": "powder", "material_formula": "ZnO", "composition": [{"formula": "ZnO", "amount": "1", "elements": {"Zn": "1", "O": "1"}, "species": {"Zn": "1", "O": "1"}}], "additives": [], "is_mixture": false, "phase": "", "oxygen_deficiency": "no", "oxidation_states": {"Zn": [2], "O": [-2]}}, "metal_precursors": [{"material_string": "Zn(CH3COO)2·2H2O", "material_form": "", "material_formula": "Zn(CH3COO)2·2H2O", "composition": [{"formula": "Zn(CH3COO)2", "amount": "1", "elements": {"C": "4", "H": "6", "O": "4", "Zn": "1"}, "species": {"CH3COO": "2", "Zn": "1"}}, {"formula": "H2O", "amount": "2", "elements": {"H": "2", "O": "1"}, "species": {"H2O": "1"}}], "additives": [], "is_mixture": true, "phase": "", "oxygen_deficiency": "no", "oxidation_states": {"Zn": [2], "C": [0], "H": [1], "O": [-2]}}], "reagents": [{"reagent_string": "ethanol", "reagent_role": "solvent", "pubchem_CID": 702, "iupac_name": "ethanol", "reagent_formula": "C2H6O", "smiles": "CCO"}, {"reagent_string": "NaOH", "reagent_role": "hydrolysis", "pubchem_CID": 14798, "iupac_name": "sodium hydroxide", "reagent_formula": "HNaO", "smiles": "[OH-].[Na+]"}, {"reagent_string": "deionized water", "reagent_role": "washing", "pubchem_CID": 962, "iupac_name": "oxidane", "reagent_formula": "H2O", "smiles": "O"}]}, "operations": [{"operation_type": "mixing", "operation_details": "Zn(CH3COO)2·2H2O dissolved in ethanol to a concentration of 0.2 M in a three-necked glass flask", "time": {"raw_string": "", "unit": "", "max_value": null, "min_value": null}, "temperature": {"raw_string": "55 °C", "unit": "°C", "max_value": 55.0, "min_value": 55.0}, "pH": {"raw_string": "", "max_value": null, "min_value": null}, "ratios": [], "atmosphere": {"raw_string": "", "atmosphere_normalized": ""}}, {"operation_type": "mixing", "operation_details": "heated under constant stirring to growth temperature", "time": {"raw_string": "", "unit": "", "max_value": null, "min_value": null}, "temperature": {"raw_string": "55 °C", "unit": "°C", "max_value": 55.0, "min_value": 55.0}, "pH": {"raw_string": "", "max_value": null, "min_value": null}, "ratios": [], "atmosphere": {"raw_string": "", "atmosphere_normalized": ""}}, {"operation_type": "mixing", "operation_details": "0.8 M solution of NaOH slowly dripped into the glass flask for 60 min", "time": {"raw_string": "60 min", "unit": "min", "max_value": 60.0, "min_value": 60.0}, "temperature": {"raw_string": "55 °C", "unit": "°C", "max_value": 55.0, "min_value": 55.0}, "pH": {"raw_string": "", "max_value": null, "min_value": null}, "ratios": [], "atmosphere": {"raw_string": "", "atmosphere_normalized": ""}}, {"operation_type": "mixing", "operation_details": "suspension consolidated for two hours and left to rest until a gel-like solution developed", "time": {"raw_string": "2 h", "unit": "h", "max_value": 2.0, "min_value": 2.0}, "temperature": {"raw_string": "55 °C", "unit": "°C", "max_value": 55.0, "min_value": 55.0}, "pH": {"raw_string": "", "max_value": null, "min_value": null}, "ratios": [], "atmosphere": {"raw_string": "", "atmosphere_normalized": ""}}, {"operation_type": "other", "operation_details": "separated and washed with deionized water several times", "time": {"raw_string": "", "unit": "", "max_value": null, "min_value": null}, "temperature": {"raw_string": "", "unit": "", "max_value": null, "min_value": null}, "pH": {"raw_string": "", "max_value": null, "min_value": null}, "ratios": [], "atmosphere": {"raw_string": "", "atmosphere_normalized": ""}}, {"operation_type": "heating", "operation_details": "dried at room temperature then baked for 60 min at 60 °C", "time": {"raw_string": "60 min", "unit": "min", "max_value": 60.0, "min_value": 60.0}, "temperature": {"raw_string": "60 °C", "unit": "°C", "max_value": 60.0, "min_value": 60.0}, "pH": {"raw_string": "", "max_value": null, "min_value": null}, "ratios": [], "atmosphere": {"raw_string": "", "atmosphere_normalized": ""}}, {"operation_type": "heating", "operation_details": "annealed in a furnace at 600 °C for 2 h", "time": {"raw_string": "2 h", "unit": "h", "max_value": 2.0, "min_value": 2.0}, "temperature": {"raw_string": "600 °C", "unit": "°C", "max_value": 600.0, "min_value": 600.0}, "pH": {"raw_string": "", "max_value": null, "min_value": null}, "ratios": [], "atmosphere": {"raw_string": "", "atmosphere_normalized": ""}}], "phase_purity": {"impurity_phase": [], "phase_purity_details": "hexagonal structure of ZnO is produced; match the standard card JCPDS No. 79–0208; spectra for the samples generally show minimal% absorbance, implying great purity", "classification": "Pure", "characterization_methods": {"characterization_string": ["XRD", "SEM", "PL", "UV-vis", "FTIR", "TGA"], "characterization_normalized": ["X-ray Diffraction (XRD)", "Scanning Electron Microscopy (SEM)", "Photoluminescence Spectroscopy (PL)", "UV-Vis Spectroscopy", "Fourier Transform Infrared Spectroscopy (FTIR)", "Thermogravimetric Analysis (TGA)"]}}}
{"protocol": {"doi": "10.1088/2399-6528/ac8049", "target": {"material_string": "ZnO", "material_form": "powder", "material_formula": "ZnO", "composition": [{"formula": "ZnO", "amount": "1", "elements": {"Zn": "1", "O": "1"}, "species": {"Zn": "1", "O": "1"}}], "additives": [], "is_mixture": false, "phase": "", "oxygen_deficiency": "no", "oxidation_states": {"Zn": [2], "O": [-2]}}, "metal_precursors": [{"material_string": "Zn(CH3COO)2·2H2O", "material_form": "", "material_formula": "Zn(CH3COO)2·2H2O", "composition": [{"formula": "Zn(CH3COO)2", "amount": "1", "elements": {"C": "4", "H": "6", "O": "4", "Zn": "1"}, "species": {"CH3COO": "2", "Zn": "1"}}, {"formula": "H2O", "amount": "2", "elements": {"H": "2", "O": "1"}, "species": {"H2O": "1"}}], "additives": [], "is_mixture": true, "phase": "", "oxygen_deficiency": "no", "oxidation_states": {"Zn": [2], "C": [0], "H": [1], "O": [-2]}}], "reagents": [{"reagent_string": "ethanol", "reagent_role": "solvent", "pubchem_CID": 702, "iupac_name": "ethanol", "reagent_formula": "C2H6O", "smiles": "CCO"}, {"reagent_string": "NaOH", "reagent_role": "hydrolysis", "pubchem_CID": 14798, "iupac_name": "sodium hydroxide", "reagent_formula": "HNaO", "smiles": "[OH-].[Na+]"}, {"reagent_string": "deionized water", "reagent_role": "washing", "pubchem_CID": 962, "iupac_name": "oxidane", "reagent_formula": "H2O", "smiles": "O"}]}, "operations": [{"operation_type": "mixing", "operation_details": "Zn(CH3COO)2·2H2O dissolved in ethanol to a concentration of 0.2 M in a three-necked glass flask", "time": {"raw_string": "", "unit": "", "max_value": null, "min_value": null}, "temperature": {"raw_string": "65 °C", "unit": "°C", "max_value": 65.0, "min_value": 65.0}, "pH": {"raw_string": "", "max_value": null, "min_value": null}, "ratios": [], "atmosphere": {"raw_string": "", "atmosphere_normalized": ""}}, {"operation_type": "mixing", "operation_details": "heated under constant stirring to growth temperature", "time": {"raw_string": "", "unit": "", "max_value": null, "min_value": null}, "temperature": {"raw_string": "65 °C", "unit": "°C", "max_value": 65.0, "min_value": 65.0}, "pH": {"raw_string": "", "max_value": null, "min_value": null}, "ratios": [], "atmosphere": {"raw_string": "", "atmosphere_normalized": ""}}, {"operation_type": "mixing", "operation_details": "0.8 M solution of NaOH slowly dripped into the glass flask for 60 min", "time": {"raw_string": "60 min", "unit": "min", "max_value": 60.0, "min_value": 60.0}, "temperature": {"raw_string": "65 °C", "unit": "°C", "max_value": 65.0, "min_value": 65.0}, "pH": {"raw_string": "", "max_value": null, "min_value": null}, "ratios": [], "atmosphere": {"raw_string": "", "atmosphere_normalized": ""}}, {"operation_type": "mixing", "operation_details": "suspension consolidated for two hours and left to rest until a gel-like solution developed", "time": {"raw_string": "2 h", "unit": "h", "max_value": 2.0, "min_value": 2.0}, "temperature": {"raw_string": "65 °C", "unit": "°C", "max_value": 65.0, "min_value": 65.0}, "pH": {"raw_string": "", "max_value": null, "min_value": null}, "ratios": [], "atmosphere": {"raw_string": "", "atmosphere_normalized": ""}}, {"operation_type": "other", "operation_details": "separated and washed with deionized water several times", "time": {"raw_string": "", "unit": "", "max_value": null, "min_value": null}, "temperature": {"raw_string": "", "unit": "", "max_value": null, "min_value": null}, "pH": {"raw_string": "", "max_value": null, "min_value": null}, "ratios": [], "atmosphere": {"raw_string": "", "atmosphere_normalized": ""}}, {"operation_type": "heating", "operation_details": "dried at room temperature then baked for 60 min at 60 °C", "time": {"raw_string": "60 min", "unit": "min", "max_value": 60.0, "min_value": 60.0}, "temperature": {"raw_string": "60 °C", "unit": "°C", "max_value": 60.0, "min_value": 60.0}, "pH": {"raw_string": "", "max_value": null, "min_value": null}, "ratios": [], "atmosphere": {"raw_string": "", "atmosphere_normalized": ""}}, {"operation_type": "heating", "operation_details": "annealed in a furnace at 600 °C for 2 h", "time": {"raw_string": "2 h", "unit": "h", "max_value": 2.0, "min_value": 2.0}, "temperature": {"raw_string": "600 °C", "unit": "°C", "max_value": 600.0, "min_value": 600.0}, "pH": {"raw_string": "", "max_value": null, "min_value": null}, "ratios": [], "atmosphere": {"raw_string": "", "atmosphere_normalized": ""}}], "phase_purity": {"impurity_phase": [], "phase_purity_details": "hexagonal structure of ZnO is produced; match the standard card JCPDS No. 79–0208; spectra for the samples generally show minimal% absorbance, implying great purity", "classification": "Pure", "characterization_methods": {"characterization_string": ["XRD", "SEM", "PL", "UV-vis", "FTIR", "TGA"], "characterization_normalized": ["X-ray Diffraction (XRD)", "Scanning Electron Microscopy (SEM)", "Photoluminescence Spectroscopy (PL)", "UV-Vis Spectroscopy", "Fourier Transform Infrared Spectroscopy (FTIR)", "Thermogravimetric Analysis (TGA)"]}}}
{"protocol": {"doi": "10.1088/2399-6528/ac8049", "target": {"material_string": "ZnO", "material_form": "powder", "material_formula": "ZnO", "composition": [{"formula": "ZnO", "amount": "1", "elements": {"Zn": "1", "O": "1"}, "species": {"Zn": "1", "O": "1"}}], "additives": [], "is_mixture": false, "phase": "", "oxygen_deficiency": "no", "oxidation_states": {"Zn": [2], "O": [-2]}}, "metal_precursors": [{"material_string": "Zn(CH3COO)2·2H2O", "material_form": "", "material_formula": "Zn(CH3COO)2·2H2O", "composition": [{"formula": "Zn(CH3COO)2", "amount": "1", "elements": {"C": "4", "H": "6", "O": "4", "Zn": "1"}, "species": {"CH3COO": "2", "Zn": "1"}}, {"formula": "H2O", "amount": "2", "elements": {"H": "2", "O": "1"}, "species": {"H2O": "1"}}], "additives": [], "is_mixture": true, "phase": "", "oxygen_deficiency": "no", "oxidation_states": {"Zn": [2], "C": [0], "H": [1], "O": [-2]}}], "reagents": [{"reagent_string": "ethanol", "reagent_role": "solvent", "pubchem_CID": 702, "iupac_name": "ethanol", "reagent_formula": "C2H6O", "smiles": "CCO"}, {"reagent_string": "NaOH", "reagent_role": "hydrolysis", "pubchem_CID": 14798, "iupac_name": "sodium hydroxide", "reagent_formula": "HNaO", "smiles": "[OH-].[Na+]"}, {"reagent_string": "deionized water", "reagent_role": "washing", "pubchem_CID": 962, "iupac_name": "oxidane", "reagent_formula": "H2O", "smiles": "O"}]}, "operations": [{"operation_type": "mixing", "operation_details": "Zn(CH3COO)2·2H2O dissolved in ethanol to a concentration of 0.2 M in a three-necked glass flask", "time": {"raw_string": "", "unit": "", "max_value": null, "min_value": null}, "temperature": {"raw_string": "75 °C", "unit": "°C", "max_value": 75.0, "min_value": 75.0}, "pH": {"raw_string": "", "max_value": null, "min_value": null}, "ratios": [], "atmosphere": {"raw_string": "", "atmosphere_normalized": ""}}, {"operation_type": "mixing", "operation_details": "heated under constant stirring to growth temperature", "time": {"raw_string": "", "unit": "", "max_value": null, "min_value": null}, "temperature": {"raw_string": "75 °C", "unit": "°C", "max_value": 75.0, "min_value": 75.0}, "pH": {"raw_string": "", "max_value": null, "min_value": null}, "ratios": [], "atmosphere": {"raw_string": "", "atmosphere_normalized": ""}}, {"operation_type": "mixing", "operation_details": "0.8 M solution of NaOH slowly dripped into the glass flask for 60 min", "time": {"raw_string": "60 min", "unit": "min", "max_value": 60.0, "min_value": 60.0}, "temperature": {"raw_string": "75 °C", "unit": "°C", "max_value": 75.0, "min_value": 75.0}, "pH": {"raw_string": "", "max_value": null, "min_value": null}, "ratios": [], "atmosphere": {"raw_string": "", "atmosphere_normalized": ""}}, {"operation_type": "mixing", "operation_details": "suspension consolidated for two hours and left to rest until a gel-like solution developed", "time": {"raw_string": "2 h", "unit": "h", "max_value": 2.0, "min_value": 2.0}, "temperature": {"raw_string": "75 °C", "unit": "°C", "max_value": 75.0, "min_value": 75.0}, "pH": {"raw_string": "", "max_value": null, "min_value": null}, "ratios": [], "atmosphere": {"raw_string": "", "atmosphere_normalized": ""}}, {"operation_type": "other", "operation_details": "separated and washed with deionized water several times", "time": {"raw_string": "", "unit": "", "max_value": null, "min_value": null}, "temperature": {"raw_string": "", "unit": "", "max_value": null, "min_value": null}, "pH": {"raw_string": "", "max_value": null, "min_value": null}, "ratios": [], "atmosphere": {"raw_string": "", "atmosphere_normalized": ""}}, {"operation_type": "heating", "operation_details": "dried at room temperature then baked for 60 min at 60 °C", "time": {"raw_string": "60 min", "unit": "min", "max_value": 60.0, "min_value": 60.0}, "temperature": {"raw_string": "60 °C", "unit": "°C", "max_value": 60.0, "min_value": 60.0}, "pH": {"raw_string": "", "max_value": null, "min_value": null}, "ratios": [], "atmosphere": {"raw_string": "", "atmosphere_normalized": ""}}, {"operation_type": "heating", "operation_details": "annealed in a furnace at 600 °C for 2 h", "time": {"raw_string": "2 h", "unit": "h", "max_value": 2.0, "min_value": 2.0}, "temperature": {"raw_string": "600 °C", "unit": "°C", "max_value": 600.0, "min_value": 600.0}, "pH": {"raw_string": "", "max_value": null, "min_value": null}, "ratios": [], "atmosphere": {"raw_string": "", "atmosphere_normalized": ""}}], "phase_purity": {"impurity_phase": [], "phase_purity_details": "hexagonal structure of ZnO is produced; match the standard card JCPDS No. 79–0208; spectra for the samples generally show minimal% absorbance, implying great purity", "classification": "Pure", "characterization_methods": {"characterization_string": ["XRD", "SEM", "PL", "UV-vis", "FTIR", "TGA"], "characterization_normalized": ["X-ray Diffraction (XRD)", "Scanning Electron Microscopy (SEM)", "Photoluminescence Spectroscopy (PL)", "UV-Vis Spectroscopy", "Fourier Transform Infrared Spectroscopy (FTIR)", "Thermogravimetric Analysis (TGA)"]}}}
{"protocol": {"doi": "10.1016/j.electacta.2016.10.044", "target": {"material_string": "Li3Fe2(PO4)3", "material_form": "powder", "material_formula": "Li3Fe2(PO4)3", "composition": [{"formula": "Li3Fe2(PO4)3", "amount": "1", "elements": {"P": "3", "O": "12", "Li": "3", "Fe": "2"}, "species": {"PO4": "3", "Li": "3", "Fe": "2"}}], "additives": [], "is_mixture": false, "phase": "", "oxygen_deficiency": "no", "oxidation_states": {"Li": [1], "Fe": [3], "P": [5], "O": [-2]}}, "metal_precursors": [{"material_string": "LiNO3", "material_form": "", "material_formula": "LiNO3", "composition": [{"formula": "LiNO3", "amount": "1", "elements": {"Li": "1", "N": "1", "O": "3"}, "species": {"Li": "1", "NO3": "1"}}], "additives": [], "is_mixture": false, "phase": "", "oxygen_deficiency": "no", "oxidation_states": {"Li": [1], "N": [5], "O": [-2]}}, {"material_string": "Fe(NO3)3·9H2O", "material_form": "", "material_formula": "Fe(NO3)3·9H2O", "composition": [{"formula": "Fe(NO3)3", "amount": "1", "elements": {"N": "3", "O": "9", "Fe": "1"}, "species": {"NO3": "3", "Fe": "1"}}, {"formula": "H2O", "amount": "9", "elements": {"H": "2", "O": "1"}, "species": {"H2O": "1"}}], "additives": [], "is_mixture": true, "phase": "", "oxygen_deficiency": "no", "oxidation_states": {"Fe": [3], "N": [5], "O": [-2]}}], "reagents": [{"reagent_string": "NH4H2PO4", "reagent_role": "unspecified", "pubchem_CID": 24402, "iupac_name": "azanium dihydrogen phosphate", "reagent_formula": "H6NO4P", "smiles": "[NH4+].OP(=O)(O)[O-]"}, {"reagent_string": "DI water", "reagent_role": "solvent", "pubchem_CID": 962, "iupac_name": "oxidane", "reagent_formula": "H2O", "smiles": "O"}, {"reagent_string": "citric acid", "reagent_role": "chelating agent", "pubchem_CID": 311, "iupac_name": "2-hydroxypropane-1,2,3-tricarboxylic acid", "reagent_formula": "C6H8O7", "smiles": "C(C(=O)O)C(CC(=O)O)(C(=O)O)O"}, {"reagent_string": "glycol", "reagent_role": "unspecified", "pubchem_CID": 174, "iupac_name": "ethane-1,2-diol", "reagent_formula": "C2H6O2", "smiles": "C(CO)O"}, {"reagent_string": "ammonia water", "reagent_role": "unspecified", "pubchem_CID": 962, "iupac_name": "oxidane", "reagent_formula": "H2O", "smiles": "O"}]}, "operations": [{"operation_type": "mixing", "operation_details": "LiNO3, Fe(NO3)3·9H2O, and NH4H2PO4 dissolved in DI water to achieve total metal ions concentration of 0.06 M", "time": {"raw_string": "", "unit": "", "max_value": null, "min_value": null}, "temperature": {"raw_string": "", "unit": "", "max_value": null, "min_value": null}, "pH": {"raw_string": "", "max_value": null, "min_value": null}, "ratios": [], "atmosphere": {"raw_string": "", "atmosphere_normalized": ""}}, {"operation_type": "mixing", "operation_details": "citric acid and glycol added as complexing agent and dispersant", "time": {"raw_string": "", "unit": "", "max_value": null, "min_value": null}, "temperature": {"raw_string": "", "unit": "", "max_value": null, "min_value": null}, "pH": {"raw_string": "", "max_value": null, "min_value": null}, "ratios": [{"type": "molar ratio", "description": "citric acid to metal ions", "value": "1:1"}], "atmosphere": {"raw_string": "", "atmosphere_normalized": ""}}, {"operation_type": "mixing", "operation_details": "ammonia water (30%) added to adjust pH to 7.5", "time": {"raw_string": "", "unit": "", "max_value": null, "min_value": null}, "temperature": {"raw_string": "", "unit": "", "max_value": null, "min_value": null}, "pH": {"raw_string": "7.5", "max_value": 7.5, "min_value": 7.5}, "ratios": [], "atmosphere": {"raw_string": "", "atmosphere_normalized": ""}}, {"operation_type": "heating", "operation_details": "heated at 80 °C to evaporate excess water and form a gel", "time": {"raw_string": "", "unit": "", "max_value": null, "min_value": null}, "temperature": {"raw_string": "80 °C", "unit": "°C", "max_value": 80.0, "min_value": 80.0}, "pH": {"raw_string": "", "max_value": null, "min_value": null}, "ratios": [], "atmosphere": {"raw_string": "", "atmosphere_normalized": ""}}, {"operation_type": "mixing", "operation_details": "gel aged for 48 h", "time": {"raw_string": "48 h", "unit": "h", "max_value": 48.0, "min_value": 48.0}, "temperature": {"raw_string": "", "unit": "", "max_value": null, "min_value": null}, "pH": {"raw_string": "", "max_value": null, "min_value": null}, "ratios": [], "atmosphere": {"raw_string": "", "atmosphere_normalized": ""}}, {"operation_type": "heating", "operation_details": "calcined to obtain final products", "time": {"raw_string": "", "unit": "", "max_value": null, "min_value": null}, "temperature": {"raw_string": "", "unit": "", "max_value": null, "min_value": null}, "pH": {"raw_string": "", "max_value": null, "min_value": null}, "ratios": [], "atmosphere": {"raw_string": "", "atmosphere_normalized": ""}}], "phase_purity": {"impurity_phase": [], "phase_purity_details": "pure Li3Fe2(PO4)3 phase with an ordered monoclinic structure", "classification": "Pure", "characterization_methods": {"characterization_string": ["XRD", "XPS", "CV", "EIS"], "characterization_normalized": ["X-ray Diffraction (XRD)", "X-ray Photoelectron Spectroscopy (XPS)", "Cyclic Voltammetry (CV)", "Electrochemical Impedance Spectroscopy (EIS)"]}}}
{"protocol": {"doi": "10.1016/j.electacta.2016.10.044", "target": {"material_string": "Li3Fe2(PO4)3-x(VO4)x", "material_form": "powder", "material_formula": "Li3Fe2(PO4)3-x(VO4)x", "composition": [{"formula": "Li3Fe2(PO4)3-x(VO4)x", "amount": "1", "elements": {"P": "3-x", "O": "12", "V": "x", "Li": "3", "Fe": "2"}, "species": {"PO4": "3-x", "VO4": "x", "Li": "3", "Fe": "2"}}], "additives": [], "is_mixture": false, "phase": "", "oxygen_deficiency": "no", "oxidation_states": {}}, "metal_precursors": [{"material_string": "LiNO3", "material_form": "", "material_formula": "LiNO3", "composition": [{"formula": "LiNO3", "amount": "1", "elements": {"Li": "1", "N": "1", "O": "3"}, "species": {"Li": "1", "NO3": "1"}}], "additives": [], "is_mixture": false, "phase": "", "oxygen_deficiency": "no", "oxidation_states": {"Li": [1], "N": [5], "O": [-2]}}, {"material_string": "Fe(NO3)3·9H2O", "material_form": "", "material_formula": "Fe(NO3)3·9H2O", "composition": [{"formula": "Fe(NO3)3", "amount": "1", "elements": {"N": "3", "O": "9", "Fe": "1"}, "species": {"NO3": "3", "Fe": "1"}}, {"formula": "H2O", "amount": "9", "elements": {"H": "2", "O": "1"}, "species": {"H2O": "1"}}], "additives": [], "is_mixture": true, "phase": "", "oxygen_deficiency": "no", "oxidation_states": {"Fe": [3], "N": [5], "O": [-2]}}, {"material_string": "Li2CO3", "material_form": "", "material_formula": "Li2CO3", "composition": [{"formula": "Li2CO3", "amount": "1", "elements": {"Li": "2", "C": "1", "O": "3"}, "species": {"Li": "2", "CO3": "1"}}], "additives": [], "is_mixture": false, "phase": "", "oxygen_deficiency": "no", "oxidation_states": {"Li": [1], "C": [4], "O": [-2]}}, {"material_string": "V2O5", "material_form": "", "material_formula": "V2O5", "composition": [{"formula": "V2O5", "amount": "1", "elements": {"V": "2", "O": "5"}, "species": {"V": "2", "O": "5"}}], "additives": [], "is_mixture": false, "phase": "", "oxygen_deficiency": "no", "oxidation_states": {"V": [5], "O": [-2]}}], "reagents": [{"reagent_string": "NH4H2PO4", "reagent_role": "unspecified", "pubchem_CID": 24402, "iupac_name": "azanium dihydrogen phosphate", "reagent_formula": "H6NO4P", "smiles": "[NH4+].OP(=O)(O)[O-]"}, {"reagent_string": "DI water", "reagent_role": "solvent", "pubchem_CID": 962, "iupac_name": "oxidane", "reagent_formula": "H2O", "smiles": "O"}, {"reagent_string": "HNO3", "reagent_role": "solvent", "pubchem_CID": 944, "iupac_name": "nitric acid", "reagent_formula": "HNO3", "smiles": "[N+](=O)(O)[O-]"}, {"reagent_string": "citric acid", "reagent_role": "chelating agent", "pubchem_CID": 311, "iupac_name": "2-hydroxypropane-1,2,3-tricarboxylic acid", "reagent_formula": "C6H8O7", "smiles": "C(C(=O)O)C(CC(=O)O)(C(=O)O)O"}, {"reagent_string": "glycol", "reagent_role": "unspecified", "pubchem_CID": 174, "iupac_name": "ethane-1,2-diol", "reagent_formula": "C2H6O2", "smiles": "C(CO)O"}, {"reagent_string": "ammonia water", "reagent_role": "unspecified", "pubchem_CID": 962, "iupac_name": "oxidane", "reagent_formula": "H2O", "smiles": "O"}]}, "operations": [{"operation_type": "mixing", "operation_details": "LiNO3, Fe(NO3)3·9H2O, and NH4H2PO4 dissolved in DI water", "time": {"raw_string": "", "unit": "", "max_value": null, "min_value": null}, "temperature": {"raw_string": "", "unit": "", "max_value": null, "min_value": null}, "pH": {"raw_string": "", "max_value": null, "min_value": null}, "ratios": [], "atmosphere": {"raw_string": "", "atmosphere_normalized": ""}}, {"operation_type": "mixing", "operation_details": "V2O5 and Li2CO3 dissolved in 0.21 M HNO3 solution to maintain VO4 3- concentration of 0.1 M", "time": {"raw_string": "", "unit": "", "max_value": null, "min_value": null}, "temperature": {"raw_string": "", "unit": "", "max_value": null, "min_value": null}, "pH": {"raw_string": "", "max_value": null, "min_value": null}, "ratios": [], "atmosphere": {"raw_string": "", "atmosphere_normalized": ""}}, {"operation_type": "mixing", "operation_details": "two solutions mixed, citric acid and glycol added", "time": {"raw_string": "", "unit": "", "max_value": null, "min_value": null}, "temperature": {"raw_string": "", "unit": "", "max_value": null, "min_value": null}, "pH": {"raw_string": "", "max_value": null, "min_value": null}, "ratios": [{"type": "molar ratio", "description": "citric acid to metal ions", "value": "1:1"}], "atmosphere": {"raw_string": "", "atmosphere_normalized": ""}}, {"operation_type": "mixing", "operation_details": "ammonia water (30%) added to adjust pH to 7.5", "time": {"raw_string": "", "unit": "", "max_value": null, "min_value": null}, "temperature": {"raw_string": "", "unit": "", "max_value": null, "min_value": null}, "pH": {"raw_string": "7.5", "max_value": 7.5, "min_value": 7.5}, "ratios": [], "atmosphere": {"raw_string": "", "atmosphere_normalized": ""}}, {"operation_type": "heating", "operation_details": "heated at 80 °C to evaporate excess water and form a gel", "time": {"raw_string": "", "unit": "", "max_value": null, "min_value": null}, "temperature": {"raw_string": "80 °C", "unit": "°C", "max_value": 80.0, "min_value": 80.0}, "pH": {"raw_string": "", "max_value": null, "min_value": null}, "ratios": [], "atmosphere": {"raw_string": "", "atmosphere_normalized": ""}}, {"operation_type": "mixing", "operation_details": "gel aged for 48 h", "time": {"raw_string": "48 h", "unit": "h", "max_value": 48.0, "min_value": 48.0}, "temperature": {"raw_string": "", "unit": "", "max_value": null, "min_value": null}, "pH": {"raw_string": "", "max_value": null, "min_value": null}, "ratios": [], "atmosphere": {"raw_string": "", "atmosphere_normalized": ""}}, {"operation_type": "heating", "operation_details": "calcined to obtain final products", "time": {"raw_string": "", "unit": "", "max_value": null, "min_value": null}, "temperature": {"raw_string": "", "unit": "", "max_value": null, "min_value": null}, "pH": {"raw_string": "", "max_value": null, "min_value": null}, "ratios": [], "atmosphere": {"raw_string": "", "atmosphere_normalized": ""}}], "phase_purity": {"impurity_phase": [], "phase_purity_details": "pure Li3Fe2(PO4)3 phase with an ordered monoclinic structure for x ≤ 0.45", "classification": "Pure", "characterization_methods": {"characterization_string": ["XRD", "XPS", "CV", "EIS"], "characterization_normalized": ["X-ray Diffraction (XRD)", "X-ray Photoelectron Spectroscopy (XPS)", "Cyclic Voltammetry (CV)", "Electrochemical Impedance Spectroscopy (EIS)"]}}}
{"protocol": {"doi": "10.1016/j.electacta.2016.10.044", "target": {"material_string": "Li3Fe2(PO4)2.4(VO4)0.6", "material_form": "powder", "material_formula": "Li3Fe2(PO4)2.4(VO4)0.6", "composition": [{"formula": "Li3Fe2(PO4)2.4(VO4)0.6", "amount": "1", "elements": {"P": "2.4", "O": "12", "V": "0.6", "Li": "3", "Fe": "2"}, "species": {"PO4": "2.4", "VO4": "0.6", "Li": "3", "Fe": "2"}}], "additives": [], "is_mixture": false, "phase": "", "oxygen_deficiency": "no", "oxidation_states": {}}, "metal_precursors": [{"material_string": "LiNO3", "material_form": "", "material_formula": "LiNO3", "composition": [{"formula": "LiNO3", "amount": "1", "elements": {"Li": "1", "N": "1", "O": "3"}, "species": {"Li": "1", "NO3": "1"}}], "additives": [], "is_mixture": false, "phase": "", "oxygen_deficiency": "no", "oxidation_states": {"Li": [1], "N": [5], "O": [-2]}}, {"material_string": "Fe(NO3)3·9H2O", "material_form": "", "material_formula": "Fe(NO3)3·9H2O", "composition": [{"formula": "Fe(NO3)3", "amount": "1", "elements": {"N": "3", "O": "9", "Fe": "1"}, "species": {"NO3": "3", "Fe": "1"}}, {"formula": "H2O", "amount": "9", "elements": {"H": "2", "O": "1"}, "species": {"H2O": "1"}}], "additives": [], "is_mixture": true, "phase": "", "oxygen_deficiency": "no", "oxidation_states": {"Fe": [3], "N": [5], "O": [-2]}}, {"material_string": "Li2CO3", "material_form": "", "material_formula": "Li2CO3", "composition": [{"formula": "Li2CO3", "amount": "1", "elements": {"Li": "2", "C": "1", "O": "3"}, "species": {"Li": "2", "CO3": "1"}}], "additives": [], "is_mixture": false, "phase": "", "oxygen_deficiency": "no", "oxidation_states": {"Li": [1], "C": [4], "O": [-2]}}, {"material_string": "V2O5", "material_form": "", "material_formula": "V2O5", "composition": [{"formula": "V2O5", "amount": "1", "elements": {"V": "2", "O": "5"}, "species": {"V": "2", "O": "5"}}], "additives": [], "is_mixture": false, "phase": "", "oxygen_deficiency": "no", "oxidation_states": {"V": [5], "O": [-2]}}], "reagents": [{"reagent_string": "NH4H2PO4", "reagent_role": "unspecified", "pubchem_CID": 24402, "iupac_name": "azanium dihydrogen phosphate", "reagent_formula": "H6NO4P", "smiles": "[NH4+].OP(=O)(O)[O-]"}, {"reagent_string": "DI water", "reagent_role": "solvent", "pubchem_CID": 962, "iupac_name": "oxidane", "reagent_formula": "H2O", "smiles": "O"}, {"reagent_string": "HNO3", "reagent_role": "solvent", "pubchem_CID": 944, "iupac_name": "nitric acid", "reagent_formula": "HNO3", "smiles": "[N+](=O)(O)[O-]"}, {"reagent_string": "citric acid", "reagent_role": "chelating agent", "pubchem_CID": 311, "iupac_name": "2-hydroxypropane-1,2,3-tricarboxylic acid", "reagent_formula": "C6H8O7", "smiles": "C(C(=O)O)C(CC(=O)O)(C(=O)O)O"}, {"reagent_string": "glycol", "reagent_role": "unspecified", "pubchem_CID": 174, "iupac_name": "ethane-1,2-diol", "reagent_formula": "C2H6O2", "smiles": "C(CO)O"}, {"reagent_string": "ammonia water", "reagent_role": "unspecified", "pubchem_CID": 962, "iupac_name": "oxidane", "reagent_formula": "H2O", "smiles": "O"}]}, "operations": [{"operation_type": "mixing", "operation_details": "LiNO3, Fe(NO3)3·9H2O, and NH4H2PO4 dissolved in DI water", "time": {"raw_string": "", "unit": "", "max_value": null, "min_value": null}, "temperature": {"raw_string": "", "unit": "", "max_value": null, "min_value": null}, "pH": {"raw_string": "", "max_value": null, "min_value": null}, "ratios": [], "atmosphere": {"raw_string": "", "atmosphere_normalized": ""}}, {"operation_type": "mixing", "operation_details": "V2O5 and Li2CO3 dissolved in 0.21 M HNO3 solution", "time": {"raw_string": "", "unit": "", "max_value": null, "min_value": null}, "temperature": {"raw_string": "", "unit": "", "max_value": null, "min_value": null}, "pH": {"raw_string": "", "max_value": null, "min_value": null}, "ratios": [], "atmosphere": {"raw_string": "", "atmosphere_normalized": ""}}, {"operation_type": "mixing", "operation_details": "two solutions mixed, citric acid and glycol added", "time": {"raw_string": "", "unit": "", "max_value": null, "min_value": null}, "temperature": {"raw_string": "", "unit": "", "max_value": null, "min_value": null}, "pH": {"raw_string": "", "max_value": null, "min_value": null}, "ratios": [{"type": "molar ratio", "description": "citric acid to metal ions", "value": "1:1"}], "atmosphere": {"raw_string": "", "atmosphere_normalized": ""}}, {"operation_type": "mixing", "operation_details": "ammonia water (30%) added to adjust pH to 7.5", "time": {"raw_string": "", "unit": "", "max_value": null, "min_value": null}, "temperature": {"raw_string": "", "unit": "", "max_value": null, "min_value": null}, "pH": {"raw_string": "7.5", "max_value": 7.5, "min_value": 7.5}, "ratios": [], "atmosphere": {"raw_string": "", "atmosphere_normalized": ""}}, {"operation_type": "heating", "operation_details": "heated at 80 °C to evaporate excess water and form a gel", "time": {"raw_string": "", "unit": "", "max_value": null, "min_value": null}, "temperature": {"raw_string": "80 °C", "unit": "°C", "max_value": 80.0, "min_value": 80.0}, "pH": {"raw_string": "", "max_value": null, "min_value": null}, "ratios": [], "atmosphere": {"raw_string": "", "atmosphere_normalized": ""}}, {"operation_type": "mixing", "operation_details": "gel aged for 48 h", "time": {"raw_string": "48 h", "unit": "h", "max_value": 48.0, "min_value": 48.0}, "temperature": {"raw_string": "", "unit": "", "max_value": null, "min_value": null}, "pH": {"raw_string": "", "max_value": null, "min_value": null}, "ratios": [], "atmosphere": {"raw_string": "", "atmosphere_normalized": ""}}, {"operation_type": "heating", "operation_details": "calcined to obtain final products", "time": {"raw_string": "", "unit": "", "max_value": null, "min_value": null}, "temperature": {"raw_string": "", "unit": "", "max_value": null, "min_value": null}, "pH": {"raw_string": "", "max_value": null, "min_value": null}, "ratios": [], "atmosphere": {"raw_string": "", "atmosphere_normalized": ""}}], "phase_purity": {"impurity_phase": [{"material_string": "Li3(V6O16)", "material_form": "", "material_formula": "Li3(V6O16)", "composition": [{"formula": "Li3(V6O16)", "amount": "1", "elements": {"V": "6", "O": "16", "Li": "3"}, "species": {"V": "6", "O": "16", "Li": "3"}}], "additives": [], "is_mixture": false, "phase": "", "oxygen_deficiency": "no", "oxidation_states": {"Li": [1], "V": [4, 5], "O": [-2]}}, {"material_string": "Fe2O3", "material_form": "", "material_formula": "Fe2O3", "composition": [{"formula": "Fe2O3", "amount": "1", "elements": {"Fe": "2", "O": "3"}, "species": {"Fe": "2", "O": "3"}}], "additives": [], "is_mixture": false, "phase": "", "oxygen_deficiency": "no", "oxidation_states": {"Fe": [3], "O": [-2]}}], "phase_purity_details": "further introduction of VO4 3- (x=0.6) results in precipitation of other phases like Li3(V6O16) and Fe2O3", "classification": "Impure", "characterization_methods": {"characterization_string": ["XRD", "XPS", "CV", "EIS"], "characterization_normalized": ["X-ray Diffraction (XRD)", "X-ray Photoelectron Spectroscopy (XPS)", "Cyclic Voltammetry (CV)", "Electrochemical Impedance Spectroscopy (EIS)"]}}}
