Repository: hackingmaterials/sol-gel-data

# scripts/

Regenerates every numbered table and figure in the manuscript and the Supplementary
Information.

## Contents

- `figures_tables.ipynb` — one section per manuscript item. Table 2, Figure 2 and Figure 3
  are built from `sol_gel_dataset.jsonl`; Tables 3–5, Tables S2–S6 and Figures S1–S4 from
  the validation labels below.
- `validation/` — the human and LLM annotations for the 200-paper validation set:
  paper-level classification labels (`classification_human.jsonl`,
  `classification_LLM.jsonl`), the 286 records extracted by Gemini 3.0 Flash
  (`validation_LLM.jsonl`) and the 279 ground-truth records they are matched against

File: scripts/validation/validation_human.jsonl (part 32 of 33)
{"protocol": {"doi": "10.1016/j.materresbull.2013.05.012", "target": {"material_string": "Li(Mn1/3Ni1/3Co1/3)O2", "material_form": "powder", "material_formula": "Li(Mn1/3Ni1/3Co1/3)O2", "composition": [{"formula": "Li(Mn1/3Ni1/3Co1/3)O2", "amount": "1", "elements": {"Mn": "0.333", "Ni": "0.333", "Co": "0.333", "Li": "1", "O": "2"}, "species": {"Mn": "0.333", "Ni": "0.333", "Co": "0.333", "Li": "1", "O": "2"}}], "additives": [], "is_mixture": false, "phase": "", "oxygen_deficiency": "no", "oxidation_states": {}}, "metal_precursors": [{"material_string": "LiOH·H2O", "material_form": "", "material_formula": "LiOH·H2O", "composition": [{"formula": "LiOH", "amount": "1", "elements": {"Li": "1", "O": "1", "H": "1"}, "species": {"Li": "1", "OH": "1"}}, {"formula": "H2O", "amount": "1", "elements": {"H": "2", "O": "1"}, "species": {"H2O": "1"}}], "additives": [], "is_mixture": true, "phase": "", "oxygen_deficiency": "no", "oxidation_states": {"Li": [1], "O": [-2], "H": [1]}}, {"material_string": "Mn(CH3COO)2·4H2O", "material_form": "", "material_formula": "Mn(CH3COO)2·4H2O", "composition": [{"formula": "Mn(CH3COO)2", "amount": "1", "elements": {"C": "4", "H": "6", "O": "4", "Mn": "1"}, "species": {"CH3COO": "2", "Mn": "1"}}, {"formula": "H2O", "amount": "4", "elements": {"H": "2", "O": "1"}, "species": {"H2O": "1"}}], "additives": [], "is_mixture": true, "phase": "", "oxygen_deficiency": "no", "oxidation_states": {"Mn": [2], "C": [0], "H": [1], "O": [-2]}}, {"material_string": "Ni(CH3COO)2·4H2O", "material_form": "", "material_formula": "Ni(CH3COO)2·4H2O", "composition": [{"formula": "Ni(CH3COO)2", "amount": "1", "elements": {"C": "4", "H": "6", "O": "4", "Ni": "1"}, "species": {"CH3COO": "2", "Ni": "1"}}, {"formula": "H2O", "amount": "4", "elements": {"H": "2", "O": "1"}, "species": {"H2O": "1"}}], "additives": [], "is_mixture": true, "phase": "", "oxygen_deficiency": "no", "oxidation_states": {"Ni": [2], "C": [0], "H": [1], "O": [-2]}}, {"material_string": "Co(CH3COO)2·4H2O", "material_form": "", "material_formula": "Co(CH3COO)2·4H2O", "composition": [{"formula": "Co(CH3COO)2", "amount": "1", "elements": {"C": "4", "H": "6", "O": "4", "Co": "1"}, "species": {"CH3COO": "2", "Co": "1"}}, {"formula": "H2O", "amount": "4", "elements": {"H": "2", "O": "1"}, "species": {"H2O": "1"}}], "additives": [], "is_mixture": true, "phase": "", "oxygen_deficiency": "no", "oxidation_states": {"Co": [2], "C": [0], "H": [1], "O": [-2]}}], "reagents": [{"reagent_string": "alcoholic media", "reagent_role": "", "pubchem_CID": null, "iupac_name": "", "reagent_formula": "", "smiles": ""}]}, "operations": [{"operation_type": "", "operation_details": "mix the components stoichiometrically in alcohol with vigorous stirring", "time": {"raw_string": "", "unit": "", "max_value": null, "min_value": null}, "temperature": {"raw_string": "", "unit": "", "max_value": null, "min_value": null}, "pH": {"raw_string": "", "max_value": null, "min_value": null}, "ratios": [], "atmosphere": {"raw_string": "", "atmosphere_normalized": ""}}, {"operation_type": "", "operation_details": "heat in alumina crucibles to obtain precursors", "time": {"raw_string": "", "unit": "", "max_value": null, "min_value": null}, "temperature": {"raw_string": "400 °C", "unit": "°C", "max_value": 400.0, "min_value": 400.0}, "pH": {"raw_string": "", "max_value": null, "min_value": null}, "ratios": [], "atmosphere": {"raw_string": "", "atmosphere_normalized": ""}}, {"operation_type": "", "operation_details": "grind the precursors thoroughly", "time": {"raw_string": "", "unit": "", "max_value": null, "min_value": null}, "temperature": {"raw_string": "", "unit": "", "max_value": null, "min_value": null}, "pH": {"raw_string": "", "max_value": null, "min_value": null}, "ratios": [], "atmosphere": {"raw_string": "", "atmosphere_normalized": ""}}, {"operation_type": "", "operation_details": "press into pellets in a hydraulic press", "time": {"raw_string": "", "unit": "", "max_value": null, "min_value": null}, "temperature": {"raw_string": "", "unit": "", "max_value": null, "min_value": null}, "pH": {"raw_string": "", "max_value": null, "min_value": null}, "ratios": [], "atmosphere": {"raw_string": "", "atmosphere_normalized": ""}}, {"operation_type": "", "operation_details": "calcine the pellets in air", "time": {"raw_string": "24 h", "unit": "h", "max_value": 24.0, "min_value": 24.0}, "temperature": {"raw_string": "1000 °C", "unit": "°C", "max_value": 1000.0, "min_value": 1000.0}, "pH": {"raw_string": "", "max_value": null, "min_value": null}, "ratios": [], "atmosphere": {"raw_string": "air", "atmosphere_normalized": "Air"}}], "phase_purity": {"impurity_phase": [], "phase_purity_details": "", "classification": "Pure", "characterization_methods": {"characterization_string": [], "characterization_normalized": []}}}
{"protocol": {"doi": "10.1016/j.materresbull.2013.05.012", "target": {"material_string": "Li(Mn1/3Ni1/3Co1/3)O2", "material_form": "powder", "material_formula": "Li(Mn1/3Ni1/3Co1/3)O2", "composition": [{"formula": "Li(Mn1/3Ni1/3Co1/3)O2", "amount": "1", "elements": {"Mn": "0.333", "Ni": "0.333", "Co": "0.333", "Li": "1", "O": "2"}, "species": {"Mn": "0.333", "Ni": "0.333", "Co": "0.333", "Li": "1", "O": "2"}}], "additives": [], "is_mixture": false, "phase": "", "oxygen_deficiency": "no", "oxidation_states": {}}, "metal_precursors": [{"material_string": "LiOH·H2O", "material_form": "", "material_formula": "LiOH·H2O", "composition": [{"formula": "LiOH", "amount": "1", "elements": {"Li": "1", "O": "1", "H": "1"}, "species": {"Li": "1", "OH": "1"}}, {"formula": "H2O", "amount": "1", "elements": {"H": "2", "O": "1"}, "species": {"H2O": "1"}}], "additives": [], "is_mixture": true, "phase": "", "oxygen_deficiency": "no", "oxidation_states": {"Li": [1], "O": [-2], "H": [1]}}, {"material_string": "Mn(CH3COO)2·4H2O", "material_form": "", "material_formula": "Mn(CH3COO)2·4H2O", "composition": [{"formula": "Mn(CH3COO)2", "amount": "1", "elements": {"C": "4", "H": "6", "O": "4", "Mn": "1"}, "species": {"CH3COO": "2", "Mn": "1"}}, {"formula": "H2O", "amount": "4", "elements": {"H": "2", "O": "1"}, "species": {"H2O": "1"}}], "additives": [], "is_mixture": true, "phase": "", "oxygen_deficiency": "no", "oxidation_states": {"Mn": [2], "C": [0], "H": [1], "O": [-2]}}, {"material_string": "Ni(CH3COO)2·4H2O", "material_form": "", "material_formula": "Ni(CH3COO)2·4H2O", "composition": [{"formula": "Ni(CH3COO)2", "amount": "1", "elements": {"C": "4", "H": "6", "O": "4", "Ni": "1"}, "species": {"CH3COO": "2", "Ni": "1"}}, {"formula": "H2O", "amount": "4", "elements": {"H": "2", "O": "1"}, "species": {"H2O": "1"}}], "additives": [], "is_mixture": true, "phase": "", "oxygen_deficiency": "no", "oxidation_states": {"Ni": [2], "C": [0], "H": [1], "O": [-2]}}, {"material_string": "Co(CH3COO)2·4H2O", "material_form": "", "material_formula": "Co(CH3COO)2·4H2O", "composition": [{"formula": "Co(CH3COO)2", "amount": "1", "elements": {"C": "4", "H": "6", "O": "4", "Co": "1"}, "species": {"CH3COO": "2", "Co": "1"}}, {"formula": "H2O", "amount": "4", "elements": {"H": "2", "O": "1"}, "species": {"H2O": "1"}}], "additives": [], "is_mixture": true, "phase": "", "oxygen_deficiency": "no", "oxidation_states": {"Co": [2], "C": [0], "H": [1], "O": [-2]}}], "reagents": [{"reagent_string": "alcoholic media", "reagent_role": "", "pubchem_CID": null, "iupac_name": "", "reagent_formula": "", "smiles": ""}]}, "operations": [{"operation_type": "", "operation_details": "mix stoichiometric quantities in alcoholic medium with rigorous stirring", "time": {"raw_string": "", "unit": "", "max_value": null, "min_value": null}, "temperature": {"raw_string": "", "unit": "", "max_value": null, "min_value": null}, "pH": {"raw_string": "", "max_value": null, "min_value": null}, "ratios": [], "atmosphere": {"raw_string": "", "atmosphere_normalized": ""}}, {"operation_type": "", "operation_details": "heat in alumina crucibles to produce the precursors", "time": {"raw_string": "", "unit": "", "max_value": null, "min_value": null}, "temperature": {"raw_string": "400 °C", "unit": "°C", "max_value": 400.0, "min_value": 400.0}, "pH": {"raw_string": "", "max_value": null, "min_value": null}, "ratios": [], "atmosphere": {"raw_string": "", "atmosphere_normalized": ""}}, {"operation_type": "", "operation_details": "grind the precursors well", "time": {"raw_string": "", "unit": "", "max_value": null, "min_value": null}, "temperature": {"raw_string": "", "unit": "", "max_value": null, "min_value": null}, "pH": {"raw_string": "", "max_value": null, "min_value": null}, "ratios": [], "atmosphere": {"raw_string": "", "atmosphere_normalized": ""}}, {"operation_type": "", "operation_details": "press into pellets with a hydraulic press", "time": {"raw_string": "", "unit": "", "max_value": null, "min_value": null}, "temperature": {"raw_string": "", "unit": "", "max_value": null, "min_value": null}, "pH": {"raw_string": "", "max_value": null, "min_value": null}, "ratios": [], "atmosphere": {"raw_string": "", "atmosphere_normalized": ""}}, {"operation_type": "", "operation_details": "calcine the pressed pellets in air", "time": {"raw_string": "24 h", "unit": "h", "max_value": 24.0, "min_value": 24.0}, "temperature": {"raw_string": "800 °C", "unit": "°C", "max_value": 800.0, "min_value": 800.0}, "pH": {"raw_string": "", "max_value": null, "min_value": null}, "ratios": [], "atmosphere": {"raw_string": "air", "atmosphere_normalized": "Air"}}, {"operation_type": "", "operation_details": "heat-treat the calcined sample", "time": {"raw_string": "4 h", "unit": "h", "max_value": 4.0, "min_value": 4.0}, "temperature": {"raw_string": "1100 °C", "unit": "°C", "max_value": 1100.0, "min_value": 1100.0}, "pH": {"raw_string": "", "max_value": null, "min_value": null}, "ratios": [], "atmosphere": {"raw_string": "", "atmosphere_normalized": ""}}], "phase_purity": {"impurity_phase": [], "phase_purity_details": "", "classification": "Pure", "characterization_methods": {"characterization_string": [], "characterization_normalized": []}}}
{"protocol": {"doi": "10.1016/j.ceramint.2020.06.027", "target": {"material_string": "CaTiO3", "material_form": "thin film", "material_formula": "CaTiO3", "composition": [{"formula": "CaTiO3", "amount": "1", "elements": {"Ca": "1", "Ti": "1", "O": "3"}, "species": {"Ca": "1", "TiO3": "1"}}], "additives": [], "is_mixture": false, "phase": "", "oxygen_deficiency": "no", "oxidation_states": {"Ca": [2], "Ti": [4], "O": [-2]}}, "metal_precursors": [{"material_string": "CaCO3", "material_form": "", "material_formula": "CaCO3", "composition": [{"formula": "CaCO3", "amount": "1", "elements": {"Ca": "1", "C": "1", "O": "3"}, "species": {"Ca": "1", "CO3": "1"}}], "additives": [], "is_mixture": false, "phase": "", "oxygen_deficiency": "no", "oxidation_states": {"Ca": [2], "C": [4], "O": [-2]}}, {"material_string": "tetrabutyl titanate", "material_form": "", "material_formula": "", "composition": [], "additives": [], "is_mixture": false, "phase": "", "oxygen_deficiency": "no", "oxidation_states": {}}], "reagents": [{"reagent_string": "citric acid", "reagent_role": "", "pubchem_CID": 311, "iupac_name": "2-hydroxypropane-1,2,3-tricarboxylic acid", "reagent_formula": "C6H8O7", "smiles": "C(C(=O)O)C(CC(=O)O)(C(=O)O)O"}]}, "operations": [{"operation_type": "", "operation_details": "add calcium carbonate to the citric acid solution and stir", "time": {"raw_string": "", "unit": "", "max_value": null, "min_value": null}, "temperature": {"raw_string": "40 °C", "unit": "°C", "max_value": 40.0, "min_value": 40.0}, "pH": {"raw_string": "", "max_value": null, "min_value": null}, "ratios": [], "atmosphere": {"raw_string": "", "atmosphere_normalized": ""}}, {"operation_type": "", "operation_details": "dissolve tetrabutyl titanate in citric acid", "time": {"raw_string": "", "unit": "", "max_value": null, "min_value": null}, "temperature": {"raw_string": "80 °C", "unit": "°C", "max_value": 80.0, "min_value": 80.0}, "pH": {"raw_string": "", "max_value": null, "min_value": null}, "ratios": [], "atmosphere": {"raw_string": "", "atmosphere_normalized": ""}}, {"operation_type": "", "operation_details": "mix the calcium citrate and titanate citrate solutions and adjust the concentration", "time": {"raw_string": "", "unit": "", "max_value": null, "min_value": null}, "temperature": {"raw_string": "", "unit": "", "max_value": null, "min_value": null}, "pH": {"raw_string": "", "max_value": null, "min_value": null}, "ratios": [{"type": "molar ratio", "description": "Ca:Ti", "value": "1:1"}], "atmosphere": {"raw_string": "", "atmosphere_normalized": ""}}, {"operation_type": "", "operation_details": "spin-coat onto Pt/Ti/SiO2/Si substrates", "time": {"raw_string": "30 s", "unit": "s", "max_value": 30.0, "min_value": 30.0}, "temperature": {"raw_string": "", "unit": "", "max_value": null, "min_value": null}, "pH": {"raw_string": "", "max_value": null, "min_value": null}, "ratios": [], "atmosphere": {"raw_string": "", "atmosphere_normalized": ""}}, {"operation_type": "", "operation_details": "heat briefly on a hotplate", "time": {"raw_string": "3 min", "unit": "min", "max_value": 3.0, "min_value": 3.0}, "temperature": {"raw_string": "120 °C", "unit": "°C", "max_value": 120.0, "min_value": 120.0}, "pH": {"raw_string": "", "max_value": null, "min_value": null}, "ratios": [], "atmosphere": {"raw_string": "air", "atmosphere_normalized": "Air"}}, {"operation_type": "", "operation_details": "heat in the furnace briefly after each spin-coating round", "time": {"raw_string": "3 min", "unit": "min", "max_value": 3.0, "min_value": 3.0}, "temperature": {"raw_string": "700 °C", "unit": "°C", "max_value": 700.0, "min_value": 700.0}, "pH": {"raw_string": "", "max_value": null, "min_value": null}, "ratios": [], "atmosphere": {"raw_string": "air", "atmosphere_normalized": "Air"}}, {"operation_type": "", "operation_details": "calcine the coated film", "time": {"raw_string": "1 h", "unit": "h", "max_value": 1.0, "min_value": 1.0}, "temperature": {"raw_string": "700 °C", "unit": "°C", "max_value": 700.0, "min_value": 700.0}, "pH": {"raw_string": "", "max_value": null, "min_value": null}, "ratios": [], "atmosphere": {"raw_string": "air", "atmosphere_normalized": "Air"}}], "phase_purity": {"impurity_phase": [], "phase_purity_details": "", "classification": "Pure", "characterization_methods": {"characterization_string": [], "characterization_normalized": []}}}
{"protocol": {"doi": "10.1016/j.jallcom.2021.159984", "target": {"material_string": "LaCu3Mn3.5Ti0.5O12", "material_form": "powder", "material_formula": "LaCu3Mn3.5Ti0.5O12", "composition": [{"formula": "LaCu3Mn3.5Ti0.5O12", "amount": "1", "elements": {"La": "1", "Cu": "3", "Mn": "3.5", "Ti": "0.5", "O": "12"}, "species": {"La": "1", "Cu": "3", "Mn": "3.5", "Ti": "0.5", "O": "12"}}], "additives": [], "is_mixture": false, "phase": "", "oxygen_deficiency": "no", "oxidation_states": {}}, "metal_precursors": [{"material_string": "La(NO3)3·6H2O", "material_form": "", "material_formula": "La(NO3)3·6H2O", "composition": [{"formula": "La(NO3)3", "amount": "1", "elements": {"N": "3", "O": "9", "La": "1"}, "species": {"NO3": "3", "La": "1"}}, {"formula": "H2O", "amount": "6", "elements": {"H": "2", "O": "1"}, "species": {"H2O": "1"}}], "additives": [], "is_mixture": true, "phase": "", "oxygen_deficiency": "no", "oxidation_states": {"La": [3], "N": [5], "O": [-2]}}, {"material_string": "Cu(NO3)2", "material_form": "", "material_formula": "Cu(NO3)2", "composition": [{"formula": "Cu(NO3)2", "amount": "1", "elements": {"N": "2", "O": "6", "Cu": "1"}, "species": {"NO3": "2", "Cu": "1"}}], "additives": [], "is_mixture": false, "phase": "", "oxygen_deficiency": "no", "oxidation_states": {"Cu": [2], "N": [5], "O": [-2]}}, {"material_string": "Mn(CH3COO)2·4H2O", "material_form": "", "material_formula": "Mn(CH3COO)2·4H2O", "composition": [{"formula": "Mn(CH3COO)2", "amount": "1", "elements": {"C": "4", "H": "6", "O": "4", "Mn": "1"}, "species": {"CH3COO": "2", "Mn": "1"}}, {"formula": "H2O", "amount": "4", "elements": {"H": "2", "O": "1"}, "species": {"H2O": "1"}}], "additives": [], "is_mixture": true, "phase": "", "oxygen_deficiency": "no", "oxidation_states": {"Mn": [2], "C": [0], "H": [1], "O": [-2]}}, {"material_string": "Ti[OCH(CH3)2]4", "material_form": "", "material_formula": "", "composition": [], "additives": [], "is_mixture": false, "phase": "", "oxygen_deficiency": "no", "oxidation_states": {}}], "reagents": [{"reagent_string": "distilled water", "reagent_role": "", "pubchem_CID": 962, "iupac_name": "oxidane", "reagent_formula": "H2O", "smiles": "O"}, {"reagent_string": "nitric acid", "reagent_role": "", "pubchem_CID": 944, "iupac_name": "nitric acid", "reagent_formula": "HNO3", "smiles": "[N+](=O)(O)[O-]"}, {"reagent_string": "acetylacetone", "reagent_role": "", "pubchem_CID": 31261, "iupac_name": "pentane-2,4-dione", "reagent_formula": "C5H8O2", "smiles": "CC(=O)CC(=O)C"}, {"reagent_string": "citric acid", "reagent_role": "", "pubchem_CID": 311, "iupac_name": "2-hydroxypropane-1,2,3-tricarboxylic acid", "reagent_formula": "C6H8O7", "smiles": "C(C(=O)O)C(CC(=O)O)(C(=O)O)O"}, {"reagent_string": "ethylene glycol", "reagent_role": "", "pubchem_CID": 174, "iupac_name": "ethane-1,2-diol", "reagent_formula": "C2H6O2", "smiles": "C(CO)O"}]}, "operations": [{"operation_type": "", "operation_details": "dissolve stoichiometric metal salts in distilled water with concentrated nitric acid", "time": {"raw_string": "", "unit": "", "max_value": null, "min_value": null}, "temperature": {"raw_string": "", "unit": "", "max_value": null, "min_value": null}, "pH": {"raw_string": "", "max_value": null, "min_value": null}, "ratios": [], "atmosphere": {"raw_string": "", "atmosphere_normalized": ""}}, {"operation_type": "", "operation_details": "dissolve Ti-isopropoxide in acetylacetone to a water-soluble complex before adding to the mother solution", "time": {"raw_string": "", "unit": "", "max_value": null, "min_value": null}, "temperature": {"raw_string": "", "unit": "", "max_value": null, "min_value": null}, "pH": {"raw_string": "", "max_value": null, "min_value": null}, "ratios": [], "atmosphere": {"raw_string": "", "atmosphere_normalized": ""}}, {"operation_type": "", "operation_details": "add citric acid in large excess over the metal ions and stir", "time": {"raw_string": "1 h", "unit": "h", "max_value": 1.0, "min_value": 1.0}, "temperature": {"raw_string": "", "unit": "", "max_value": null, "min_value": null}, "pH": {"raw_string": "", "max_value": null, "min_value": null}, "ratios": [{"type": "mole ratio", "description": "citric acid to metal ions", "value": "4:1"}], "atmosphere": {"raw_string": "", "atmosphere_normalized": ""}}, {"operation_type": "", "operation_details": "add ethylene glycol and hold the pH acidic", "time": {"raw_string": "", "unit": "", "max_value": null, "min_value": null}, "temperature": {"raw_string": "", "unit": "", "max_value": null, "min_value": null}, "pH": {"raw_string": "2", "max_value": 2.0, "min_value": 2.0}, "ratios": [], "atmosphere": {"raw_string": "", "atmosphere_normalized": ""}}, {"operation_type": "", "operation_details": "heat until a brown resin forms", "time": {"raw_string": "", "unit": "", "max_value": null, "min_value": null}, "temperature": {"raw_string": "200 °C", "unit": "°C", "max_value": 200.0, "min_value": 200.0}, "pH": {"raw_string": "", "max_value": null, "min_value": null}, "ratios": [], "atmosphere": {"raw_string": "", "atmosphere_normalized": ""}}, {"operation_type": "", "operation_details": "decompose the organics to give the precursor powder", "time": {"raw_string": "", "unit": "", "max_value": null, "min_value": null}, "temperature": {"raw_string": "350 °C", "unit": "°C", "max_value": 350.0, "min_value": 350.0}, "pH": {"raw_string": "", "max_value": null, "min_value": null}, "ratios": [], "atmosphere": {"raw_string": "", "atmosphere_normalized": ""}}, {"operation_type": "", "operation_details": "heat-treat the precursor powder in air", "time": {"raw_string": "48 h", "unit": "h", "max_value": 48.0, "min_value": 48.0}, "temperature": {"raw_string": "800 °C", "unit": "°C", "max_value": 800.0, "min_value": 800.0}, "pH": {"raw_string": "", "max_value": null, "min_value": null}, "ratios": [], "atmosphere": {"raw_string": "air", "atmosphere_normalized": "Air"}}, {"operation_type": "", "operation_details": "grind between heat treatments", "time": {"raw_string": "", "unit": "", "max_value": null, "min_value": null}, "temperature": {"raw_string": "", "unit": "", "max_value": null, "min_value": null}, "pH": {"raw_string": "", "max_value": null, "min_value": null}, "ratios": [], "atmosphere": {"raw_string": "", "atmosphere_normalized": ""}}, {"operation_type": "", "operation_details": "treat at higher temperature", "time": {"raw_string": "48 h", "unit": "h", "max_value": 48.0, "min_value": 48.0}, "temperature": {"raw_string": "900 °C", "unit": "°C", "max_value": 900.0, "min_value": 900.0}, "pH": {"raw_string": "", "max_value": null, "min_value": null}, "ratios": [], "atmosphere": {"raw_string": "air", "atmosphere_normalized": "Air"}}], "phase_purity": {"impurity_phase": [{"material_string": "CuO", "material_form": "", "material_formula": "CuO", "composition": [{"formula": "CuO", "amount": "1", "elements": {"Cu": "1", "O": "1"}, "species": {"Cu": "1", "O": "1"}}], "additives": [], "is_mixture": false, "phase": "", "oxygen_deficiency": "no", "oxidation_states": {"Cu": [2], "O": [-2]}}, {"material_string": "LaMnO3", "material_form": "", "material_formula": "LaMnO3", "composition": [{"formula": "LaMnO3", "amount": "1", "elements": {"La": "1", "Mn": "1", "O": "3"}, "species": {"La": "1", "Mn": "1", "O": "3"}}], "additives": [], "is_mixture": false, "phase": "", "oxygen_deficiency": "no", "oxidation_states": {"La": [3], "Mn": [3], "O": [-2]}}], "phase_purity_details": "", "classification": "Impure", "characterization_methods": {"characterization_string": [], "characterization_normalized": []}}}
{"protocol": {"doi": "10.1016/j.jallcom.2021.159984", "target": {"material_string": "LaCu2Mn4TiO12", "material_form": "powder", "material_formula": "LaCu2Mn4TiO12", "composition": [{"formula": "LaCu2Mn4TiO12", "amount": "1", "elements": {"La": "1", "Cu": "2", "Mn": "4", "Ti": "1", "O": "12"}, "species": {"La": "1", "Cu": "2", "Mn": "4", "TiO": "12"}}], "additives": [], "is_mixture": false, "phase": "", "oxygen_deficiency": "no", "oxidation_states": {"La": [3], "Cu": [2], "Mn": [3, 4], "Ti": [4], "O": [-2]}}, "metal_precursors": [{"material_string": "La(NO3)3·6H2O", "material_form": "", "material_formula": "La(NO3)3·6H2O", "composition": [{"formula": "La(NO3)3", "amount": "1", "elements": {"N": "3", "O": "9", "La": "1"}, "species": {"NO3": "3", "La": "1"}}, {"formula": "H2O", "amount": "6", "elements": {"H": "2", "O": "1"}, "species": {"H2O": "1"}}], "additives": [], "is_mixture": true, "phase": "", "oxygen_deficiency": "no", "oxidation_states": {"La": [3], "N": [5], "O": [-2]}}, {"material_string": "Cu(NO3)2", "material_form": "", "material_formula": "Cu(NO3)2", "composition": [{"formula": "Cu(NO3)2", "amount": "1", "elements": {"N": "2", "O": "6", "Cu": "1"}, "species": {"NO3": "2", "Cu": "1"}}], "additives": [], "is_mixture": false, "phase": "", "oxygen_deficiency": "no", "oxidation_states": {"Cu": [2], "N": [5], "O": [-2]}}, {"material_string": "Mn(CH3COO)2·4H2O", "material_form": "", "material_formula": "Mn(CH3COO)2·4H2O", "composition": [{"formula": "Mn(CH3COO)2", "amount": "1", "elements": {"C": "4", "H": "6", "O": "4", "Mn": "1"}, "species": {"CH3COO": "2", "Mn": "1"}}, {"formula": "H2O", "amount": "4", "elements": {"H": "2", "O": "1"}, "species": {"H2O": "1"}}], "additives": [], "is_mixture": true, "phase": "", "oxygen_deficiency": "no", "oxidation_states": {"Mn": [2], "C": [0], "H": [1], "O": [-2]}}, {"material_string": "Ti[OCH(CH3)2]4", "material_form": "", "material_formula": "", "composition": [], "additives": [], "is_mixture": false, "phase": "", "oxygen_deficiency": "no", "oxidation_states": {}}], "reagents": [{"reagent_string": "distilled water", "reagent_role": "", "pubchem_CID": 962, "iupac_name": "oxidane", "reagent_formula": "H2O", "smiles": "O"}, {"reagent_string": "nitric acid", "reagent_role": "", "pubchem_CID": 944, "iupac_name": "nitric acid", "reagent_formula": "HNO3", "smiles": "[N+](=O)(O)[O-]"}, {"reagent_string": "acetylacetone", "reagent_role": "", "pubchem_CID": 31261, "iupac_name": "pentane-2,4-dione", "reagent_formula": "C5H8O2", "smiles": "CC(=O)CC(=O)C"}, {"reagent_string": "citric acid", "reagent_role": "", "pubchem_CID": 311, "iupac_name": "2-hydroxypropane-1,2,3-tricarboxylic acid", "reagent_formula": "C6H8O7", "smiles": "C(C(=O)O)C(CC(=O)O)(C(=O)O)O"}, {"reagent_string": "ethylene glycol", "reagent_role": "", "pubchem_CID": 174, "iupac_name": "ethane-1,2-diol", "reagent_formula": "C2H6O2", "smiles": "C(CO)O"}]}, "operations": [{"operation_type": "", "operation_details": "dissolve the stoichiometric metal salts in distilled water with concentrated nitric acid", "time": {"raw_string": "", "unit": "", "max_value": null, "min_value": null}, "temperature": {"raw_string": "", "unit": "", "max_value": null, "min_value": null}, "pH": {"raw_string": "", "max_value": null, "min_value": null}, "ratios": [], "atmosphere": {"raw_string": "", "atmosphere_normalized": ""}}, {"operation_type": "", "operation_details": "dissolve Ti-isopropoxide in acetylacetone to form a water-soluble complex before addition", "time": {"raw_string": "", "unit": "", "max_value": null, "min_value": null}, "temperature": {"raw_string": "", "unit": "", "max_value": null, "min_value": null}, "pH": {"raw_string": "", "max_value": null, "min_value": null}, "ratios": [], "atmosphere": {"raw_string": "", "atmosphere_normalized": ""}}, {"operation_type": "", "operation_details": "add citric acid in excess of the metal ions and stir", "time": {"raw_string": "1 h", "unit": "h", "max_value": 1.0, "min_value": 1.0}, "temperature": {"raw_string": "", "unit": "", "max_value": null, "min_value": null}, "pH": {"raw_string": "", "max_value": null, "min_value": null}, "ratios": [{"type": "mole ratio", "description": "citric acid to metal ions", "value": "4:1"}], "atmosphere": {"raw_string": "", "atmosphere_normalized": ""}}, {"operation_type": "", "operation_details": "add ethylene glycol, keeping the pH low", "time": {"raw_string": "", "unit": "", "max_value": null, "min_value": null}, "temperature": {"raw_string": "", "unit": "", "max_value": null, "min_value": null}, "pH": {"raw_string": "2", "max_value": 2.0, "min_value": 2.0}, "ratios": [], "atmosphere": {"raw_string": "", "atmosphere_normalized": ""}}, {"operation_type": "", "operation_details": "heat to form a brown resin", "time": {"raw_string": "", "unit": "", "max_value": null, "min_value": null}, "temperature": {"raw_string": "200 °C", "unit": "°C", "max_value": 200.0, "min_value": 200.0}, "pH": {"raw_string": "", "max_value": null, "min_value": null}, "ratios": [], "atmosphere": {"raw_string": "", "atmosphere_normalized": ""}}, {"operation_type": "", "operation_details": "decompose the organic substances to a precursor powder", "time": {"raw_string": "", "unit": "", "max_value": null, "min_value": null}, "temperature": {"raw_string": "350 °C", "unit": "°C", "max_value": 350.0, "min_value": 350.0}, "pH": {"raw_string": "", "max_value": null, "min_value": null}, "ratios": [], "atmosphere": {"raw_string": "", "atmosphere_normalized": ""}}, {"operation_type": "", "operation_details": "heat-treat the precursor in air", "time": {"raw_string": "48 h", "unit": "h", "max_value": 48.0, "min_value": 48.0}, "temperature": {"raw_string": "800 °C", "unit": "°C", "max_value": 800.0, "min_value": 800.0}, "pH": {"raw_string": "", "max_value": null, "min_value": null}, "ratios": [], "atmosphere": {"raw_string": "air", "atmosphere_normalized": "Air"}}, {"operation_type": "", "operation_details": "grind between the two treatments", "time": {"raw_string": "", "unit": "", "max_value": null, "min_value": null}, "temperature": {"raw_string": "", "unit": "", "max_value": null, "min_value": null}, "pH": {"raw_string": "", "max_value": null, "min_value": null}, "ratios": [], "atmosphere": {"raw_string": "", "atmosphere_normalized": ""}}, {"operation_type": "", "operation_details": "treat at the higher temperature", "time": {"raw_string": "48 h", "unit": "h", "max_value": 48.0, "min_value": 48.0}, "temperature": {"raw_string": "900 °C", "unit": "°C", "max_value": 900.0, "min_value": 900.0}, "pH": {"raw_string": "", "max_value": null, "min_value": null}, "ratios": [], "atmosphere": {"raw_string": "air", "atmosphere_normalized": "Air"}}], "phase_purity": {"impurity_phase": [], "phase_purity_details": "", "classification": "Pure", "characterization_methods": {"characterization_string": [], "characterization_normalized": []}}}
{"protocol": {"doi": "10.1016/j.jallcom.2021.159984", "target": {"material_string": "LaCu3Mn3TiO12", "material_form": "powder", "material_formula": "LaCu3Mn3TiO12", "composition": [{"formula": "LaCu3Mn3TiO12", "amount": "1", "elements": {"La": "1", "Cu": "3", "Mn": "3", "Ti": "1", "O": "12"}, "species": {"La": "1", "Cu": "3", "Mn": "3", "TiO": "12"}}], "additives": [], "is_mixture": false, "phase": "", "oxygen_deficiency": "no", "oxidation_states": {"La": [3], "Cu": [2], "Mn": [3, 4], "Ti": [4], "O": [-2]}}, "metal_precursors": [{"material_string": "La(NO3)3·6H2O", "material_form": "", "material_formula": "La(NO3)3·6H2O", "composition": [{"formula": "La(NO3)3", "amount": "1", "elements": {"N": "3", "O": "9", "La": "1"}, "species": {"NO3": "3", "La": "1"}}, {"formula": "H2O", "amount": "6", "elements": {"H": "2", "O": "1"}, "species": {"H2O": "1"}}], "additives": [], "is_mixture": true, "phase": "", "oxygen_deficiency": "no", "oxidation_states": {"La": [3], "N": [5], "O": [-2]}}, {"material_string": "Cu(NO3)2", "material_form": "", "material_formula": "Cu(NO3)2", "composition": [{"formula": "Cu(NO3)2", "amount": "1", "elements": {"N": "2", "O": "6", "Cu": "1"}, "species": {"NO3": "2", "Cu": "1"}}], "additives": [], "is_mixture": false, "phase": "", "oxygen_deficiency": "no", "oxidation_states": {"Cu": [2], "N": [5], "O": [-2]}}, {"material_string": "Mn(CH3COO)2·4H2O", "material_form": "", "material_formula": "Mn(CH3COO)2·4H2O", "composition": [{"formula": "Mn(CH3COO)2", "amount": "1", "elements": {"C": "4", "H": "6", "O": "4", "Mn": "1"}, "species": {"CH3COO": "2", "Mn": "1"}}, {"formula": "H2O", "amount": "4", "elements": {"H": "2", "O": "1"}, "species": {"H2O": "1"}}], "additives": [], "is_mixture": true, "phase": "", "oxygen_deficiency": "no", "oxidation_states": {"Mn": [2], "C": [0], "H": [1], "O": [-2]}}, {"material_string": "Ti[OCH(CH3)2]4", "material_form": "", "material_formula": "", "composition": [], "additives": [], "is_mixture": false, "phase": "", "oxygen_deficiency": "no", "oxidation_states": {}}], "reagents": [{"reagent_string": "distilled water", "reagent_role": "", "pubchem_CID": 962, "iupac_name": "oxidane", "reagent_formula": "H2O", "smiles": "O"}, {"reagent_string": "nitric acid", "reagent_role": "", "pubchem_CID": 944, "iupac_name": "nitric acid", "reagent_formula": "HNO3", "smiles": "[N+](=O)(O)[O-]"}, {"reagent_string": "acetylacetone", "reagent_role": "", "pubchem_CID": 31261, "iupac_name": "pentane-2,4-dione", "reagent_formula": "C5H8O2", "smiles": "CC(=O)CC(=O)C"}, {"reagent_string": "citric acid", "reagent_role": "", "pubchem_CID": 311, "iupac_name": "2-hydroxypropane-1,2,3-tricarboxylic acid", "reagent_formula": "C6H8O7", "smiles": "C(C(=O)O)C(CC(=O)O)(C(=O)O)O"}, {"reagent_string": "ethylene glycol", "reagent_role": "", "pubchem_CID": 174, "iupac_name": "ethane-1,2-diol", "reagent_formula": "C2H6O2", "smiles": "C(CO)O"}]}, "operations": [{"operation_type": "", "operation_details": "dissolve stoichiometric metal salts in distilled water with nitric acid", "time": {"raw_string": "", "unit": "", "max_value": null, "min_value": null}, "temperature": {"raw_string": "", "unit": "", "max_value": null, "min_value": null}, "pH": {"raw_string": "", "max_value": null, "min_value": null}, "ratios": [], "atmosphere": {"raw_string": "", "atmosphere_normalized": ""}}, {"operation_type": "", "operation_details": "dissolve the Ti-isopropoxide in acetylacetone to a water-soluble complex first", "time": {"raw_string": "", "unit": "", "max_value": null, "min_value": null}, "temperature": {"raw_string": "", "unit": "", "max_value": null, "min_value": null}, "pH": {"raw_string": "", "max_value": null, "min_value": null}, "ratios": [], "atmosphere": {"raw_string": "", "atmosphere_normalized": ""}}, {"operation_type": "", "operation_details": "add citric acid in fourfold excess over the metal ions and stir", "time": {"raw_string": "1 h", "unit": "h", "max_value": 1.0, "min_value": 1.0}, "temperature": {"raw_string": "", "unit": "", "max_value": null, "min_value": null}, "pH": {"raw_string": "", "max_value": null, "min_value": null}, "ratios": [{"type": "mole ratio", "description": "citric acid to metal ions", "value": "4:1"}], "atmosphere": {"raw_string": "", "atmosphere_normalized": ""}}, {"operation_type": "", "operation_details": "add ethylene glycol and maintain an acidic pH", "time": {"raw_string": "", "unit": "", "max_value": null, "min_value": null}, "temperature": {"raw_string": "", "unit": "", "max_value": null, "min_value": null}, "pH": {"raw_string": "2", "max_value": 2.0, "min_value": 2.0}, "ratios": [], "atmosphere": {"raw_string": "", "atmosphere_normalized": ""}}, {"operation_type": "", "operation_details": "heat until a brown resin is formed", "time": {"raw_string": "", "unit": "", "max_value": null, "min_value": null}, "temperature": {"raw_string": "200 °C", "unit": "°C", "max_value": 200.0, "min_value": 200.0}, "pH": {"raw_string": "", "max_value": null, "min_value": null}, "ratios": [], "atmosphere": {"raw_string": "", "atmosphere_normalized": ""}}, {"operation_type": "", "operation_details": "decompose the organics at temperature to obtain precursor powder", "time": {"raw_string": "", "unit": "", "max_value": null, "min_value": null}, "temperature": {"raw_string": "350 °C", "unit": "°C", "max_value": 350.0, "min_value": 350.0}, "pH": {"raw_string": "", "max_value": null, "min_value": null}, "ratios": [], "atmosphere": {"raw_string": "", "atmosphere_normalized": ""}}, {"operation_type": "", "operation_details": "heat-treat the precursor powder in air", "time": {"raw_string": "48 h", "unit": "h", "max_value": 48.0, "min_value": 48.0}, "temperature": {"raw_string": "800 °C", "unit": "°C", "max_value": 800.0, "min_value": 800.0}, "pH": {"raw_string": "", "max_value": null, "min_value": null}, "ratios": [], "atmosphere": {"raw_string": "air", "atmosphere_normalized": "Air"}}, {"operation_type": "", "operation_details": "grind between the heat treatments", "time": {"raw_string": "", "unit": "", "max_value": null, "min_value": null}, "temperature": {"raw_string": "", "unit": "", "max_value": null, "min_value": null}, "pH": {"raw_string": "", "max_value": null, "min_value": null}, "ratios": [], "atmosphere": {"raw_string": "", "atmosphere_normalized": ""}}, {"operation_type": "", "operation_details": "treat at higher temperature", "time": {"raw_string": "48 h", "unit": "h", "max_value": 48.0, "min_value": 48.0}, "temperature": {"raw_string": "900 °C", "unit": "°C", "max_value": 900.0, "min_value": 900.0}, "pH": {"raw_string": "", "max_value": null, "min_value": null}, "ratios": [], "atmosphere": {"raw_string": "air", "atmosphere_normalized": "Air"}}], "phase_purity": {"impurity_phase": [{"material_string": "CuO", "material_form": "", "material_formula": "CuO", "composition": [{"formula": "CuO", "amount": "1", "elements": {"Cu": "1", "O": "1"}, "species": {"Cu": "1", "O": "1"}}], "additives": [], "is_mixture": false, "phase": "", "oxygen_deficiency": "no", "oxidation_states": {"Cu": [2], "O": [-2]}}, {"material_string": "LaMnO3", "material_form": "", "material_formula": "LaMnO3", "composition": [{"formula": "LaMnO3", "amount": "1", "elements": {"La": "1", "Mn": "1", "O": "3"}, "species": {"La": "1", "Mn": "1", "O": "3"}}], "additives": [], "is_mixture": false, "phase": "", "oxygen_deficiency": "no", "oxidation_states": {"La": [3], "Mn": [3], "O": [-2]}}], "phase_purity_details": "", "classification": "Impure", "characterization_methods": {"characterization_string": [], "characterization_normalized": []}}}
