Repository: hackingmaterials/sol-gel-data

# scripts/

Regenerates every numbered table and figure in the manuscript and the Supplementary
Information.

## Contents

- `figures_tables.ipynb` — one section per manuscript item. Table 2, Figure 2 and Figure 3
  are built from `sol_gel_dataset.jsonl`; Tables 3–5, Tables S2–S6 and Figures S1–S4 from
  the validation labels below.
- `validation/` — the human and LLM annotations for the 200-paper validation set:
  paper-level classification labels (`classification_human.jsonl`,
  `classification_LLM.jsonl`), the 286 records extracted by Gemini 3.0 Flash
  (`validation_LLM.jsonl`) and the 279 ground-truth records they are matched against

File: scripts/validation/validation_LLM.jsonl (part 33 of 37)
{"protocol": {"doi": "10.1016/S1388-2481(02)00495-2", "target": {"material_string": "CaSnO3", "material_form": "powder", "material_formula": "CaSnO3", "composition": [{"formula": "CaSnO3", "amount": "1", "elements": {"Ca": "1", "Sn": "1", "O": "3"}, "species": {"Ca": "1", "SnO3": "1"}}], "additives": [], "is_mixture": false, "phase": "", "oxygen_deficiency": "no", "oxidation_states": {"Ca": [2], "Sn": [4], "O": [-2]}}, "metal_precursors": [{"material_string": "SnCl2", "material_form": "", "material_formula": "SnCl2", "composition": [{"formula": "SnCl2", "amount": "1", "elements": {"Sn": "1", "Cl": "2"}, "species": {"Sn": "1", "Cl": "2"}}], "additives": [], "is_mixture": false, "phase": "", "oxygen_deficiency": "no", "oxidation_states": {"Sn": [2], "Cl": [-1]}}, {"material_string": "CaCO3", "material_form": "", "material_formula": "CaCO3", "composition": [{"formula": "CaCO3", "amount": "1", "elements": {"Ca": "1", "C": "1", "O": "3"}, "species": {"Ca": "1", "CO3": "1"}}], "additives": [], "is_mixture": false, "phase": "", "oxygen_deficiency": "no", "oxidation_states": {"Ca": [2], "C": [4], "O": [-2]}}], "reagents": [{"reagent_string": "ethylene glycol", "reagent_role": "solvent", "pubchem_CID": 174, "iupac_name": "ethane-1,2-diol", "reagent_formula": "C2H6O2", "smiles": "C(CO)O"}, {"reagent_string": "citric acid", "reagent_role": "chelating agent", "pubchem_CID": 311, "iupac_name": "2-hydroxypropane-1,2,3-tricarboxylic acid", "reagent_formula": "C6H8O7", "smiles": "C(C(=O)O)C(CC(=O)O)(C(=O)O)O"}]}, "operations": [{"operation_type": "mixing", "operation_details": "0.1 M of SnCl2 dissolved in 4 M of ethylene glycol at room temperature", "time": {"raw_string": "", "unit": "", "max_value": null, "min_value": null}, "temperature": {"raw_string": "room temperature", "unit": "", "max_value": null, "min_value": null}, "pH": {"raw_string": "", "max_value": null, "min_value": null}, "ratios": [], "atmosphere": {"raw_string": "", "atmosphere_normalized": ""}}, {"operation_type": "mixing", "operation_details": "1 M of citric acid added and dissolved at 50 °C", "time": {"raw_string": "", "unit": "", "max_value": null, "min_value": null}, "temperature": {"raw_string": "50 °C", "unit": "°C", "max_value": 50.0, "min_value": 50.0}, "pH": {"raw_string": "", "max_value": null, "min_value": null}, "ratios": [], "atmosphere": {"raw_string": "", "atmosphere_normalized": ""}}, {"operation_type": "mixing", "operation_details": "addition of 0.1 M of CaCO3 and stirred for 6 h at 80 °C to get clear solution", "time": {"raw_string": "6 h", "unit": "h", "max_value": 6.0, "min_value": 6.0}, "temperature": {"raw_string": "80 °C", "unit": "°C", "max_value": 80.0, "min_value": 80.0}, "pH": {"raw_string": "", "max_value": null, "min_value": null}, "ratios": [], "atmosphere": {"raw_string": "", "atmosphere_normalized": ""}}, {"operation_type": "heating", "operation_details": "Heating the solution at 135 °C resulted in a thick gel which turned into a brown resinous mass after 12 h", "time": {"raw_string": "12 h", "unit": "h", "max_value": 12.0, "min_value": 12.0}, "temperature": {"raw_string": "135 °C", "unit": "°C", "max_value": 135.0, "min_value": 135.0}, "pH": {"raw_string": "", "max_value": null, "min_value": null}, "ratios": [], "atmosphere": {"raw_string": "", "atmosphere_normalized": ""}}, {"operation_type": "heating", "operation_details": "heated at 350 °C for 3 h", "time": {"raw_string": "3 h", "unit": "h", "max_value": 3.0, "min_value": 3.0}, "temperature": {"raw_string": "350 °C", "unit": "°C", "max_value": 350.0, "min_value": 350.0}, "pH": {"raw_string": "", "max_value": null, "min_value": null}, "ratios": [], "atmosphere": {"raw_string": "", "atmosphere_normalized": ""}}, {"operation_type": "grinding", "operation_details": "black flaky product ground to powder", "time": {"raw_string": "", "unit": "", "max_value": null, "min_value": null}, "temperature": {"raw_string": "", "unit": "", "max_value": null, "min_value": null}, "pH": {"raw_string": "", "max_value": null, "min_value": null}, "ratios": [], "atmosphere": {"raw_string": "", "atmosphere_normalized": ""}}, {"operation_type": "heating", "operation_details": "calcined at 800 °C for 4 h in air", "time": {"raw_string": "4 h", "unit": "h", "max_value": 4.0, "min_value": 4.0}, "temperature": {"raw_string": "800 °C", "unit": "°C", "max_value": 800.0, "min_value": 800.0}, "pH": {"raw_string": "", "max_value": null, "min_value": null}, "ratios": [], "atmosphere": {"raw_string": "air", "atmosphere_normalized": "Air"}}], "phase_purity": {"impurity_phase": [], "phase_purity_details": "XRD patterns showed formation of phase-pure CaSnO3", "classification": "Pure", "characterization_methods": {"characterization_string": ["XRD", "SEM", "CV"], "characterization_normalized": ["X-ray Diffraction (XRD)", "Scanning Electron Microscopy (SEM)", "Cyclic Voltammetry (CV)"]}}}
{"protocol": {"doi": "10.1016/j.apsusc.2020.147169", "target": {"material_string": "LiNi0.5Mn1.5O4", "material_form": "powder", "material_formula": "LiNi0.5Mn1.5O4", "composition": [{"formula": "LiNi0.5Mn1.5O4", "amount": "1", "elements": {"Li": "1", "Ni": "0.5", "Mn": "1.5", "O": "4"}, "species": {"Li": "1", "Ni": "0.5", "Mn": "1.5", "O": "4"}}], "additives": [], "is_mixture": false, "phase": "", "oxygen_deficiency": "no", "oxidation_states": {}}, "metal_precursors": [{"material_string": "CH3COOLi·2H2O", "material_form": "", "material_formula": "CH3COOLi·2H2O", "composition": [{"formula": "CH3COOLi", "amount": "1", "elements": {"C": "2", "H": "3", "O": "2", "Li": "1"}, "species": {"CH3COO": "1", "Li": "1"}}, {"formula": "H2O", "amount": "2", "elements": {"H": "2", "O": "1"}, "species": {"H2O": "1"}}], "additives": [], "is_mixture": true, "phase": "", "oxygen_deficiency": "no", "oxidation_states": {"C": [0], "H": [1], "O": [-2], "Li": [1]}}, {"material_string": "Ni(CH3COO)2·4H2O", "material_form": "", "material_formula": "Ni(CH3COO)2·4H2O", "composition": [{"formula": "Ni(CH3COO)2", "amount": "1", "elements": {"C": "4", "H": "6", "O": "4", "Ni": "1"}, "species": {"CH3COO": "2", "Ni": "1"}}, {"formula": "H2O", "amount": "4", "elements": {"H": "2", "O": "1"}, "species": {"H2O": "1"}}], "additives": [], "is_mixture": true, "phase": "", "oxygen_deficiency": "no", "oxidation_states": {"Ni": [2], "C": [0], "H": [1], "O": [-2]}}, {"material_string": "Mn(CH3COO)2·4H2O", "material_form": "", "material_formula": "Mn(CH3COO)2·4H2O", "composition": [{"formula": "Mn(CH3COO)2", "amount": "1", "elements": {"C": "4", "H": "6", "O": "4", "Mn": "1"}, "species": {"CH3COO": "2", "Mn": "1"}}, {"formula": "H2O", "amount": "4", "elements": {"H": "2", "O": "1"}, "species": {"H2O": "1"}}], "additives": [], "is_mixture": true, "phase": "", "oxygen_deficiency": "no", "oxidation_states": {"Mn": [2], "C": [0], "H": [1], "O": [-2]}}], "reagents": [{"reagent_string": "deionized water", "reagent_role": "solvent", "pubchem_CID": 962, "iupac_name": "oxidane", "reagent_formula": "H2O", "smiles": "O"}, {"reagent_string": "adipic acid", "reagent_role": "chelating agent", "pubchem_CID": 196, "iupac_name": "hexanedioic acid", "reagent_formula": "C6H10O4", "smiles": "C(CCC(=O)O)CC(=O)O"}]}, "operations": [{"operation_type": "mixing", "operation_details": "CH3COOLi·2H2O, Ni(CH3COO)2·4H2O and Mn(CH3COO)2·4H2O dissolved in deionized water, vigorous stirring for 2 h", "time": {"raw_string": "2 h", "unit": "h", "max_value": 2.0, "min_value": 2.0}, "temperature": {"raw_string": "", "unit": "", "max_value": null, "min_value": null}, "pH": {"raw_string": "", "max_value": null, "min_value": null}, "ratios": [{"type": "stoichiometric ratio", "description": "Li:Ni:Mn", "value": "1.05:0.5:1.5"}], "atmosphere": {"raw_string": "", "atmosphere_normalized": ""}}, {"operation_type": "mixing", "operation_details": "adipic acid added into the mixture, stirred at 400 rpm at 150 °C until viscous gel formed", "time": {"raw_string": "", "unit": "", "max_value": null, "min_value": null}, "temperature": {"raw_string": "150 °C", "unit": "°C", "max_value": 150.0, "min_value": 150.0}, "pH": {"raw_string": "", "max_value": null, "min_value": null}, "ratios": [{"type": "stoichiometric ratio", "description": "lithium acetate:adipic acid", "value": "1:1.5"}], "atmosphere": {"raw_string": "", "atmosphere_normalized": ""}}, {"operation_type": "heating", "operation_details": "calcined at 450 °C for 10 h in air to remove organic moieties", "time": {"raw_string": "10 h", "unit": "h", "max_value": 10.0, "min_value": 10.0}, "temperature": {"raw_string": "450 °C", "unit": "°C", "max_value": 450.0, "min_value": 450.0}, "pH": {"raw_string": "", "max_value": null, "min_value": null}, "ratios": [], "atmosphere": {"raw_string": "air", "atmosphere_normalized": "Air"}}, {"operation_type": "heating", "operation_details": "calcination at 900 °C for 12 h in air", "time": {"raw_string": "12 h", "unit": "h", "max_value": 12.0, "min_value": 12.0}, "temperature": {"raw_string": "900 °C", "unit": "°C", "max_value": 900.0, "min_value": 900.0}, "pH": {"raw_string": "", "max_value": null, "min_value": null}, "ratios": [], "atmosphere": {"raw_string": "air", "atmosphere_normalized": "Air"}}], "phase_purity": {"impurity_phase": [], "phase_purity_details": "all the diffraction peaks are in well agreement with the spinal LNMO (JCPDS Card No.: 80–2162) and crystalline in nature, signifying that all of the samples are cubic structure with the space group of disordered Fd 3m", "classification": "Pure", "characterization_methods": {"characterization_string": ["XRD", "Raman", "XPS", "FESEM", "EDS", "HRTEM", "ICP-OES", "X-ray fluorescence spectrometer", "EIS"], "characterization_normalized": ["X-ray Diffraction (XRD)", "Raman Spectroscopy", "X-ray Photoelectron Spectroscopy (XPS)", "Scanning Electron Microscopy (SEM)", "Energy Dispersive X-ray Spectroscopy (EDS)", "Transmission Electron Microscopy (TEM)", "Inductively Coupled Plasma Optical Emission Spectroscopy (ICP-OES)", "Electrochemical Impedance Spectroscopy (EIS)"]}}}
{"protocol": {"doi": "10.1016/j.apsusc.2020.147169", "target": {"material_string": "LiNi0.5Mn1.5O4:AlF3", "material_form": "powder", "material_formula": "AlF3", "composition": [{"formula": "AlF3", "amount": "1", "elements": {"Al": "1", "F": "3"}, "species": {"Al": "1", "F": "3"}}], "additives": [], "is_mixture": false, "phase": "", "oxygen_deficiency": "no", "oxidation_states": {"Al": [3], "F": [-1]}}, "metal_precursors": [{"material_string": "CH3COOLi·2H2O", "material_form": "", "material_formula": "CH3COOLi·2H2O", "composition": [{"formula": "CH3COOLi", "amount": "1", "elements": {"C": "2", "H": "3", "O": "2", "Li": "1"}, "species": {"CH3COO": "1", "Li": "1"}}, {"formula": "H2O", "amount": "2", "elements": {"H": "2", "O": "1"}, "species": {"H2O": "1"}}], "additives": [], "is_mixture": true, "phase": "", "oxygen_deficiency": "no", "oxidation_states": {"C": [0], "H": [1], "O": [-2], "Li": [1]}}, {"material_string": "Ni(CH3COO)2·4H2O", "material_form": "", "material_formula": "Ni(CH3COO)2·4H2O", "composition": [{"formula": "Ni(CH3COO)2", "amount": "1", "elements": {"C": "4", "H": "6", "O": "4", "Ni": "1"}, "species": {"CH3COO": "2", "Ni": "1"}}, {"formula": "H2O", "amount": "4", "elements": {"H": "2", "O": "1"}, "species": {"H2O": "1"}}], "additives": [], "is_mixture": true, "phase": "", "oxygen_deficiency": "no", "oxidation_states": {"Ni": [2], "C": [0], "H": [1], "O": [-2]}}, {"material_string": "Mn(CH3COO)2·4H2O", "material_form": "", "material_formula": "Mn(CH3COO)2·4H2O", "composition": [{"formula": "Mn(CH3COO)2", "amount": "1", "elements": {"C": "4", "H": "6", "O": "4", "Mn": "1"}, "species": {"CH3COO": "2", "Mn": "1"}}, {"formula": "H2O", "amount": "4", "elements": {"H": "2", "O": "1"}, "species": {"H2O": "1"}}], "additives": [], "is_mixture": true, "phase": "", "oxygen_deficiency": "no", "oxidation_states": {"Mn": [2], "C": [0], "H": [1], "O": [-2]}}, {"material_string": "Al(NO3)3·9H2O", "material_form": "", "material_formula": "Al(NO3)3·9H2O", "composition": [{"formula": "Al(NO3)3", "amount": "1", "elements": {"N": "3", "O": "9", "Al": "1"}, "species": {"NO3": "3", "Al": "1"}}, {"formula": "H2O", "amount": "9", "elements": {"H": "2", "O": "1"}, "species": {"H2O": "1"}}], "additives": [], "is_mixture": true, "phase": "", "oxygen_deficiency": "no", "oxidation_states": {"Al": [3], "N": [5], "O": [-2]}}], "reagents": [{"reagent_string": "deionized water", "reagent_role": "solvent", "pubchem_CID": 962, "iupac_name": "oxidane", "reagent_formula": "H2O", "smiles": "O"}, {"reagent_string": "adipic acid", "reagent_role": "chelating agent", "pubchem_CID": 196, "iupac_name": "hexanedioic acid", "reagent_formula": "C6H10O4", "smiles": "C(CCC(=O)O)CC(=O)O"}, {"reagent_string": "NH4F", "reagent_role": "unspecified", "pubchem_CID": 25516, "iupac_name": "azanium fluoride", "reagent_formula": "FH4N", "smiles": "[NH4+].[F-]"}]}, "operations": [{"operation_type": "mixing", "operation_details": "CH3COOLi·2H2O, Ni(CH3COO)2·4H2O and Mn(CH3COO)2·4H2O dissolved in deionized water, vigorous stirring for 2 h", "time": {"raw_string": "2 h", "unit": "h", "max_value": 2.0, "min_value": 2.0}, "temperature": {"raw_string": "", "unit": "", "max_value": null, "min_value": null}, "pH": {"raw_string": "", "max_value": null, "min_value": null}, "ratios": [{"type": "stoichiometric ratio", "description": "Li:Ni:Mn", "value": "1.05:0.5:1.5"}], "atmosphere": {"raw_string": "", "atmosphere_normalized": ""}}, {"operation_type": "mixing", "operation_details": "adipic acid added into the mixture, stirred at 400 rpm at 150 °C until viscous gel formed", "time": {"raw_string": "", "unit": "", "max_value": null, "min_value": null}, "temperature": {"raw_string": "150 °C", "unit": "°C", "max_value": 150.0, "min_value": 150.0}, "pH": {"raw_string": "", "max_value": null, "min_value": null}, "ratios": [{"type": "stoichiometric ratio", "description": "lithium acetate:adipic acid", "value": "1:1.5"}], "atmosphere": {"raw_string": "", "atmosphere_normalized": ""}}, {"operation_type": "heating", "operation_details": "calcined at 450 °C for 10 h in air to remove organic moieties", "time": {"raw_string": "10 h", "unit": "h", "max_value": 10.0, "min_value": 10.0}, "temperature": {"raw_string": "450 °C", "unit": "°C", "max_value": 450.0, "min_value": 450.0}, "pH": {"raw_string": "", "max_value": null, "min_value": null}, "ratios": [], "atmosphere": {"raw_string": "air", "atmosphere_normalized": "Air"}}, {"operation_type": "heating", "operation_details": "calcination at 900 °C for 12 h in air", "time": {"raw_string": "12 h", "unit": "h", "max_value": 12.0, "min_value": 12.0}, "temperature": {"raw_string": "900 °C", "unit": "°C", "max_value": 900.0, "min_value": 900.0}, "pH": {"raw_string": "", "max_value": null, "min_value": null}, "ratios": [], "atmosphere": {"raw_string": "air", "atmosphere_normalized": "Air"}}, {"operation_type": "mixing", "operation_details": "LNMO powders dispersed in Al(NO3)3·9H2O solution, stirred for 8 h", "time": {"raw_string": "8 h", "unit": "h", "max_value": 8.0, "min_value": 8.0}, "temperature": {"raw_string": "", "unit": "", "max_value": null, "min_value": null}, "pH": {"raw_string": "", "max_value": null, "min_value": null}, "ratios": [], "atmosphere": {"raw_string": "", "atmosphere_normalized": ""}}, {"operation_type": "mixing", "operation_details": "NH4F solution introduced drop by drop, stirred for 2 h", "time": {"raw_string": "2 h", "unit": "h", "max_value": 2.0, "min_value": 2.0}, "temperature": {"raw_string": "", "unit": "", "max_value": null, "min_value": null}, "pH": {"raw_string": "", "max_value": null, "min_value": null}, "ratios": [{"type": "stoichiometric ratio", "description": "Al(NO3)3:NH4F", "value": "1:3"}, {"type": "weight ratio", "description": "AlF3/LNMO", "value": "0.5, 1, or 1.5 wt%"}], "atmosphere": {"raw_string": "", "atmosphere_normalized": ""}}, {"operation_type": "heating", "operation_details": "dried at 80 °C, then calcined at 550 °C for 5 h in argon", "time": {"raw_string": "5 h", "unit": "h", "max_value": 5.0, "min_value": 5.0}, "temperature": {"raw_string": "550 °C", "unit": "°C", "max_value": 550.0, "min_value": 550.0}, "pH": {"raw_string": "", "max_value": null, "min_value": null}, "ratios": [], "atmosphere": {"raw_string": "argon", "atmosphere_normalized": "Argon (Ar)"}}], "phase_purity": {"impurity_phase": [], "phase_purity_details": "diffraction peaks of AlF3 cannot be observed for all samples due to its relatively low content; dominant space group is Fd3m", "classification": "Pure", "characterization_methods": {"characterization_string": ["XRD", "Raman", "XPS", "FESEM", "EDS", "HRTEM", "ICP-OES", "X-ray fluorescence spectrometer", "EIS"], "characterization_normalized": ["X-ray Diffraction (XRD)", "Raman Spectroscopy", "X-ray Photoelectron Spectroscopy (XPS)", "Scanning Electron Microscopy (SEM)", "Energy Dispersive X-ray Spectroscopy (EDS)", "Transmission Electron Microscopy (TEM)", "Inductively Coupled Plasma Optical Emission Spectroscopy (ICP-OES)", "Electrochemical Impedance Spectroscopy (EIS)"]}}}
{"protocol": {"doi": "10.1016/S1387-1811(99)00210-3", "target": {"material_string": "H-Ga-silicate", "material_form": "powder", "material_formula": "", "composition": [], "additives": [], "is_mixture": false, "phase": "", "oxygen_deficiency": "no", "oxidation_states": {}}, "metal_precursors": [{"material_string": "Ga2(SO4)3", "material_form": "", "material_formula": "Ga2(SO4)3", "composition": [{"formula": "Ga2(SO4)3", "amount": "1", "elements": {"S": "3", "O": "12", "Ga": "2"}, "species": {"SO4": "3", "Ga": "2"}}], "additives": [], "is_mixture": false, "phase": "", "oxygen_deficiency": "no", "oxidation_states": {"Ga": [3], "S": [6], "O": [-2]}}], "reagents": [{"reagent_string": "distilled water", "reagent_role": "washing", "pubchem_CID": 962, "iupac_name": "oxidane", "reagent_formula": "H2O", "smiles": "O"}, {"reagent_string": "NH4NO3", "reagent_role": "unspecified", "pubchem_CID": null, "iupac_name": "", "reagent_formula": "", "smiles": ""}]}, "operations": [{"operation_type": "mixing", "operation_details": "Ga-silicate prepared by replacing Al ingredient in ZSM-5 using Ga2(SO4)3 at the stage of gel formation", "time": {"raw_string": "", "unit": "", "max_value": null, "min_value": null}, "temperature": {"raw_string": "", "unit": "", "max_value": null, "min_value": null}, "pH": {"raw_string": "", "max_value": null, "min_value": null}, "ratios": [{"type": "atomic ratio", "description": "Si/Ga", "value": "20"}], "atmosphere": {"raw_string": "", "atmosphere_normalized": ""}}, {"operation_type": "other", "operation_details": "crystals washed with distilled water", "time": {"raw_string": "", "unit": "", "max_value": null, "min_value": null}, "temperature": {"raw_string": "", "unit": "", "max_value": null, "min_value": null}, "pH": {"raw_string": "", "max_value": null, "min_value": null}, "ratios": [], "atmosphere": {"raw_string": "", "atmosphere_normalized": ""}}, {"operation_type": "heating", "operation_details": "heated in air to burn off organic template and calcine", "time": {"raw_string": "3.5 h", "unit": "h", "max_value": 3.5, "min_value": 3.5}, "temperature": {"raw_string": "540 °C", "unit": "°C", "max_value": 540.0, "min_value": 540.0}, "pH": {"raw_string": "", "max_value": null, "min_value": null}, "ratios": [], "atmosphere": {"raw_string": "air", "atmosphere_normalized": "Air"}}, {"operation_type": "mixing", "operation_details": "ion exchanged twice by an aqueous solution of 1 M NH4NO3", "time": {"raw_string": "1 h", "unit": "h", "max_value": 1.0, "min_value": 1.0}, "temperature": {"raw_string": "80 °C", "unit": "°C", "max_value": 80.0, "min_value": 80.0}, "pH": {"raw_string": "", "max_value": null, "min_value": null}, "ratios": [], "atmosphere": {"raw_string": "", "atmosphere_normalized": ""}}, {"operation_type": "other", "operation_details": "washed with distilled water and dried", "time": {"raw_string": "", "unit": "", "max_value": null, "min_value": null}, "temperature": {"raw_string": "", "unit": "", "max_value": null, "min_value": null}, "pH": {"raw_string": "", "max_value": null, "min_value": null}, "ratios": [], "atmosphere": {"raw_string": "", "atmosphere_normalized": ""}}, {"operation_type": "heating", "operation_details": "calcined again in air", "time": {"raw_string": "3.5 h", "unit": "h", "max_value": 3.5, "min_value": 3.5}, "temperature": {"raw_string": "540 °C", "unit": "°C", "max_value": 540.0, "min_value": 540.0}, "pH": {"raw_string": "", "max_value": null, "min_value": null}, "ratios": [], "atmosphere": {"raw_string": "air", "atmosphere_normalized": "Air"}}], "phase_purity": {"impurity_phase": [], "phase_purity_details": "crystals formed were washed and dried; calcined at 540°C", "classification": "Pure", "characterization_methods": {"characterization_string": ["CO adsorption", "TEM", "TPD", "X-ray fluorescence spectrometry", "TG-DTA"], "characterization_normalized": ["Transmission Electron Microscopy (TEM)", "Temperature Programmed Techniques (TPR/TPD/TPO)", "TGA-DTA"]}}}
{"protocol": {"doi": "10.1016/S1387-1811(99)00210-3", "target": {"material_string": "H-Zn-silicate", "material_form": "powder", "material_formula": "", "composition": [], "additives": [], "is_mixture": false, "phase": "", "oxygen_deficiency": "no", "oxidation_states": {}}, "metal_precursors": [{"material_string": "ZnSO4", "material_form": "", "material_formula": "ZnSO4", "composition": [{"formula": "ZnSO4", "amount": "1", "elements": {"Zn": "1", "S": "1", "O": "4"}, "species": {"Zn": "1", "SO4": "1"}}], "additives": [], "is_mixture": false, "phase": "", "oxygen_deficiency": "no", "oxidation_states": {"Zn": [2], "S": [6], "O": [-2]}}], "reagents": [{"reagent_string": "distilled water", "reagent_role": "washing", "pubchem_CID": 962, "iupac_name": "oxidane", "reagent_formula": "H2O", "smiles": "O"}, {"reagent_string": "NH4NO3", "reagent_role": "unspecified", "pubchem_CID": null, "iupac_name": "", "reagent_formula": "", "smiles": ""}]}, "operations": [{"operation_type": "mixing", "operation_details": "Zn-silicate prepared by replacing Al ingredient in ZSM-5 using ZnSO4 at the stage of gel formation", "time": {"raw_string": "", "unit": "", "max_value": null, "min_value": null}, "temperature": {"raw_string": "", "unit": "", "max_value": null, "min_value": null}, "pH": {"raw_string": "", "max_value": null, "min_value": null}, "ratios": [{"type": "atomic ratio", "description": "Si/Zn", "value": "100"}], "atmosphere": {"raw_string": "", "atmosphere_normalized": ""}}, {"operation_type": "other", "operation_details": "crystals washed with distilled water", "time": {"raw_string": "", "unit": "", "max_value": null, "min_value": null}, "temperature": {"raw_string": "", "unit": "", "max_value": null, "min_value": null}, "pH": {"raw_string": "", "max_value": null, "min_value": null}, "ratios": [], "atmosphere": {"raw_string": "", "atmosphere_normalized": ""}}, {"operation_type": "heating", "operation_details": "heated in air to burn off organic template and calcine", "time": {"raw_string": "3.5 h", "unit": "h", "max_value": 3.5, "min_value": 3.5}, "temperature": {"raw_string": "540 °C", "unit": "°C", "max_value": 540.0, "min_value": 540.0}, "pH": {"raw_string": "", "max_value": null, "min_value": null}, "ratios": [], "atmosphere": {"raw_string": "air", "atmosphere_normalized": "Air"}}, {"operation_type": "mixing", "operation_details": "ion exchanged twice by an aqueous solution of 1 M NH4NO3", "time": {"raw_string": "1 h", "unit": "h", "max_value": 1.0, "min_value": 1.0}, "temperature": {"raw_string": "80 °C", "unit": "°C", "max_value": 80.0, "min_value": 80.0}, "pH": {"raw_string": "", "max_value": null, "min_value": null}, "ratios": [], "atmosphere": {"raw_string": "", "atmosphere_normalized": ""}}, {"operation_type": "other", "operation_details": "washed with distilled water and dried", "time": {"raw_string": "", "unit": "", "max_value": null, "min_value": null}, "temperature": {"raw_string": "", "unit": "", "max_value": null, "min_value": null}, "pH": {"raw_string": "", "max_value": null, "min_value": null}, "ratios": [], "atmosphere": {"raw_string": "", "atmosphere_normalized": ""}}, {"operation_type": "heating", "operation_details": "calcined again in air", "time": {"raw_string": "3.5 h", "unit": "h", "max_value": 3.5, "min_value": 3.5}, "temperature": {"raw_string": "540 °C", "unit": "°C", "max_value": 540.0, "min_value": 540.0}, "pH": {"raw_string": "", "max_value": null, "min_value": null}, "ratios": [], "atmosphere": {"raw_string": "air", "atmosphere_normalized": "Air"}}], "phase_purity": {"impurity_phase": [], "phase_purity_details": "crystals formed were washed and dried; calcined at 540°C", "classification": "Pure", "characterization_methods": {"characterization_string": ["CO adsorption", "TEM", "TPD", "X-ray fluorescence spectrometry", "TG-DTA"], "characterization_normalized": ["Transmission Electron Microscopy (TEM)", "Temperature Programmed Techniques (TPR/TPD/TPO)", "TGA-DTA"]}}}
{"protocol": {"doi": "10.1016/S1387-1811(99)00210-3", "target": {"material_string": "H-Pt.Ga-silicate", "material_form": "powder", "material_formula": "", "composition": [], "additives": [], "is_mixture": false, "phase": "", "oxygen_deficiency": "no", "oxidation_states": {}}, "metal_precursors": [{"material_string": "Ga2(SO4)3", "material_form": "", "material_formula": "Ga2(SO4)3", "composition": [{"formula": "Ga2(SO4)3", "amount": "1", "elements": {"S": "3", "O": "12", "Ga": "2"}, "species": {"SO4": "3", "Ga": "2"}}], "additives": [], "is_mixture": false, "phase": "", "oxygen_deficiency": "no", "oxidation_states": {"Ga": [3], "S": [6], "O": [-2]}}, {"material_string": "H2PtCl6", "material_form": "", "material_formula": "H2PtCl6", "composition": [{"formula": "H2PtCl6", "amount": "1", "elements": {"H": "2", "Pt": "1", "Cl": "6"}, "species": {"H": "2", "Pt": "1", "Cl": "6"}}], "additives": [], "is_mixture": false, "phase": "", "oxygen_deficiency": "no", "oxidation_states": {"H": [1], "Pt": [4], "Cl": [-1]}}], "reagents": [{"reagent_string": "distilled water", "reagent_role": "washing", "pubchem_CID": 962, "iupac_name": "oxidane", "reagent_formula": "H2O", "smiles": "O"}, {"reagent_string": "NH4NO3", "reagent_role": "unspecified", "pubchem_CID": null, "iupac_name": "", "reagent_formula": "", "smiles": ""}]}, "operations": [{"operation_type": "mixing", "operation_details": "synthesized with addition of H2PtCl6 simultaneously at the stage of gel formation", "time": {"raw_string": "", "unit": "", "max_value": null, "min_value": null}, "temperature": {"raw_string": "", "unit": "", "max_value": null, "min_value": null}, "pH": {"raw_string": "", "max_value": null, "min_value": null}, "ratios": [{"type": "atomic ratio", "description": "Si/Ga", "value": "20"}, {"type": "atomic ratio", "description": "Si/Pt", "value": "100, 220, or 600"}], "atmosphere": {"raw_string": "", "atmosphere_normalized": ""}}, {"operation_type": "other", "operation_details": "crystals washed with distilled water", "time": {"raw_string": "", "unit": "", "max_value": null, "min_value": null}, "temperature": {"raw_string": "", "unit": "", "max_value": null, "min_value": null}, "pH": {"raw_string": "", "max_value": null, "min_value": null}, "ratios": [], "atmosphere": {"raw_string": "", "atmosphere_normalized": ""}}, {"operation_type": "heating", "operation_details": "heated in air to burn off organic template and calcine", "time": {"raw_string": "3.5 h", "unit": "h", "max_value": 3.5, "min_value": 3.5}, "temperature": {"raw_string": "540 °C", "unit": "°C", "max_value": 540.0, "min_value": 540.0}, "pH": {"raw_string": "", "max_value": null, "min_value": null}, "ratios": [], "atmosphere": {"raw_string": "air", "atmosphere_normalized": "Air"}}, {"operation_type": "mixing", "operation_details": "ion exchanged twice by an aqueous solution of 1 M NH4NO3", "time": {"raw_string": "1 h", "unit": "h", "max_value": 1.0, "min_value": 1.0}, "temperature": {"raw_string": "80 °C", "unit": "°C", "max_value": 80.0, "min_value": 80.0}, "pH": {"raw_string": "", "max_value": null, "min_value": null}, "ratios": [], "atmosphere": {"raw_string": "", "atmosphere_normalized": ""}}, {"operation_type": "other", "operation_details": "washed with distilled water and dried", "time": {"raw_string": "", "unit": "", "max_value": null, "min_value": null}, "temperature": {"raw_string": "", "unit": "", "max_value": null, "min_value": null}, "pH": {"raw_string": "", "max_value": null, "min_value": null}, "ratios": [], "atmosphere": {"raw_string": "", "atmosphere_normalized": ""}}, {"operation_type": "heating", "operation_details": "calcined again in air", "time": {"raw_string": "3.5 h", "unit": "h", "max_value": 3.5, "min_value": 3.5}, "temperature": {"raw_string": "540 °C", "unit": "°C", "max_value": 540.0, "min_value": 540.0}, "pH": {"raw_string": "", "max_value": null, "min_value": null}, "ratios": [], "atmosphere": {"raw_string": "air", "atmosphere_normalized": "Air"}}], "phase_purity": {"impurity_phase": [], "phase_purity_details": "Pt incorporated into the crystals; no particles seen in TEM", "classification": "Pure", "characterization_methods": {"characterization_string": ["CO adsorption", "TEM", "TPD", "X-ray fluorescence spectrometry", "TG-DTA"], "characterization_normalized": ["Transmission Electron Microscopy (TEM)", "Temperature Programmed Techniques (TPR/TPD/TPO)", "TGA-DTA"]}}}
{"protocol": {"doi": "10.1016/S1387-1811(99)00210-3", "target": {"material_string": "H-Pt.Zn-silicate", "material_form": "powder", "material_formula": "", "composition": [], "additives": [], "is_mixture": false, "phase": "", "oxygen_deficiency": "no", "oxidation_states": {}}, "metal_precursors": [{"material_string": "ZnSO4", "material_form": "", "material_formula": "ZnSO4", "composition": [{"formula": "ZnSO4", "amount": "1", "elements": {"Zn": "1", "S": "1", "O": "4"}, "species": {"Zn": "1", "SO4": "1"}}], "additives": [], "is_mixture": false, "phase": "", "oxygen_deficiency": "no", "oxidation_states": {"Zn": [2], "S": [6], "O": [-2]}}, {"material_string": "H2PtCl6", "material_form": "", "material_formula": "H2PtCl6", "composition": [{"formula": "H2PtCl6", "amount": "1", "elements": {"H": "2", "Pt": "1", "Cl": "6"}, "species": {"H": "2", "Pt": "1", "Cl": "6"}}], "additives": [], "is_mixture": false, "phase": "", "oxygen_deficiency": "no", "oxidation_states": {"H": [1], "Pt": [4], "Cl": [-1]}}], "reagents": [{"reagent_string": "distilled water", "reagent_role": "washing", "pubchem_CID": 962, "iupac_name": "oxidane", "reagent_formula": "H2O", "smiles": "O"}, {"reagent_string": "NH4NO3", "reagent_role": "unspecified", "pubchem_CID": null, "iupac_name": "", "reagent_formula": "", "smiles": ""}]}, "operations": [{"operation_type": "mixing", "operation_details": "synthesized with addition of H2PtCl6 simultaneously at the stage of gel formation", "time": {"raw_string": "", "unit": "", "max_value": null, "min_value": null}, "temperature": {"raw_string": "", "unit": "", "max_value": null, "min_value": null}, "pH": {"raw_string": "", "max_value": null, "min_value": null}, "ratios": [{"type": "atomic ratio", "description": "Si/Zn", "value": "100"}, {"type": "atomic ratio", "description": "Si/Pt", "value": "100, 220, or 600"}], "atmosphere": {"raw_string": "", "atmosphere_normalized": ""}}, {"operation_type": "other", "operation_details": "crystals washed with distilled water", "time": {"raw_string": "", "unit": "", "max_value": null, "min_value": null}, "temperature": {"raw_string": "", "unit": "", "max_value": null, "min_value": null}, "pH": {"raw_string": "", "max_value": null, "min_value": null}, "ratios": [], "atmosphere": {"raw_string": "", "atmosphere_normalized": ""}}, {"operation_type": "heating", "operation_details": "heated in air to burn off organic template and calcine", "time": {"raw_string": "3.5 h", "unit": "h", "max_value": 3.5, "min_value": 3.5}, "temperature": {"raw_string": "540 °C", "unit": "°C", "max_value": 540.0, "min_value": 540.0}, "pH": {"raw_string": "", "max_value": null, "min_value": null}, "ratios": [], "atmosphere": {"raw_string": "air", "atmosphere_normalized": "Air"}}, {"operation_type": "mixing", "operation_details": "ion exchanged twice by an aqueous solution of 1 M NH4NO3", "time": {"raw_string": "1 h", "unit": "h", "max_value": 1.0, "min_value": 1.0}, "temperature": {"raw_string": "80 °C", "unit": "°C", "max_value": 80.0, "min_value": 80.0}, "pH": {"raw_string": "", "max_value": null, "min_value": null}, "ratios": [], "atmosphere": {"raw_string": "", "atmosphere_normalized": ""}}, {"operation_type": "other", "operation_details": "washed with distilled water and dried", "time": {"raw_string": "", "unit": "", "max_value": null, "min_value": null}, "temperature": {"raw_string": "", "unit": "", "max_value": null, "min_value": null}, "pH": {"raw_string": "", "max_value": null, "min_value": null}, "ratios": [], "atmosphere": {"raw_string": "", "atmosphere_normalized": ""}}, {"operation_type": "heating", "operation_details": "calcined again in air", "time": {"raw_string": "3.5 h", "unit": "h", "max_value": 3.5, "min_value": 3.5}, "temperature": {"raw_string": "540 °C", "unit": "°C", "max_value": 540.0, "min_value": 540.0}, "pH": {"raw_string": "", "max_value": null, "min_value": null}, "ratios": [], "atmosphere": {"raw_string": "air", "atmosphere_normalized": "Air"}}], "phase_purity": {"impurity_phase": [], "phase_purity_details": "Pt incorporated into the crystals", "classification": "Pure", "characterization_methods": {"characterization_string": ["CO adsorption", "TEM", "TPD", "X-ray fluorescence spectrometry", "TG-DTA"], "characterization_normalized": ["Transmission Electron Microscopy (TEM)", "Temperature Programmed Techniques (TPR/TPD/TPO)", "TGA-DTA"]}}}
{"protocol": {"doi": "10.1088/2053-1591/abc770", "target": {"material_string": "TiO2", "material_form": "thin film", "material_formula": "TiO2", "composition": [{"formula": "TiO2", "amount": "1", "elements": {"Ti": "1", "O": "2"}, "species": {"Ti": "1", "O": "2"}}], "additives": [], "is_mixture": false, "phase": "", "oxygen_deficiency": "no", "oxidation_states": {"Ti": [4], "O": [-2]}}, "metal_precursors": [{"material_string": "TiCl4", "material_form": "", "material_formula": "TiCl4", "composition": [{"formula": "TiCl4", "amount": "1", "elements": {"Ti": "1", "Cl": "4"}, "species": {"Ti": "1", "Cl": "4"}}], "additives": [], "is_mixture": false, "phase": "", "oxygen_deficiency": "no", "oxidation_states": {"Ti": [4], "Cl": [-1]}}], "reagents": [{"reagent_string": "F38", "reagent_role": "template", "pubchem_CID": 135566661, "iupac_name": "[4-(4-oxo-3H-quinazolin-2-yl)phenyl]methanesulfonamide", "reagent_formula": "C15H13N3O3S", "smiles": "C1=CC=C2C(=C1)C(=O)NC(=N2)C3=CC=C(C=C3)CS(=O)(=O)N"}, {"reagent_string": "EtOH", "reagent_role": "solvent", "pubchem_CID": 702, "iupac_name": "ethanol", "reagent_formula": "C2H6O", "smiles": "CCO"}, {"reagent_string": "H2O", "reagent_role": "hydrolysis", "pubchem_CID": 962, "iupac_name": "oxidane", "reagent_formula": "H2O", "smiles": "O"}, {"reagent_string": "HCl", "reagent_role": "catalyst", "pubchem_CID": 313, "iupac_name": "chlorane", "reagent_formula": "ClH", "smiles": "Cl"}]}, "operations": [{"operation_type": "mixing", "operation_details": "TiCl4 and copolymer F38 mixed in EtOH, H2O, and HCl to form sols", "time": {"raw_string": "", "unit": "", "max_value": null, "min_value": null}, "temperature": {"raw_string": "", "unit": "", "max_value": null, "min_value": null}, "pH": {"raw_string": "", "max_value": null, "min_value": null}, "ratios": [{"type": "mole ratio", "description": "TiCl4:F38:EtOH:H2O:HCl", "value": "1:x:25:4:0.002"}, {"type": "weight ratio", "description": "WF38/(WF38 + WTiCl4)", "value": "5 wt%"}], "atmosphere": {"raw_string": "", "atmosphere_normalized": ""}}, {"operation_type": "deposition", "operation_details": "deposited on monocrystalline Si (100) substrates by spin-coating", "time": {"raw_string": "", "unit": "", "max_value": null, "min_value": null}, "temperature": {"raw_string": "", "unit": "", "max_value": null, "min_value": null}, "pH": {"raw_string": "", "max_value": null, "min_value": null}, "ratios": [], "atmosphere": {"raw_string": "", "atmosphere_normalized": ""}}, {"operation_type": "heating", "operation_details": "dried in vacuum at 100 °C for 2 h", "time": {"raw_string": "2 h", "unit": "h", "max_value": 2.0, "min_value": 2.0}, "temperature": {"raw_string": "100 °C", "unit": "°C", "max_value": 100.0, "min_value": 100.0}, "pH": {"raw_string": "", "max_value": null, "min_value": null}, "ratios": [], "atmosphere": {"raw_string": "vacuum", "atmosphere_normalized": "Vacuum"}}, {"operation_type": "heating", "operation_details": "calcined at 500 °C for 4 h under pure nitrogen gas flow", "time": {"raw_string": "4 h", "unit": "h", "max_value": 4.0, "min_value": 4.0}, "temperature": {"raw_string": "500 °C", "unit": "°C", "max_value": 500.0, "min_value": 500.0}, "pH": {"raw_string": "", "max_value": null, "min_value": null}, "ratios": [], "atmosphere": {"raw_string": "nitrogen", "atmosphere_normalized": "Nitrogen (N2)"}}], "phase_purity": {"impurity_phase": [], "phase_purity_details": "anatase TiO2", "classification": "Pure", "characterization_methods": {"characterization_string": ["ellipsometry", "AFM", "FE-SEM", "static contact angle"], "characterization_normalized": ["Ellipsometry", "Atomic Force Microscopy (AFM)", "Scanning Electron Microscopy (SEM)"]}}}
