Repository: hackingmaterials/sol-gel-data

# scripts/

Regenerates every numbered table and figure in the manuscript and the Supplementary
Information.

## Contents

- `figures_tables.ipynb` — one section per manuscript item. Table 2, Figure 2 and Figure 3
  are built from `sol_gel_dataset.jsonl`; Tables 3–5, Tables S2–S6 and Figures S1–S4 from
  the validation labels below.
- `validation/` — the human and LLM annotations for the 200-paper validation set:
  paper-level classification labels (`classification_human.jsonl`,
  `classification_LLM.jsonl`), the 286 records extracted by Gemini 3.0 Flash
  (`validation_LLM.jsonl`) and the 279 ground-truth records they are matched against

File: scripts/validation/validation_human.jsonl (part 33 of 33)
{"protocol": {"doi": "10.1016/j.ceramint.2015.03.171", "target": {"material_string": "Gadolinium doped Ceria", "material_form": "powder", "material_formula": "CeO2", "composition": [{"formula": "CeO2", "amount": "1", "elements": {"Ce": "1", "O": "2"}, "species": {"Ce": "1", "O": "2"}}], "additives": ["Gadolinium"], "is_mixture": false, "phase": "", "oxygen_deficiency": "no", "oxidation_states": {"Ce": [4], "O": [-2]}}, "metal_precursors": [{"material_string": "Ce(NO3)3·6H2O", "material_form": "", "material_formula": "Ce(NO3)3·6H2O", "composition": [{"formula": "Ce(NO3)3", "amount": "1", "elements": {"N": "3", "O": "9", "Ce": "1"}, "species": {"NO3": "3", "Ce": "1"}}, {"formula": "H2O", "amount": "6", "elements": {"H": "2", "O": "1"}, "species": {"H2O": "1"}}], "additives": [], "is_mixture": true, "phase": "", "oxygen_deficiency": "no", "oxidation_states": {"Ce": [3], "N": [5], "O": [-2]}}, {"material_string": "Gd(NO3)3·H2O", "material_form": "", "material_formula": "Gd(NO3)3·H2O", "composition": [{"formula": "Gd(NO3)3", "amount": "1", "elements": {"N": "3", "O": "9", "Gd": "1"}, "species": {"NO3": "3", "Gd": "1"}}, {"formula": "H2O", "amount": "1", "elements": {"H": "2", "O": "1"}, "species": {"H2O": "1"}}], "additives": [], "is_mixture": true, "phase": "", "oxygen_deficiency": "no", "oxidation_states": {"Gd": [3], "N": [5], "O": [-2]}}], "reagents": [{"reagent_string": "DI water", "reagent_role": "", "pubchem_CID": 962, "iupac_name": "oxidane", "reagent_formula": "H2O", "smiles": "O"}, {"reagent_string": "Glycine", "reagent_role": "", "pubchem_CID": 750, "iupac_name": "2-aminoacetic acid", "reagent_formula": "C2H5NO2", "smiles": "C(C(=O)O)N"}]}, "operations": [{"operation_type": "", "operation_details": "dissolve the metal nitrates in DI water with glycine as complexing agent and stir", "time": {"raw_string": "12 h", "unit": "h", "max_value": 12.0, "min_value": 12.0}, "temperature": {"raw_string": "", "unit": "", "max_value": null, "min_value": null}, "pH": {"raw_string": "", "max_value": null, "min_value": null}, "ratios": [{"type": "molar ratio", "description": "Fuel to oxidizer", "value": "1.0"}], "atmosphere": {"raw_string": "", "atmosphere_normalized": ""}}, {"operation_type": "", "operation_details": "remove the water by heating, which causes gelation", "time": {"raw_string": "", "unit": "", "max_value": null, "min_value": null}, "temperature": {"raw_string": "70 °C", "unit": "°C", "max_value": 70.0, "min_value": 70.0}, "pH": {"raw_string": "", "max_value": null, "min_value": null}, "ratios": [], "atmosphere": {"raw_string": "", "atmosphere_normalized": ""}}, {"operation_type": "", "operation_details": "hold the gel in an oven until it ignites spontaneously", "time": {"raw_string": "", "unit": "", "max_value": null, "min_value": null}, "temperature": {"raw_string": "200 °C", "unit": "°C", "max_value": 200.0, "min_value": 200.0}, "pH": {"raw_string": "", "max_value": null, "min_value": null}, "ratios": [], "atmosphere": {"raw_string": "", "atmosphere_normalized": ""}}, {"operation_type": "", "operation_details": "collect the ash and calcine it", "time": {"raw_string": "2 h", "unit": "h", "max_value": 2.0, "min_value": 2.0}, "temperature": {"raw_string": "600 °C", "unit": "°C", "max_value": 600.0, "min_value": 600.0}, "pH": {"raw_string": "", "max_value": null, "min_value": null}, "ratios": [], "atmosphere": {"raw_string": "", "atmosphere_normalized": ""}}], "phase_purity": {"impurity_phase": [], "phase_purity_details": "", "classification": "Pure", "characterization_methods": {"characterization_string": [], "characterization_normalized": []}}}
{"protocol": {"doi": "10.1016/j.ceramint.2015.03.171", "target": {"material_string": "Gadolinium doped Ceria", "material_form": "powder", "material_formula": "CeO2", "composition": [{"formula": "CeO2", "amount": "1", "elements": {"Ce": "1", "O": "2"}, "species": {"Ce": "1", "O": "2"}}], "additives": ["Gadolinium"], "is_mixture": false, "phase": "", "oxygen_deficiency": "no", "oxidation_states": {"Ce": [4], "O": [-2]}}, "metal_precursors": [{"material_string": "Ce(NO3)3·6H2O", "material_form": "", "material_formula": "Ce(NO3)3·6H2O", "composition": [{"formula": "Ce(NO3)3", "amount": "1", "elements": {"N": "3", "O": "9", "Ce": "1"}, "species": {"NO3": "3", "Ce": "1"}}, {"formula": "H2O", "amount": "6", "elements": {"H": "2", "O": "1"}, "species": {"H2O": "1"}}], "additives": [], "is_mixture": true, "phase": "", "oxygen_deficiency": "no", "oxidation_states": {"Ce": [3], "N": [5], "O": [-2]}}, {"material_string": "Gd(NO3)3·H2O", "material_form": "", "material_formula": "Gd(NO3)3·H2O", "composition": [{"formula": "Gd(NO3)3", "amount": "1", "elements": {"N": "3", "O": "9", "Gd": "1"}, "species": {"NO3": "3", "Gd": "1"}}, {"formula": "H2O", "amount": "1", "elements": {"H": "2", "O": "1"}, "species": {"H2O": "1"}}], "additives": [], "is_mixture": true, "phase": "", "oxygen_deficiency": "no", "oxidation_states": {"Gd": [3], "N": [5], "O": [-2]}}], "reagents": [{"reagent_string": "DI water", "reagent_role": "", "pubchem_CID": 962, "iupac_name": "oxidane", "reagent_formula": "H2O", "smiles": "O"}, {"reagent_string": "Glycine", "reagent_role": "", "pubchem_CID": 750, "iupac_name": "2-aminoacetic acid", "reagent_formula": "C2H5NO2", "smiles": "C(C(=O)O)N"}]}, "operations": [{"operation_type": "", "operation_details": "dissolve metal nitrates in DI water, add glycine as complexing agent and stir", "time": {"raw_string": "12 h", "unit": "h", "max_value": 12.0, "min_value": 12.0}, "temperature": {"raw_string": "", "unit": "", "max_value": null, "min_value": null}, "pH": {"raw_string": "", "max_value": null, "min_value": null}, "ratios": [{"type": "molar ratio", "description": "Fuel to oxidizer", "value": "1.7"}], "atmosphere": {"raw_string": "", "atmosphere_normalized": ""}}, {"operation_type": "", "operation_details": "drive off the water by heating to cause gelation", "time": {"raw_string": "", "unit": "", "max_value": null, "min_value": null}, "temperature": {"raw_string": "70 °C", "unit": "°C", "max_value": 70.0, "min_value": 70.0}, "pH": {"raw_string": "", "max_value": null, "min_value": null}, "ratios": [], "atmosphere": {"raw_string": "", "atmosphere_normalized": ""}}, {"operation_type": "", "operation_details": "keep the gel in an oven until spontaneous ignition", "time": {"raw_string": "", "unit": "", "max_value": null, "min_value": null}, "temperature": {"raw_string": "250 °C", "unit": "°C", "max_value": 250.0, "min_value": 250.0}, "pH": {"raw_string": "", "max_value": null, "min_value": null}, "ratios": [], "atmosphere": {"raw_string": "", "atmosphere_normalized": ""}}, {"operation_type": "", "operation_details": "collect the ash and calcine at higher temperature", "time": {"raw_string": "2 h", "unit": "h", "max_value": 2.0, "min_value": 2.0}, "temperature": {"raw_string": "800 °C", "unit": "°C", "max_value": 800.0, "min_value": 800.0}, "pH": {"raw_string": "", "max_value": null, "min_value": null}, "ratios": [], "atmosphere": {"raw_string": "", "atmosphere_normalized": ""}}], "phase_purity": {"impurity_phase": [], "phase_purity_details": "", "classification": "Pure", "characterization_methods": {"characterization_string": [], "characterization_normalized": []}}}
{"protocol": {"doi": "10.1016/j.ceramint.2015.03.171", "target": {"material_string": "Gadolinium doped Ceria", "material_form": "powder", "material_formula": "CeO2", "composition": [{"formula": "CeO2", "amount": "1", "elements": {"Ce": "1", "O": "2"}, "species": {"Ce": "1", "O": "2"}}], "additives": ["Gadolinium"], "is_mixture": false, "phase": "", "oxygen_deficiency": "no", "oxidation_states": {"Ce": [4], "O": [-2]}}, "metal_precursors": [{"material_string": "Ce(NO3)3·6H2O", "material_form": "", "material_formula": "Ce(NO3)3·6H2O", "composition": [{"formula": "Ce(NO3)3", "amount": "1", "elements": {"N": "3", "O": "9", "Ce": "1"}, "species": {"NO3": "3", "Ce": "1"}}, {"formula": "H2O", "amount": "6", "elements": {"H": "2", "O": "1"}, "species": {"H2O": "1"}}], "additives": [], "is_mixture": true, "phase": "", "oxygen_deficiency": "no", "oxidation_states": {"Ce": [3], "N": [5], "O": [-2]}}, {"material_string": "Gd(NO3)3·H2O", "material_form": "", "material_formula": "Gd(NO3)3·H2O", "composition": [{"formula": "Gd(NO3)3", "amount": "1", "elements": {"N": "3", "O": "9", "Gd": "1"}, "species": {"NO3": "3", "Gd": "1"}}, {"formula": "H2O", "amount": "1", "elements": {"H": "2", "O": "1"}, "species": {"H2O": "1"}}], "additives": [], "is_mixture": true, "phase": "", "oxygen_deficiency": "no", "oxidation_states": {"Gd": [3], "N": [5], "O": [-2]}}], "reagents": [{"reagent_string": "DI water", "reagent_role": "", "pubchem_CID": 962, "iupac_name": "oxidane", "reagent_formula": "H2O", "smiles": "O"}, {"reagent_string": "Glycine", "reagent_role": "", "pubchem_CID": 750, "iupac_name": "2-aminoacetic acid", "reagent_formula": "C2H5NO2", "smiles": "C(C(=O)O)N"}]}, "operations": [{"operation_type": "", "operation_details": "dissolve the nitrates in DI water with glycine as complexing agent, stirring", "time": {"raw_string": "12 h", "unit": "h", "max_value": 12.0, "min_value": 12.0}, "temperature": {"raw_string": "", "unit": "", "max_value": null, "min_value": null}, "pH": {"raw_string": "", "max_value": null, "min_value": null}, "ratios": [{"type": "molar ratio", "description": "Fuel to oxidizer", "value": "2.5"}], "atmosphere": {"raw_string": "", "atmosphere_normalized": ""}}, {"operation_type": "", "operation_details": "heat to remove water and bring about gelation", "time": {"raw_string": "", "unit": "", "max_value": null, "min_value": null}, "temperature": {"raw_string": "70 °C", "unit": "°C", "max_value": 70.0, "min_value": 70.0}, "pH": {"raw_string": "", "max_value": null, "min_value": null}, "ratios": [], "atmosphere": {"raw_string": "", "atmosphere_normalized": ""}}, {"operation_type": "", "operation_details": "hold the gel in the oven until it self-ignites", "time": {"raw_string": "", "unit": "", "max_value": null, "min_value": null}, "temperature": {"raw_string": "300 °C", "unit": "°C", "max_value": 300.0, "min_value": 300.0}, "pH": {"raw_string": "", "max_value": null, "min_value": null}, "ratios": [], "atmosphere": {"raw_string": "", "atmosphere_normalized": ""}}, {"operation_type": "", "operation_details": "collect the ash and calcine at the highest temperature", "time": {"raw_string": "2 h", "unit": "h", "max_value": 2.0, "min_value": 2.0}, "temperature": {"raw_string": "700 °C", "unit": "°C", "max_value": 700.0, "min_value": 700.0}, "pH": {"raw_string": "", "max_value": null, "min_value": null}, "ratios": [], "atmosphere": {"raw_string": "", "atmosphere_normalized": ""}}], "phase_purity": {"impurity_phase": [], "phase_purity_details": "", "classification": "Pure", "characterization_methods": {"characterization_string": [], "characterization_normalized": []}}}
{"protocol": {"doi": "10.1016/j.jpowsour.2004.03.073", "target": {"material_string": "NaxTi0.22Mn0.78O2", "material_form": "powder", "material_formula": "NaxTi0.22Mn0.78O2", "composition": [{"formula": "NaxTi0.22Mn0.78O2", "amount": "1", "elements": {"Na": "x", "Ti": "0.22", "Mn": "0.78", "O": "2"}, "species": {"Na": "x", "Ti": "0.22", "Mn": "0.78", "O": "2"}}], "additives": [], "is_mixture": false, "phase": "", "oxygen_deficiency": "no", "oxidation_states": {}}, "metal_precursors": [{"material_string": "titanium isopropoxide", "material_form": "", "material_formula": "Ti(OCH(CH3)2)4", "composition": [{"formula": "Ti(OCH(CH3)2)4", "amount": "1", "elements": {"C": "12", "H": "28", "O": "4", "Ti": "1"}, "species": {"OCH(CH3)2": "4", "Ti": "1"}}], "additives": [], "is_mixture": false, "phase": "", "oxygen_deficiency": "no", "oxidation_states": {"Ti": [4], "O": [-2], "C": [-2], "H": [1]}}, {"material_string": "manganese nitrate", "material_form": "", "material_formula": "Mn(NO3)7", "composition": [{"formula": "Mn(NO3)7", "amount": "1", "elements": {"N": "7", "O": "21", "Mn": "1"}, "species": {"NO3": "7", "Mn": "1"}}], "additives": [], "is_mixture": false, "phase": "", "oxygen_deficiency": "no", "oxidation_states": {"Mn": [7], "N": [5], "O": [-2]}}, {"material_string": "sodium hydroxide", "material_form": "", "material_formula": "NaOH", "composition": [{"formula": "NaOH", "amount": "1", "elements": {"Na": "1", "O": "1", "H": "1"}, "species": {"Na": "1", "OH": "1"}}], "additives": [], "is_mixture": false, "phase": "", "oxygen_deficiency": "no", "oxidation_states": {"Na": [1], "O": [-2], "H": [1]}}], "reagents": [{"reagent_string": "distilled water", "reagent_role": "", "pubchem_CID": 962, "iupac_name": "oxidane", "reagent_formula": "H2O", "smiles": "O"}, {"reagent_string": "nitric acid", "reagent_role": "", "pubchem_CID": 944, "iupac_name": "nitric acid", "reagent_formula": "HNO3", "smiles": "[N+](=O)(O)[O-]"}, {"reagent_string": "polyethylene glycol", "reagent_role": "", "pubchem_CID": null, "iupac_name": "", "reagent_formula": "", "smiles": ""}]}, "operations": [{"operation_type": "", "operation_details": "mix dilute titanium isopropoxide with distilled water and hold under reflux", "time": {"raw_string": "4 h", "unit": "h", "max_value": 4.0, "min_value": 4.0}, "temperature": {"raw_string": "50 °C", "unit": "°C", "max_value": 50.0, "min_value": 50.0}, "pH": {"raw_string": "", "max_value": null, "min_value": null}, "ratios": [], "atmosphere": {"raw_string": "", "atmosphere_normalized": ""}}, {"operation_type": "", "operation_details": "adjust the pH of the clear sol with nitric acid", "time": {"raw_string": "", "unit": "", "max_value": null, "min_value": null}, "temperature": {"raw_string": "", "unit": "", "max_value": null, "min_value": null}, "pH": {"raw_string": "3", "max_value": 3.0, "min_value": 3.0}, "ratios": [], "atmosphere": {"raw_string": "", "atmosphere_normalized": ""}}, {"operation_type": "", "operation_details": "add manganese nitrate and sodium hydroxide to the stirred solution with polyethylene glycol", "time": {"raw_string": "3 days", "unit": "days", "max_value": 3.0, "min_value": 3.0}, "temperature": {"raw_string": "", "unit": "", "max_value": null, "min_value": null}, "pH": {"raw_string": "", "max_value": null, "min_value": null}, "ratios": [], "atmosphere": {"raw_string": "", "atmosphere_normalized": ""}}, {"operation_type": "", "operation_details": "filter and dry the solution", "time": {"raw_string": "", "unit": "", "max_value": null, "min_value": null}, "temperature": {"raw_string": "", "unit": "", "max_value": null, "min_value": null}, "pH": {"raw_string": "", "max_value": null, "min_value": null}, "ratios": [], "atmosphere": {"raw_string": "", "atmosphere_normalized": ""}}, {"operation_type": "", "operation_details": "calcine the dried filtered solid", "time": {"raw_string": "4 h", "unit": "h", "max_value": 4.0, "min_value": 4.0}, "temperature": {"raw_string": "850 °C", "unit": "°C", "max_value": 850.0, "min_value": 850.0}, "pH": {"raw_string": "", "max_value": null, "min_value": null}, "ratios": [], "atmosphere": {"raw_string": "", "atmosphere_normalized": ""}}], "phase_purity": {"impurity_phase": [{"material_string": "sodium-rich layered phase", "material_form": "", "material_formula": "", "composition": [], "additives": [], "is_mixture": false, "phase": "", "oxygen_deficiency": "no", "oxidation_states": {}}], "phase_purity_details": "", "classification": "Impure", "characterization_methods": {"characterization_string": [], "characterization_normalized": []}}}


{"protocol": {"doi": "10.1016/j.matchemphys.2008.05.055", "target": {"material_string": "Ba0.65Sr0.35TiO3", "material_form": "powder", "material_formula": "Ba0.65Sr0.35TiO3", "composition": [{"formula": "Ba0.65Sr0.35TiO3", "amount": "1", "elements": {"Ba": "0.65", "Sr": "0.35", "Ti": "1", "O": "3"}, "species": {"Ba": "0.65", "Sr": "0.35", "TiO3": "1"}}], "additives": [], "is_mixture": false, "phase": "", "oxygen_deficiency": "no", "oxidation_states": {}}, "metal_precursors": [{"material_string": "Ba(CH3COO)2", "material_form": "", "material_formula": "Ba(CH3COO)2", "composition": [{"formula": "Ba(CH3COO)2", "amount": "1", "elements": {"C": "4", "H": "6", "O": "4", "Ba": "1"}, "species": {"CH3COO": "2", "Ba": "1"}}], "additives": [], "is_mixture": false, "phase": "", "oxygen_deficiency": "no", "oxidation_states": {"Ba": [2], "C": [0], "H": [1], "O": [-2]}}, {"material_string": "Sr(CH3COO)2·1/2H2O", "material_form": "", "material_formula": "Sr(CH3COO)2·0·5H2O", "composition": [{"formula": "Sr(CH3COO)2", "amount": "1", "elements": {"C": "4", "H": "6", "O": "4", "Sr": "1"}, "species": {"CH3COO": "2", "Sr": "1"}}, {"formula": "H2O", "amount": "0.5", "elements": {"H": "2", "O": "1"}, "species": {"H2O": "1"}}], "additives": [], "is_mixture": true, "phase": "", "oxygen_deficiency": "no", "oxidation_states": {"Sr": [2], "C": [0], "H": [1], "O": [-2]}}, {"material_string": "Ti(OC4H9)4", "material_form": "", "material_formula": "Ti(OC4H9)4", "composition": [{"formula": "Ti(OC4H9)4", "amount": "1", "elements": {"O": "4", "C": "16", "H": "36", "Ti": "1"}, "species": {"O": "4", "C": "16", "H": "36", "Ti": "1"}}], "additives": [], "is_mixture": false, "phase": "", "oxygen_deficiency": "no", "oxidation_states": {"Ti": [4], "O": [-2], "C": [-2], "H": [1]}}], "reagents": [{"reagent_string": "acetic acid", "reagent_role": "", "pubchem_CID": 176, "iupac_name": "acetic acid", "reagent_formula": "C2H4O2", "smiles": "CC(=O)O"}, {"reagent_string": "2-methoxyethanol", "reagent_role": "", "pubchem_CID": 8019, "iupac_name": "2-methoxyethanol", "reagent_formula": "C3H8O2", "smiles": "COCCO"}]}, "operations": [{"operation_type": "", "operation_details": "dissolve barium and strontium acetates in acetic acid and stir warm", "time": {"raw_string": "60 min", "unit": "min", "max_value": 60.0, "min_value": 60.0}, "temperature": {"raw_string": "70 °C", "unit": "°C", "max_value": 70.0, "min_value": 70.0}, "pH": {"raw_string": "", "max_value": null, "min_value": null}, "ratios": [], "atmosphere": {"raw_string": "", "atmosphere_normalized": ""}}, {"operation_type": "", "operation_details": "dissolve titanium butoxide in 2-methoxyethanol and stir warm", "time": {"raw_string": "30 min", "unit": "min", "max_value": 30.0, "min_value": 30.0}, "temperature": {"raw_string": "70 °C", "unit": "°C", "max_value": 70.0, "min_value": 70.0}, "pH": {"raw_string": "", "max_value": null, "min_value": null}, "ratios": [], "atmosphere": {"raw_string": "", "atmosphere_normalized": ""}}, {"operation_type": "", "operation_details": "combine the two solutions in the flask and stir at temperature", "time": {"raw_string": "30 min", "unit": "min", "max_value": 30.0, "min_value": 30.0}, "temperature": {"raw_string": "70 °C", "unit": "°C", "max_value": 70.0, "min_value": 70.0}, "pH": {"raw_string": "", "max_value": null, "min_value": null}, "ratios": [], "atmosphere": {"raw_string": "", "atmosphere_normalized": ""}}, {"operation_type": "", "operation_details": "form the BST gel by controlling hydrolysis", "time": {"raw_string": "", "unit": "", "max_value": null, "min_value": null}, "temperature": {"raw_string": "", "unit": "", "max_value": null, "min_value": null}, "pH": {"raw_string": "", "max_value": null, "min_value": null}, "ratios": [], "atmosphere": {"raw_string": "", "atmosphere_normalized": ""}}, {"operation_type": "", "operation_details": "calcine the dry gel", "time": {"raw_string": "2 h", "unit": "h", "max_value": 2.0, "min_value": 2.0}, "temperature": {"raw_string": "1100 °C", "unit": "°C", "max_value": 1100.0, "min_value": 1100.0}, "pH": {"raw_string": "", "max_value": null, "min_value": null}, "ratios": [], "atmosphere": {"raw_string": "", "atmosphere_normalized": ""}}, {"operation_type": "", "operation_details": "grind to obtain the BST powders", "time": {"raw_string": "", "unit": "", "max_value": null, "min_value": null}, "temperature": {"raw_string": "", "unit": "", "max_value": null, "min_value": null}, "pH": {"raw_string": "", "max_value": null, "min_value": null}, "ratios": [], "atmosphere": {"raw_string": "", "atmosphere_normalized": ""}}, {"operation_type": "", "operation_details": "press into disks and sinter", "time": {"raw_string": "5 h", "unit": "h", "max_value": 5.0, "min_value": 5.0}, "temperature": {"raw_string": "1320 °C", "unit": "°C", "max_value": 1320.0, "min_value": 1320.0}, "pH": {"raw_string": "", "max_value": null, "min_value": null}, "ratios": [], "atmosphere": {"raw_string": "", "atmosphere_normalized": ""}}], "phase_purity": {"impurity_phase": [], "phase_purity_details": "", "classification": "Pure", "characterization_methods": {"characterization_string": [], "characterization_normalized": []}}}
{"protocol": {"doi": "10.1016/j.matchemphys.2008.05.055", "target": {"material_string": "Ba0.5Sr0.5TiO3", "material_form": "powder", "material_formula": "Ba0.5Sr0.5TiO3", "composition": [{"formula": "Ba0.5Sr0.5TiO3", "amount": "1", "elements": {"Ba": "0.5", "Sr": "0.5", "Ti": "1", "O": "3"}, "species": {"Ba": "0.5", "Sr": "0.5", "TiO3": "1"}}], "additives": [], "is_mixture": false, "phase": "", "oxygen_deficiency": "no", "oxidation_states": {}}, "metal_precursors": [{"material_string": "Ba(CH3COO)2", "material_form": "", "material_formula": "Ba(CH3COO)2", "composition": [{"formula": "Ba(CH3COO)2", "amount": "1", "elements": {"C": "4", "H": "6", "O": "4", "Ba": "1"}, "species": {"CH3COO": "2", "Ba": "1"}}], "additives": [], "is_mixture": false, "phase": "", "oxygen_deficiency": "no", "oxidation_states": {"Ba": [2], "C": [0], "H": [1], "O": [-2]}}, {"material_string": "Sr(CH3COO)2·1/2H2O", "material_form": "", "material_formula": "Sr(CH3COO)2·0·5H2O", "composition": [{"formula": "Sr(CH3COO)2", "amount": "1", "elements": {"C": "4", "H": "6", "O": "4", "Sr": "1"}, "species": {"CH3COO": "2", "Sr": "1"}}, {"formula": "H2O", "amount": "0.5", "elements": {"H": "2", "O": "1"}, "species": {"H2O": "1"}}], "additives": [], "is_mixture": true, "phase": "", "oxygen_deficiency": "no", "oxidation_states": {"Sr": [2], "C": [0], "H": [1], "O": [-2]}}, {"material_string": "Ti(OC4H9)4", "material_form": "", "material_formula": "Ti(OC4H9)4", "composition": [{"formula": "Ti(OC4H9)4", "amount": "1", "elements": {"O": "4", "C": "16", "H": "36", "Ti": "1"}, "species": {"O": "4", "C": "16", "H": "36", "Ti": "1"}}], "additives": [], "is_mixture": false, "phase": "", "oxygen_deficiency": "no", "oxidation_states": {"Ti": [4], "O": [-2], "C": [-2], "H": [1]}}], "reagents": [{"reagent_string": "acetic acid", "reagent_role": "", "pubchem_CID": 176, "iupac_name": "acetic acid", "reagent_formula": "C2H4O2", "smiles": "CC(=O)O"}, {"reagent_string": "2-methoxyethanol", "reagent_role": "", "pubchem_CID": 8019, "iupac_name": "2-methoxyethanol", "reagent_formula": "C3H8O2", "smiles": "COCCO"}]}, "operations": [{"operation_type": "", "operation_details": "dissolve the barium and strontium acetates in acetic acid, stirring warm", "time": {"raw_string": "60 min", "unit": "min", "max_value": 60.0, "min_value": 60.0}, "temperature": {"raw_string": "70 °C", "unit": "°C", "max_value": 70.0, "min_value": 70.0}, "pH": {"raw_string": "", "max_value": null, "min_value": null}, "ratios": [], "atmosphere": {"raw_string": "", "atmosphere_normalized": ""}}, {"operation_type": "", "operation_details": "dissolve the titanium butoxide in 2-methoxyethanol with warm stirring", "time": {"raw_string": "30 min", "unit": "min", "max_value": 30.0, "min_value": 30.0}, "temperature": {"raw_string": "70 °C", "unit": "°C", "max_value": 70.0, "min_value": 70.0}, "pH": {"raw_string": "", "max_value": null, "min_value": null}, "ratios": [], "atmosphere": {"raw_string": "", "atmosphere_normalized": ""}}, {"operation_type": "", "operation_details": "mix the two solutions in the flask and stir at temperature", "time": {"raw_string": "30 min", "unit": "min", "max_value": 30.0, "min_value": 30.0}, "temperature": {"raw_string": "70 °C", "unit": "°C", "max_value": 70.0, "min_value": 70.0}, "pH": {"raw_string": "", "max_value": null, "min_value": null}, "ratios": [], "atmosphere": {"raw_string": "", "atmosphere_normalized": ""}}, {"operation_type": "", "operation_details": "form the BST gel through controlled hydrolysis", "time": {"raw_string": "", "unit": "", "max_value": null, "min_value": null}, "temperature": {"raw_string": "", "unit": "", "max_value": null, "min_value": null}, "pH": {"raw_string": "", "max_value": null, "min_value": null}, "ratios": [], "atmosphere": {"raw_string": "", "atmosphere_normalized": ""}}, {"operation_type": "", "operation_details": "calcine the dry gel", "time": {"raw_string": "2 h", "unit": "h", "max_value": 2.0, "min_value": 2.0}, "temperature": {"raw_string": "1100 °C", "unit": "°C", "max_value": 1100.0, "min_value": 1100.0}, "pH": {"raw_string": "", "max_value": null, "min_value": null}, "ratios": [], "atmosphere": {"raw_string": "", "atmosphere_normalized": ""}}, {"operation_type": "", "operation_details": "grind to obtain BST powders", "time": {"raw_string": "", "unit": "", "max_value": null, "min_value": null}, "temperature": {"raw_string": "", "unit": "", "max_value": null, "min_value": null}, "pH": {"raw_string": "", "max_value": null, "min_value": null}, "ratios": [], "atmosphere": {"raw_string": "", "atmosphere_normalized": ""}}, {"operation_type": "", "operation_details": "press into disks and sinter", "time": {"raw_string": "5 h", "unit": "h", "max_value": 5.0, "min_value": 5.0}, "temperature": {"raw_string": "1320 °C", "unit": "°C", "max_value": 1320.0, "min_value": 1320.0}, "pH": {"raw_string": "", "max_value": null, "min_value": null}, "ratios": [], "atmosphere": {"raw_string": "", "atmosphere_normalized": ""}}], "phase_purity": {"impurity_phase": [], "phase_purity_details": "", "classification": "Pure", "characterization_methods": {"characterization_string": [], "characterization_normalized": []}}}
