Repository: hackingmaterials/sol-gel-data

# scripts/

Regenerates every numbered table and figure in the manuscript and the Supplementary
Information.

## Contents

- `figures_tables.ipynb` — one section per manuscript item. Table 2, Figure 2 and Figure 3
  are built from `sol_gel_dataset.jsonl`; Tables 3–5, Tables S2–S6 and Figures S1–S4 from
  the validation labels below.
- `validation/` — the human and LLM annotations for the 200-paper validation set:
  paper-level classification labels (`classification_human.jsonl`,
  `classification_LLM.jsonl`), the 286 records extracted by Gemini 3.0 Flash
  (`validation_LLM.jsonl`) and the 279 ground-truth records they are matched against

File: scripts/validation/validation_LLM.jsonl (part 34 of 37)
{"protocol": {"doi": "10.1088/2053-1591/abc770", "target": {"material_string": "TiO2", "material_form": "thin film", "material_formula": "TiO2", "composition": [{"formula": "TiO2", "amount": "1", "elements": {"Ti": "1", "O": "2"}, "species": {"Ti": "1", "O": "2"}}], "additives": [], "is_mixture": false, "phase": "", "oxygen_deficiency": "no", "oxidation_states": {"Ti": [4], "O": [-2]}}, "metal_precursors": [{"material_string": "TiCl4", "material_form": "", "material_formula": "TiCl4", "composition": [{"formula": "TiCl4", "amount": "1", "elements": {"Ti": "1", "Cl": "4"}, "species": {"Ti": "1", "Cl": "4"}}], "additives": [], "is_mixture": false, "phase": "", "oxygen_deficiency": "no", "oxidation_states": {"Ti": [4], "Cl": [-1]}}], "reagents": [{"reagent_string": "F38", "reagent_role": "template", "pubchem_CID": 135566661, "iupac_name": "[4-(4-oxo-3H-quinazolin-2-yl)phenyl]methanesulfonamide", "reagent_formula": "C15H13N3O3S", "smiles": "C1=CC=C2C(=C1)C(=O)NC(=N2)C3=CC=C(C=C3)CS(=O)(=O)N"}, {"reagent_string": "EtOH", "reagent_role": "solvent", "pubchem_CID": 702, "iupac_name": "ethanol", "reagent_formula": "C2H6O", "smiles": "CCO"}, {"reagent_string": "H2O", "reagent_role": "hydrolysis", "pubchem_CID": 962, "iupac_name": "oxidane", "reagent_formula": "H2O", "smiles": "O"}, {"reagent_string": "HCl", "reagent_role": "catalyst", "pubchem_CID": 313, "iupac_name": "chlorane", "reagent_formula": "ClH", "smiles": "Cl"}]}, "operations": [{"operation_type": "mixing", "operation_details": "TiCl4 and copolymer F38 mixed in EtOH, H2O, and HCl to form sols", "time": {"raw_string": "", "unit": "", "max_value": null, "min_value": null}, "temperature": {"raw_string": "", "unit": "", "max_value": null, "min_value": null}, "pH": {"raw_string": "", "max_value": null, "min_value": null}, "ratios": [{"type": "mole ratio", "description": "TiCl4:F38:EtOH:H2O:HCl", "value": "1:x:25:4:0.002"}, {"type": "weight ratio", "description": "WF38/(WF38 + WTiCl4)", "value": "10 wt%"}], "atmosphere": {"raw_string": "", "atmosphere_normalized": ""}}, {"operation_type": "deposition", "operation_details": "deposited on monocrystalline Si (100) substrates by spin-coating", "time": {"raw_string": "", "unit": "", "max_value": null, "min_value": null}, "temperature": {"raw_string": "", "unit": "", "max_value": null, "min_value": null}, "pH": {"raw_string": "", "max_value": null, "min_value": null}, "ratios": [], "atmosphere": {"raw_string": "", "atmosphere_normalized": ""}}, {"operation_type": "heating", "operation_details": "dried in vacuum at 100 °C for 2 h", "time": {"raw_string": "2 h", "unit": "h", "max_value": 2.0, "min_value": 2.0}, "temperature": {"raw_string": "100 °C", "unit": "°C", "max_value": 100.0, "min_value": 100.0}, "pH": {"raw_string": "", "max_value": null, "min_value": null}, "ratios": [], "atmosphere": {"raw_string": "vacuum", "atmosphere_normalized": "Vacuum"}}, {"operation_type": "heating", "operation_details": "calcined at 500 °C for 4 h under pure nitrogen gas flow", "time": {"raw_string": "4 h", "unit": "h", "max_value": 4.0, "min_value": 4.0}, "temperature": {"raw_string": "500 °C", "unit": "°C", "max_value": 500.0, "min_value": 500.0}, "pH": {"raw_string": "", "max_value": null, "min_value": null}, "ratios": [], "atmosphere": {"raw_string": "nitrogen", "atmosphere_normalized": "Nitrogen (N2)"}}], "phase_purity": {"impurity_phase": [], "phase_purity_details": "anatase TiO2", "classification": "Pure", "characterization_methods": {"characterization_string": ["ellipsometry", "AFM", "FE-SEM", "static contact angle"], "characterization_normalized": ["Ellipsometry", "Atomic Force Microscopy (AFM)", "Scanning Electron Microscopy (SEM)"]}}}
{"protocol": {"doi": "10.1088/2053-1591/abc770", "target": {"material_string": "TiO2", "material_form": "thin film", "material_formula": "TiO2", "composition": [{"formula": "TiO2", "amount": "1", "elements": {"Ti": "1", "O": "2"}, "species": {"Ti": "1", "O": "2"}}], "additives": [], "is_mixture": false, "phase": "", "oxygen_deficiency": "no", "oxidation_states": {"Ti": [4], "O": [-2]}}, "metal_precursors": [{"material_string": "TiCl4", "material_form": "", "material_formula": "TiCl4", "composition": [{"formula": "TiCl4", "amount": "1", "elements": {"Ti": "1", "Cl": "4"}, "species": {"Ti": "1", "Cl": "4"}}], "additives": [], "is_mixture": false, "phase": "", "oxygen_deficiency": "no", "oxidation_states": {"Ti": [4], "Cl": [-1]}}], "reagents": [{"reagent_string": "F38", "reagent_role": "template", "pubchem_CID": 135566661, "iupac_name": "[4-(4-oxo-3H-quinazolin-2-yl)phenyl]methanesulfonamide", "reagent_formula": "C15H13N3O3S", "smiles": "C1=CC=C2C(=C1)C(=O)NC(=N2)C3=CC=C(C=C3)CS(=O)(=O)N"}, {"reagent_string": "EtOH", "reagent_role": "solvent", "pubchem_CID": 702, "iupac_name": "ethanol", "reagent_formula": "C2H6O", "smiles": "CCO"}, {"reagent_string": "H2O", "reagent_role": "hydrolysis", "pubchem_CID": 962, "iupac_name": "oxidane", "reagent_formula": "H2O", "smiles": "O"}, {"reagent_string": "HCl", "reagent_role": "catalyst", "pubchem_CID": 313, "iupac_name": "chlorane", "reagent_formula": "ClH", "smiles": "Cl"}]}, "operations": [{"operation_type": "mixing", "operation_details": "TiCl4 and copolymer F38 mixed in EtOH, H2O, and HCl to form sols", "time": {"raw_string": "", "unit": "", "max_value": null, "min_value": null}, "temperature": {"raw_string": "", "unit": "", "max_value": null, "min_value": null}, "pH": {"raw_string": "", "max_value": null, "min_value": null}, "ratios": [{"type": "mole ratio", "description": "TiCl4:F38:EtOH:H2O:HCl", "value": "1:x:25:4:0.002"}, {"type": "weight ratio", "description": "WF38/(WF38 + WTiCl4)", "value": "15 wt%"}], "atmosphere": {"raw_string": "", "atmosphere_normalized": ""}}, {"operation_type": "deposition", "operation_details": "deposited on monocrystalline Si (100) substrates by spin-coating", "time": {"raw_string": "", "unit": "", "max_value": null, "min_value": null}, "temperature": {"raw_string": "", "unit": "", "max_value": null, "min_value": null}, "pH": {"raw_string": "", "max_value": null, "min_value": null}, "ratios": [], "atmosphere": {"raw_string": "", "atmosphere_normalized": ""}}, {"operation_type": "heating", "operation_details": "dried in vacuum at 100 °C for 2 h", "time": {"raw_string": "2 h", "unit": "h", "max_value": 2.0, "min_value": 2.0}, "temperature": {"raw_string": "100 °C", "unit": "°C", "max_value": 100.0, "min_value": 100.0}, "pH": {"raw_string": "", "max_value": null, "min_value": null}, "ratios": [], "atmosphere": {"raw_string": "vacuum", "atmosphere_normalized": "Vacuum"}}, {"operation_type": "heating", "operation_details": "calcined at 500 °C for 4 h under pure nitrogen gas flow", "time": {"raw_string": "4 h", "unit": "h", "max_value": 4.0, "min_value": 4.0}, "temperature": {"raw_string": "500 °C", "unit": "°C", "max_value": 500.0, "min_value": 500.0}, "pH": {"raw_string": "", "max_value": null, "min_value": null}, "ratios": [], "atmosphere": {"raw_string": "nitrogen", "atmosphere_normalized": "Nitrogen (N2)"}}], "phase_purity": {"impurity_phase": [], "phase_purity_details": "anatase TiO2", "classification": "Pure", "characterization_methods": {"characterization_string": ["ellipsometry", "AFM", "FE-SEM", "static contact angle"], "characterization_normalized": ["Ellipsometry", "Atomic Force Microscopy (AFM)", "Scanning Electron Microscopy (SEM)"]}}}
{"protocol": {"doi": "10.1088/2053-1591/abc770", "target": {"material_string": "TiO2", "material_form": "thin film", "material_formula": "TiO2", "composition": [{"formula": "TiO2", "amount": "1", "elements": {"Ti": "1", "O": "2"}, "species": {"Ti": "1", "O": "2"}}], "additives": [], "is_mixture": false, "phase": "", "oxygen_deficiency": "no", "oxidation_states": {"Ti": [4], "O": [-2]}}, "metal_precursors": [{"material_string": "TiCl4", "material_form": "", "material_formula": "TiCl4", "composition": [{"formula": "TiCl4", "amount": "1", "elements": {"Ti": "1", "Cl": "4"}, "species": {"Ti": "1", "Cl": "4"}}], "additives": [], "is_mixture": false, "phase": "", "oxygen_deficiency": "no", "oxidation_states": {"Ti": [4], "Cl": [-1]}}], "reagents": [{"reagent_string": "F38", "reagent_role": "template", "pubchem_CID": 135566661, "iupac_name": "[4-(4-oxo-3H-quinazolin-2-yl)phenyl]methanesulfonamide", "reagent_formula": "C15H13N3O3S", "smiles": "C1=CC=C2C(=C1)C(=O)NC(=N2)C3=CC=C(C=C3)CS(=O)(=O)N"}, {"reagent_string": "EtOH", "reagent_role": "solvent", "pubchem_CID": 702, "iupac_name": "ethanol", "reagent_formula": "C2H6O", "smiles": "CCO"}, {"reagent_string": "H2O", "reagent_role": "hydrolysis", "pubchem_CID": 962, "iupac_name": "oxidane", "reagent_formula": "H2O", "smiles": "O"}, {"reagent_string": "HCl", "reagent_role": "catalyst", "pubchem_CID": 313, "iupac_name": "chlorane", "reagent_formula": "ClH", "smiles": "Cl"}]}, "operations": [{"operation_type": "mixing", "operation_details": "TiCl4 and copolymer F38 mixed in EtOH, H2O, and HCl to form sols", "time": {"raw_string": "", "unit": "", "max_value": null, "min_value": null}, "temperature": {"raw_string": "", "unit": "", "max_value": null, "min_value": null}, "pH": {"raw_string": "", "max_value": null, "min_value": null}, "ratios": [{"type": "mole ratio", "description": "TiCl4:F38:EtOH:H2O:HCl", "value": "1:x:25:4:0.002"}, {"type": "weight ratio", "description": "WF38/(WF38 + WTiCl4)", "value": "20 wt%"}], "atmosphere": {"raw_string": "", "atmosphere_normalized": ""}}, {"operation_type": "deposition", "operation_details": "deposited on monocrystalline Si (100) substrates by spin-coating", "time": {"raw_string": "", "unit": "", "max_value": null, "min_value": null}, "temperature": {"raw_string": "", "unit": "", "max_value": null, "min_value": null}, "pH": {"raw_string": "", "max_value": null, "min_value": null}, "ratios": [], "atmosphere": {"raw_string": "", "atmosphere_normalized": ""}}, {"operation_type": "heating", "operation_details": "dried in vacuum at 100 °C for 2 h", "time": {"raw_string": "2 h", "unit": "h", "max_value": 2.0, "min_value": 2.0}, "temperature": {"raw_string": "100 °C", "unit": "°C", "max_value": 100.0, "min_value": 100.0}, "pH": {"raw_string": "", "max_value": null, "min_value": null}, "ratios": [], "atmosphere": {"raw_string": "vacuum", "atmosphere_normalized": "Vacuum"}}, {"operation_type": "heating", "operation_details": "calcined at 500 °C for 4 h under pure nitrogen gas flow", "time": {"raw_string": "4 h", "unit": "h", "max_value": 4.0, "min_value": 4.0}, "temperature": {"raw_string": "500 °C", "unit": "°C", "max_value": 500.0, "min_value": 500.0}, "pH": {"raw_string": "", "max_value": null, "min_value": null}, "ratios": [], "atmosphere": {"raw_string": "nitrogen", "atmosphere_normalized": "Nitrogen (N2)"}}], "phase_purity": {"impurity_phase": [], "phase_purity_details": "anatase TiO2", "classification": "Pure", "characterization_methods": {"characterization_string": ["ellipsometry", "AFM", "FE-SEM", "static contact angle"], "characterization_normalized": ["Ellipsometry", "Atomic Force Microscopy (AFM)", "Scanning Electron Microscopy (SEM)"]}}}
{"protocol": {"doi": "10.1088/2053-1591/abc770", "target": {"material_string": "TiO2", "material_form": "thin film", "material_formula": "TiO2", "composition": [{"formula": "TiO2", "amount": "1", "elements": {"Ti": "1", "O": "2"}, "species": {"Ti": "1", "O": "2"}}], "additives": [], "is_mixture": false, "phase": "", "oxygen_deficiency": "no", "oxidation_states": {"Ti": [4], "O": [-2]}}, "metal_precursors": [{"material_string": "TiCl4", "material_form": "", "material_formula": "TiCl4", "composition": [{"formula": "TiCl4", "amount": "1", "elements": {"Ti": "1", "Cl": "4"}, "species": {"Ti": "1", "Cl": "4"}}], "additives": [], "is_mixture": false, "phase": "", "oxygen_deficiency": "no", "oxidation_states": {"Ti": [4], "Cl": [-1]}}], "reagents": [{"reagent_string": "F38", "reagent_role": "template", "pubchem_CID": 135566661, "iupac_name": "[4-(4-oxo-3H-quinazolin-2-yl)phenyl]methanesulfonamide", "reagent_formula": "C15H13N3O3S", "smiles": "C1=CC=C2C(=C1)C(=O)NC(=N2)C3=CC=C(C=C3)CS(=O)(=O)N"}, {"reagent_string": "EtOH", "reagent_role": "solvent", "pubchem_CID": 702, "iupac_name": "ethanol", "reagent_formula": "C2H6O", "smiles": "CCO"}, {"reagent_string": "H2O", "reagent_role": "hydrolysis", "pubchem_CID": 962, "iupac_name": "oxidane", "reagent_formula": "H2O", "smiles": "O"}, {"reagent_string": "HCl", "reagent_role": "catalyst", "pubchem_CID": 313, "iupac_name": "chlorane", "reagent_formula": "ClH", "smiles": "Cl"}]}, "operations": [{"operation_type": "mixing", "operation_details": "TiCl4 and copolymer F38 mixed in EtOH, H2O, and HCl to form sols", "time": {"raw_string": "", "unit": "", "max_value": null, "min_value": null}, "temperature": {"raw_string": "", "unit": "", "max_value": null, "min_value": null}, "pH": {"raw_string": "", "max_value": null, "min_value": null}, "ratios": [{"type": "mole ratio", "description": "TiCl4:F38:EtOH:H2O:HCl", "value": "1:x:25:4:0.002"}, {"type": "weight ratio", "description": "WF38/(WF38 + WTiCl4)", "value": "25 wt%"}], "atmosphere": {"raw_string": "", "atmosphere_normalized": ""}}, {"operation_type": "deposition", "operation_details": "deposited on monocrystalline Si (100) substrates by spin-coating", "time": {"raw_string": "", "unit": "", "max_value": null, "min_value": null}, "temperature": {"raw_string": "", "unit": "", "max_value": null, "min_value": null}, "pH": {"raw_string": "", "max_value": null, "min_value": null}, "ratios": [], "atmosphere": {"raw_string": "", "atmosphere_normalized": ""}}, {"operation_type": "heating", "operation_details": "dried in vacuum at 100 °C for 2 h", "time": {"raw_string": "2 h", "unit": "h", "max_value": 2.0, "min_value": 2.0}, "temperature": {"raw_string": "100 °C", "unit": "°C", "max_value": 100.0, "min_value": 100.0}, "pH": {"raw_string": "", "max_value": null, "min_value": null}, "ratios": [], "atmosphere": {"raw_string": "vacuum", "atmosphere_normalized": "Vacuum"}}, {"operation_type": "heating", "operation_details": "calcined at 500 °C for 4 h under pure nitrogen gas flow", "time": {"raw_string": "4 h", "unit": "h", "max_value": 4.0, "min_value": 4.0}, "temperature": {"raw_string": "500 °C", "unit": "°C", "max_value": 500.0, "min_value": 500.0}, "pH": {"raw_string": "", "max_value": null, "min_value": null}, "ratios": [], "atmosphere": {"raw_string": "nitrogen", "atmosphere_normalized": "Nitrogen (N2)"}}], "phase_purity": {"impurity_phase": [], "phase_purity_details": "anatase TiO2", "classification": "Pure", "characterization_methods": {"characterization_string": ["ellipsometry", "AFM", "FE-SEM", "static contact angle"], "characterization_normalized": ["Ellipsometry", "Atomic Force Microscopy (AFM)", "Scanning Electron Microscopy (SEM)"]}}}
{"protocol": {"doi": "10.1016/j.jes.2022.06.042", "target": {"material_string": "LaCoO3", "material_form": "powder", "material_formula": "LaCoO3", "composition": [{"formula": "LaCoO3", "amount": "1", "elements": {"La": "1", "Co": "1", "O": "3"}, "species": {"La": "1", "Co": "1", "O": "3"}}], "additives": [], "is_mixture": false, "phase": "", "oxygen_deficiency": "no", "oxidation_states": {"La": [3], "Co": [3], "O": [-2]}}, "metal_precursors": [{"material_string": "La(NO3)3·6H2O", "material_form": "", "material_formula": "La(NO3)3·6H2O", "composition": [{"formula": "La(NO3)3", "amount": "1", "elements": {"N": "3", "O": "9", "La": "1"}, "species": {"NO3": "3", "La": "1"}}, {"formula": "H2O", "amount": "6", "elements": {"H": "2", "O": "1"}, "species": {"H2O": "1"}}], "additives": [], "is_mixture": true, "phase": "", "oxygen_deficiency": "no", "oxidation_states": {"La": [3], "N": [5], "O": [-2]}}, {"material_string": "Co(NO3)2·6H2O", "material_form": "", "material_formula": "Co(NO3)2·6H2O", "composition": [{"formula": "Co(NO3)2", "amount": "1", "elements": {"N": "2", "O": "6", "Co": "1"}, "species": {"NO3": "2", "Co": "1"}}, {"formula": "H2O", "amount": "6", "elements": {"H": "2", "O": "1"}, "species": {"H2O": "1"}}], "additives": [], "is_mixture": true, "phase": "", "oxygen_deficiency": "no", "oxidation_states": {"Co": [2], "N": [5], "O": [-2]}}], "reagents": [{"reagent_string": "citric acid monohydrate", "reagent_role": "chelating agent", "pubchem_CID": 22230, "iupac_name": "2-hydroxypropane-1,2,3-tricarboxylic acid;hydrate", "reagent_formula": "C6H10O8", "smiles": "C(C(=O)O)C(CC(=O)O)(C(=O)O)O.O"}, {"reagent_string": "deionized water", "reagent_role": "solvent", "pubchem_CID": 962, "iupac_name": "oxidane", "reagent_formula": "H2O", "smiles": "O"}]}, "operations": [{"operation_type": "mixing", "operation_details": "La(NO3)3·6H2O, Co(NO3)2·6H2O, and 10 mmol citric acid monohydrate dissolved in 50 mL deionized water", "time": {"raw_string": "", "unit": "", "max_value": null, "min_value": null}, "temperature": {"raw_string": "", "unit": "", "max_value": null, "min_value": null}, "pH": {"raw_string": "", "max_value": null, "min_value": null}, "ratios": [{"type": "mole ratio", "description": "La:Co:citric acid", "value": "1:1:2"}], "atmosphere": {"raw_string": "", "atmosphere_normalized": ""}}, {"operation_type": "mixing", "operation_details": "heated under magnetic stirring until a uniform gel was formed", "time": {"raw_string": "5 hr", "unit": "h", "max_value": 5.0, "min_value": 5.0}, "temperature": {"raw_string": "80°C", "unit": "°C", "max_value": 80.0, "min_value": 80.0}, "pH": {"raw_string": "", "max_value": null, "min_value": null}, "ratios": [], "atmosphere": {"raw_string": "", "atmosphere_normalized": ""}}, {"operation_type": "grinding", "operation_details": "gel was ground", "time": {"raw_string": "", "unit": "", "max_value": null, "min_value": null}, "temperature": {"raw_string": "", "unit": "", "max_value": null, "min_value": null}, "pH": {"raw_string": "", "max_value": null, "min_value": null}, "ratios": [], "atmosphere": {"raw_string": "", "atmosphere_normalized": ""}}, {"operation_type": "heating", "operation_details": "heated to 700°C at a rate of 2°C/min in a crucible with a lid, calcined for 3 hr", "time": {"raw_string": "3 hr", "unit": "h", "max_value": 3.0, "min_value": 3.0}, "temperature": {"raw_string": "700°C", "unit": "°C", "max_value": 700.0, "min_value": 700.0}, "pH": {"raw_string": "", "max_value": null, "min_value": null}, "ratios": [], "atmosphere": {"raw_string": "", "atmosphere_normalized": ""}}], "phase_purity": {"impurity_phase": [], "phase_purity_details": "intense and sharp reflections are attributed to the rhombohedral perovskite-type phase (JCPDS PDF #48-0123), confirming a well single-phase LaCoO3 perovskite", "classification": "Pure", "characterization_methods": {"characterization_string": ["XRD", "BET", "BJH", "XPS", "ICP", "H2-TPR", "in situ DRIFTS", "t-TPD", "t-TPSR"], "characterization_normalized": ["X-ray Diffraction (XRD)", "N2 Physisorption (BET/BJH)", "X-ray Photoelectron Spectroscopy (XPS)", "Inductively Coupled Plasma (ICP)", "Temperature Programmed Techniques (TPR/TPD/TPO)"]}}}
{"protocol": {"doi": "10.1016/j.jes.2022.06.042", "target": {"material_string": "La0.95CoO3-δ", "material_form": "powder", "material_formula": "La0.95CoO3", "composition": [{"formula": "La0.95CoO3", "amount": "1", "elements": {"La": "0.95", "Co": "1", "O": "3"}, "species": {"La": "0.95", "Co": "1", "O": "3"}}], "additives": [], "is_mixture": false, "phase": "", "oxygen_deficiency": "yes", "oxidation_states": {}}, "metal_precursors": [{"material_string": "La(NO3)3·6H2O", "material_form": "", "material_formula": "La(NO3)3·6H2O", "composition": [{"formula": "La(NO3)3", "amount": "1", "elements": {"N": "3", "O": "9", "La": "1"}, "species": {"NO3": "3", "La": "1"}}, {"formula": "H2O", "amount": "6", "elements": {"H": "2", "O": "1"}, "species": {"H2O": "1"}}], "additives": [], "is_mixture": true, "phase": "", "oxygen_deficiency": "no", "oxidation_states": {"La": [3], "N": [5], "O": [-2]}}, {"material_string": "Co(NO3)2·6H2O", "material_form": "", "material_formula": "Co(NO3)2·6H2O", "composition": [{"formula": "Co(NO3)2", "amount": "1", "elements": {"N": "2", "O": "6", "Co": "1"}, "species": {"NO3": "2", "Co": "1"}}, {"formula": "H2O", "amount": "6", "elements": {"H": "2", "O": "1"}, "species": {"H2O": "1"}}], "additives": [], "is_mixture": true, "phase": "", "oxygen_deficiency": "no", "oxidation_states": {"Co": [2], "N": [5], "O": [-2]}}], "reagents": [{"reagent_string": "citric acid monohydrate", "reagent_role": "chelating agent", "pubchem_CID": 22230, "iupac_name": "2-hydroxypropane-1,2,3-tricarboxylic acid;hydrate", "reagent_formula": "C6H10O8", "smiles": "C(C(=O)O)C(CC(=O)O)(C(=O)O)O.O"}, {"reagent_string": "deionized water", "reagent_role": "solvent", "pubchem_CID": 962, "iupac_name": "oxidane", "reagent_formula": "H2O", "smiles": "O"}]}, "operations": [{"operation_type": "mixing", "operation_details": "La(NO3)3·6H2O, Co(NO3)2·6H2O, and 10 mmol citric acid monohydrate dissolved in 50 mL deionized water", "time": {"raw_string": "", "unit": "", "max_value": null, "min_value": null}, "temperature": {"raw_string": "", "unit": "", "max_value": null, "min_value": null}, "pH": {"raw_string": "", "max_value": null, "min_value": null}, "ratios": [{"type": "mole ratio", "description": "La:Co:citric acid", "value": "0.95:1:2"}], "atmosphere": {"raw_string": "", "atmosphere_normalized": ""}}, {"operation_type": "mixing", "operation_details": "heated under magnetic stirring until a uniform gel was formed", "time": {"raw_string": "5 hr", "unit": "h", "max_value": 5.0, "min_value": 5.0}, "temperature": {"raw_string": "80°C", "unit": "°C", "max_value": 80.0, "min_value": 80.0}, "pH": {"raw_string": "", "max_value": null, "min_value": null}, "ratios": [], "atmosphere": {"raw_string": "", "atmosphere_normalized": ""}}, {"operation_type": "grinding", "operation_details": "gel was ground", "time": {"raw_string": "", "unit": "", "max_value": null, "min_value": null}, "temperature": {"raw_string": "", "unit": "", "max_value": null, "min_value": null}, "pH": {"raw_string": "", "max_value": null, "min_value": null}, "ratios": [], "atmosphere": {"raw_string": "", "atmosphere_normalized": ""}}, {"operation_type": "heating", "operation_details": "heated to 700°C at a rate of 2°C/min in a crucible with a lid, calcined for 3 hr", "time": {"raw_string": "3 hr", "unit": "h", "max_value": 3.0, "min_value": 3.0}, "temperature": {"raw_string": "700°C", "unit": "°C", "max_value": 700.0, "min_value": 700.0}, "pH": {"raw_string": "", "max_value": null, "min_value": null}, "ratios": [], "atmosphere": {"raw_string": "", "atmosphere_normalized": ""}}], "phase_purity": {"impurity_phase": [], "phase_purity_details": "intense and sharp reflections are attributed to the rhombohedral perovskite-type phase (JCPDS PDF #48-0123), confirming a well single-phase LaCoO3 perovskite", "classification": "Pure", "characterization_methods": {"characterization_string": ["XRD", "BET", "BJH", "XPS", "ICP", "H2-TPR", "in situ DRIFTS", "t-TPD", "t-TPSR"], "characterization_normalized": ["X-ray Diffraction (XRD)", "N2 Physisorption (BET/BJH)", "X-ray Photoelectron Spectroscopy (XPS)", "Inductively Coupled Plasma (ICP)", "Temperature Programmed Techniques (TPR/TPD/TPO)"]}}}
{"protocol": {"doi": "10.1016/j.jes.2022.06.042", "target": {"material_string": "La0.9CoO3-δ", "material_form": "powder", "material_formula": "La0.9CoO3", "composition": [{"formula": "La0.9CoO3", "amount": "1", "elements": {"La": "0.9", "Co": "1", "O": "3"}, "species": {"La": "0.9", "Co": "1", "O": "3"}}], "additives": [], "is_mixture": false, "phase": "", "oxygen_deficiency": "yes", "oxidation_states": {}}, "metal_precursors": [{"material_string": "La(NO3)3·6H2O", "material_form": "", "material_formula": "La(NO3)3·6H2O", "composition": [{"formula": "La(NO3)3", "amount": "1", "elements": {"N": "3", "O": "9", "La": "1"}, "species": {"NO3": "3", "La": "1"}}, {"formula": "H2O", "amount": "6", "elements": {"H": "2", "O": "1"}, "species": {"H2O": "1"}}], "additives": [], "is_mixture": true, "phase": "", "oxygen_deficiency": "no", "oxidation_states": {"La": [3], "N": [5], "O": [-2]}}, {"material_string": "Co(NO3)2·6H2O", "material_form": "", "material_formula": "Co(NO3)2·6H2O", "composition": [{"formula": "Co(NO3)2", "amount": "1", "elements": {"N": "2", "O": "6", "Co": "1"}, "species": {"NO3": "2", "Co": "1"}}, {"formula": "H2O", "amount": "6", "elements": {"H": "2", "O": "1"}, "species": {"H2O": "1"}}], "additives": [], "is_mixture": true, "phase": "", "oxygen_deficiency": "no", "oxidation_states": {"Co": [2], "N": [5], "O": [-2]}}], "reagents": [{"reagent_string": "citric acid monohydrate", "reagent_role": "chelating agent", "pubchem_CID": 22230, "iupac_name": "2-hydroxypropane-1,2,3-tricarboxylic acid;hydrate", "reagent_formula": "C6H10O8", "smiles": "C(C(=O)O)C(CC(=O)O)(C(=O)O)O.O"}, {"reagent_string": "deionized water", "reagent_role": "solvent", "pubchem_CID": 962, "iupac_name": "oxidane", "reagent_formula": "H2O", "smiles": "O"}]}, "operations": [{"operation_type": "mixing", "operation_details": "La(NO3)3·6H2O, Co(NO3)2·6H2O, and 10 mmol citric acid monohydrate dissolved in 50 mL deionized water", "time": {"raw_string": "", "unit": "", "max_value": null, "min_value": null}, "temperature": {"raw_string": "", "unit": "", "max_value": null, "min_value": null}, "pH": {"raw_string": "", "max_value": null, "min_value": null}, "ratios": [{"type": "mole ratio", "description": "La:Co:citric acid", "value": "0.9:1:2"}], "atmosphere": {"raw_string": "", "atmosphere_normalized": ""}}, {"operation_type": "mixing", "operation_details": "heated under magnetic stirring until a uniform gel was formed", "time": {"raw_string": "5 hr", "unit": "h", "max_value": 5.0, "min_value": 5.0}, "temperature": {"raw_string": "80°C", "unit": "°C", "max_value": 80.0, "min_value": 80.0}, "pH": {"raw_string": "", "max_value": null, "min_value": null}, "ratios": [], "atmosphere": {"raw_string": "", "atmosphere_normalized": ""}}, {"operation_type": "grinding", "operation_details": "gel was ground", "time": {"raw_string": "", "unit": "", "max_value": null, "min_value": null}, "temperature": {"raw_string": "", "unit": "", "max_value": null, "min_value": null}, "pH": {"raw_string": "", "max_value": null, "min_value": null}, "ratios": [], "atmosphere": {"raw_string": "", "atmosphere_normalized": ""}}, {"operation_type": "heating", "operation_details": "heated to 700°C at a rate of 2°C/min in a crucible with a lid, calcined for 3 hr", "time": {"raw_string": "3 hr", "unit": "h", "max_value": 3.0, "min_value": 3.0}, "temperature": {"raw_string": "700°C", "unit": "°C", "max_value": 700.0, "min_value": 700.0}, "pH": {"raw_string": "", "max_value": null, "min_value": null}, "ratios": [], "atmosphere": {"raw_string": "", "atmosphere_normalized": ""}}], "phase_purity": {"impurity_phase": [], "phase_purity_details": "intense and sharp reflections are attributed to the rhombohedral perovskite-type phase (JCPDS PDF #48-0123), confirming a well single-phase LaCoO3 perovskite", "classification": "Pure", "characterization_methods": {"characterization_string": ["XRD", "BET", "BJH", "XPS", "ICP", "H2-TPR", "in situ DRIFTS", "t-TPD", "t-TPSR"], "characterization_normalized": ["X-ray Diffraction (XRD)", "N2 Physisorption (BET/BJH)", "X-ray Photoelectron Spectroscopy (XPS)", "Inductively Coupled Plasma (ICP)", "Temperature Programmed Techniques (TPR/TPD/TPO)"]}}}
{"protocol": {"doi": "10.1016/j.jes.2022.06.042", "target": {"material_string": "La0.8CoO3-δ", "material_form": "powder", "material_formula": "La0.8CoO3", "composition": [{"formula": "La0.8CoO3", "amount": "1", "elements": {"La": "0.8", "Co": "1", "O": "3"}, "species": {"La": "0.8", "Co": "1", "O": "3"}}], "additives": [], "is_mixture": false, "phase": "", "oxygen_deficiency": "yes", "oxidation_states": {}}, "metal_precursors": [{"material_string": "La(NO3)3·6H2O", "material_form": "", "material_formula": "La(NO3)3·6H2O", "composition": [{"formula": "La(NO3)3", "amount": "1", "elements": {"N": "3", "O": "9", "La": "1"}, "species": {"NO3": "3", "La": "1"}}, {"formula": "H2O", "amount": "6", "elements": {"H": "2", "O": "1"}, "species": {"H2O": "1"}}], "additives": [], "is_mixture": true, "phase": "", "oxygen_deficiency": "no", "oxidation_states": {"La": [3], "N": [5], "O": [-2]}}, {"material_string": "Co(NO3)2·6H2O", "material_form": "", "material_formula": "Co(NO3)2·6H2O", "composition": [{"formula": "Co(NO3)2", "amount": "1", "elements": {"N": "2", "O": "6", "Co": "1"}, "species": {"NO3": "2", "Co": "1"}}, {"formula": "H2O", "amount": "6", "elements": {"H": "2", "O": "1"}, "species": {"H2O": "1"}}], "additives": [], "is_mixture": true, "phase": "", "oxygen_deficiency": "no", "oxidation_states": {"Co": [2], "N": [5], "O": [-2]}}], "reagents": [{"reagent_string": "citric acid monohydrate", "reagent_role": "chelating agent", "pubchem_CID": 22230, "iupac_name": "2-hydroxypropane-1,2,3-tricarboxylic acid;hydrate", "reagent_formula": "C6H10O8", "smiles": "C(C(=O)O)C(CC(=O)O)(C(=O)O)O.O"}, {"reagent_string": "deionized water", "reagent_role": "solvent", "pubchem_CID": 962, "iupac_name": "oxidane", "reagent_formula": "H2O", "smiles": "O"}]}, "operations": [{"operation_type": "mixing", "operation_details": "La(NO3)3·6H2O, Co(NO3)2·6H2O, and 10 mmol citric acid monohydrate dissolved in 50 mL deionized water", "time": {"raw_string": "", "unit": "", "max_value": null, "min_value": null}, "temperature": {"raw_string": "", "unit": "", "max_value": null, "min_value": null}, "pH": {"raw_string": "", "max_value": null, "min_value": null}, "ratios": [{"type": "mole ratio", "description": "La:Co:citric acid", "value": "0.8:1:2"}], "atmosphere": {"raw_string": "", "atmosphere_normalized": ""}}, {"operation_type": "mixing", "operation_details": "heated under magnetic stirring until a uniform gel was formed", "time": {"raw_string": "5 hr", "unit": "h", "max_value": 5.0, "min_value": 5.0}, "temperature": {"raw_string": "80°C", "unit": "°C", "max_value": 80.0, "min_value": 80.0}, "pH": {"raw_string": "", "max_value": null, "min_value": null}, "ratios": [], "atmosphere": {"raw_string": "", "atmosphere_normalized": ""}}, {"operation_type": "grinding", "operation_details": "gel was ground", "time": {"raw_string": "", "unit": "", "max_value": null, "min_value": null}, "temperature": {"raw_string": "", "unit": "", "max_value": null, "min_value": null}, "pH": {"raw_string": "", "max_value": null, "min_value": null}, "ratios": [], "atmosphere": {"raw_string": "", "atmosphere_normalized": ""}}, {"operation_type": "heating", "operation_details": "heated to 700°C at a rate of 2°C/min in a crucible with a lid, calcined for 3 hr", "time": {"raw_string": "3 hr", "unit": "h", "max_value": 3.0, "min_value": 3.0}, "temperature": {"raw_string": "700°C", "unit": "°C", "max_value": 700.0, "min_value": 700.0}, "pH": {"raw_string": "", "max_value": null, "min_value": null}, "ratios": [], "atmosphere": {"raw_string": "", "atmosphere_normalized": ""}}], "phase_purity": {"impurity_phase": [{"material_string": "Co3O4", "material_form": "", "material_formula": "Co3O4", "composition": [{"formula": "Co3O4", "amount": "1", "elements": {"Co": "3", "O": "4"}, "species": {"Co": "3", "O": "4"}}], "additives": [], "is_mixture": false, "phase": "", "oxygen_deficiency": "no", "oxidation_states": {"Co": [2, 3], "O": [-2]}}], "phase_purity_details": "exhibits an additional weak diffraction peak located at around 36.9° corresponding to the cubic Co3O4 (JCPDS PDF #42-1467)", "classification": "Impure", "characterization_methods": {"characterization_string": ["XRD", "BET", "BJH", "XPS", "ICP", "H2-TPR", "in situ DRIFTS", "t-TPD", "t-TPSR"], "characterization_normalized": ["X-ray Diffraction (XRD)", "N2 Physisorption (BET/BJH)", "X-ray Photoelectron Spectroscopy (XPS)", "Inductively Coupled Plasma (ICP)", "Temperature Programmed Techniques (TPR/TPD/TPO)"]}}}
{"protocol": {"doi": "10.1016/j.jes.2022.06.042", "target": {"material_string": "Co3O4", "material_form": "powder", "material_formula": "Co3O4", "composition": [{"formula": "Co3O4", "amount": "1", "elements": {"Co": "3", "O": "4"}, "species": {"Co": "3", "O": "4"}}], "additives": [], "is_mixture": false, "phase": "", "oxygen_deficiency": "no", "oxidation_states": {"Co": [2, 3], "O": [-2]}}, "metal_precursors": [{"material_string": "Co(NO3)2·6H2O", "material_form": "", "material_formula": "Co(NO3)2·6H2O", "composition": [{"formula": "Co(NO3)2", "amount": "1", "elements": {"N": "2", "O": "6", "Co": "1"}, "species": {"NO3": "2", "Co": "1"}}, {"formula": "H2O", "amount": "6", "elements": {"H": "2", "O": "1"}, "species": {"H2O": "1"}}], "additives": [], "is_mixture": true, "phase": "", "oxygen_deficiency": "no", "oxidation_states": {"Co": [2], "N": [5], "O": [-2]}}], "reagents": [{"reagent_string": "citric acid monohydrate", "reagent_role": "chelating agent", "pubchem_CID": 22230, "iupac_name": "2-hydroxypropane-1,2,3-tricarboxylic acid;hydrate", "reagent_formula": "C6H10O8", "smiles": "C(C(=O)O)C(CC(=O)O)(C(=O)O)O.O"}, {"reagent_string": "deionized water", "reagent_role": "solvent", "pubchem_CID": 962, "iupac_name": "oxidane", "reagent_formula": "H2O", "smiles": "O"}]}, "operations": [{"operation_type": "mixing", "operation_details": "Co(NO3)2·6H2O and citric acid monohydrate dissolved in deionized water", "time": {"raw_string": "", "unit": "", "max_value": null, "min_value": null}, "temperature": {"raw_string": "", "unit": "", "max_value": null, "min_value": null}, "pH": {"raw_string": "", "max_value": null, "min_value": null}, "ratios": [{"type": "mole ratio", "description": "Co:citric acid", "value": "1:2"}], "atmosphere": {"raw_string": "", "atmosphere_normalized": ""}}, {"operation_type": "mixing", "operation_details": "heated under magnetic stirring until a uniform gel was formed", "time": {"raw_string": "5 hr", "unit": "h", "max_value": 5.0, "min_value": 5.0}, "temperature": {"raw_string": "80°C", "unit": "°C", "max_value": 80.0, "min_value": 80.0}, "pH": {"raw_string": "", "max_value": null, "min_value": null}, "ratios": [], "atmosphere": {"raw_string": "", "atmosphere_normalized": ""}}, {"operation_type": "grinding", "operation_details": "gel was ground", "time": {"raw_string": "", "unit": "", "max_value": null, "min_value": null}, "temperature": {"raw_string": "", "unit": "", "max_value": null, "min_value": null}, "pH": {"raw_string": "", "max_value": null, "min_value": null}, "ratios": [], "atmosphere": {"raw_string": "", "atmosphere_normalized": ""}}, {"operation_type": "heating", "operation_details": "heated to 700°C at a rate of 2°C/min in a crucible with a lid, calcined for 3 hr", "time": {"raw_string": "3 hr", "unit": "h", "max_value": 3.0, "min_value": 3.0}, "temperature": {"raw_string": "700°C", "unit": "°C", "max_value": 700.0, "min_value": 700.0}, "pH": {"raw_string": "", "max_value": null, "min_value": null}, "ratios": [], "atmosphere": {"raw_string": "", "atmosphere_normalized": ""}}], "phase_purity": {"impurity_phase": [], "phase_purity_details": "pure phase Co3O4 was obtained", "classification": "Pure", "characterization_methods": {"characterization_string": ["XRD", "BET", "BJH", "XPS", "ICP", "H2-TPR", "in situ DRIFTS", "t-TPD", "t-TPSR"], "characterization_normalized": ["X-ray Diffraction (XRD)", "N2 Physisorption (BET/BJH)", "X-ray Photoelectron Spectroscopy (XPS)", "Inductively Coupled Plasma (ICP)", "Temperature Programmed Techniques (TPR/TPD/TPO)"]}}}
{"protocol": {"doi": "10.1016/j.micromeso.2007.02.048", "target": {"material_string": "SBA-15", "material_form": "powder", "material_formula": "", "composition": [], "additives": [], "is_mixture": false, "phase": "", "oxygen_deficiency": "no", "oxidation_states": {}}, "metal_precursors": [{"material_string": "Si(OC2H5)4", "material_form": "", "material_formula": "Si(OC2H5)4", "composition": [{"formula": "Si(OC2H5)4", "amount": "1", "elements": {"O": "4", "C": "8", "H": "20", "Si": "1"}, "species": {"O": "4", "C": "8", "H": "20", "Si": "1"}}], "additives": [], "is_mixture": false, "phase": "", "oxygen_deficiency": "no", "oxidation_states": {"Si": [4], "O": [-2], "C": [-2], "H": [1]}}], "reagents": [{"reagent_string": "Pluronic P123", "reagent_role": "template", "pubchem_CID": 10154203, "iupac_name": "2-[2-(2-hydroxyethoxy)propoxy]ethanol", "reagent_formula": "C7H16O4", "smiles": "CC(COCCO)OCCO"}, {"reagent_string": "de-ionized water", "reagent_role": "solvent", "pubchem_CID": 962, "iupac_name": "oxidane", "reagent_formula": "H2O", "smiles": "O"}, {"reagent_string": "HCl", "reagent_role": "solvent", "pubchem_CID": 313, "iupac_name": "chlorane", "reagent_formula": "ClH", "smiles": "Cl"}, {"reagent_string": "de-ionized water", "reagent_role": "washing", "pubchem_CID": 962, "iupac_name": "oxidane", "reagent_formula": "H2O", "smiles": "O"}]}, "operations": [{"operation_type": "mixing", "operation_details": "4 g Pluronic P123 dissolved in 30 g de-ionized water and 120 g 2 M HCl, stirred for 6 h", "time": {"raw_string": "6 h", "unit": "h", "max_value": 6.0, "min_value": 6.0}, "temperature": {"raw_string": "", "unit": "", "max_value": null, "min_value": null}, "pH": {"raw_string": "", "max_value": null, "min_value": null}, "ratios": [], "atmosphere": {"raw_string": "", "atmosphere_normalized": ""}}, {"operation_type": "mixing", "operation_details": "9 g TEOS added, stirred overnight, white gel precipitated", "time": {"raw_string": "12 h", "unit": "h", "max_value": 12.0, "min_value": 12.0}, "temperature": {"raw_string": "", "unit": "", "max_value": null, "min_value": null}, "pH": {"raw_string": "", "max_value": null, "min_value": null}, "ratios": [], "atmosphere": {"raw_string": "", "atmosphere_normalized": ""}}, {"operation_type": "heating", "operation_details": "heated under static conditions in Teflon bottle at 80 °C for 24 h", "time": {"raw_string": "24 h", "unit": "h", "max_value": 24.0, "min_value": 24.0}, "temperature": {"raw_string": "80 °C", "unit": "°C", "max_value": 80.0, "min_value": 80.0}, "pH": {"raw_string": "", "max_value": null, "min_value": null}, "ratios": [], "atmosphere": {"raw_string": "", "atmosphere_normalized": ""}}, {"operation_type": "other", "operation_details": "filtered, washed several times with de-ionized water", "time": {"raw_string": "", "unit": "", "max_value": null, "min_value": null}, "temperature": {"raw_string": "", "unit": "", "max_value": null, "min_value": null}, "pH": {"raw_string": "", "max_value": null, "min_value": null}, "ratios": [], "atmosphere": {"raw_string": "", "atmosphere_normalized": ""}}, {"operation_type": "heating", "operation_details": "dried overnight at room temperature", "time": {"raw_string": "12 h", "unit": "h", "max_value": 12.0, "min_value": 12.0}, "temperature": {"raw_string": "room temperature", "unit": "", "max_value": null, "min_value": null}, "pH": {"raw_string": "", "max_value": null, "min_value": null}, "ratios": [], "atmosphere": {"raw_string": "", "atmosphere_normalized": ""}}, {"operation_type": "heating", "operation_details": "calcined at 500 °C for 7 h in air", "time": {"raw_string": "7 h", "unit": "h", "max_value": 7.0, "min_value": 7.0}, "temperature": {"raw_string": "500 °C", "unit": "°C", "max_value": 500.0, "min_value": 500.0}, "pH": {"raw_string": "", "max_value": null, "min_value": null}, "ratios": [], "atmosphere": {"raw_string": "air", "atmosphere_normalized": "Air"}}], "phase_purity": {"impurity_phase": [], "phase_purity_details": "calcined at 500 °C for 7 h in air", "classification": "Pure", "characterization_methods": {"characterization_string": ["XRD", "N2-sorption", "SEM", "TPR", "ICP-AES", "EDS"], "characterization_normalized": ["X-ray Diffraction (XRD)", "Scanning Electron Microscopy (SEM)", "Temperature Programmed Techniques (TPR/TPD/TPO)", "Inductively Coupled Plasma Optical Emission Spectroscopy (ICP-OES)", "Energy Dispersive X-ray Spectroscopy (EDS)"]}}}
