Repository: hackingmaterials/sol-gel-data

# scripts/

Regenerates every numbered table and figure in the manuscript and the Supplementary
Information.

## Contents

- `figures_tables.ipynb` — one section per manuscript item. Table 2, Figure 2 and Figure 3
  are built from `sol_gel_dataset.jsonl`; Tables 3–5, Tables S2–S6 and Figures S1–S4 from
  the validation labels below.
- `validation/` — the human and LLM annotations for the 200-paper validation set:
  paper-level classification labels (`classification_human.jsonl`,
  `classification_LLM.jsonl`), the 286 records extracted by Gemini 3.0 Flash
  (`validation_LLM.jsonl`) and the 279 ground-truth records they are matched against

File: scripts/validation/validation_LLM.jsonl (part 35 of 37)
{"protocol": {"doi": "10.1016/j.micromeso.2007.02.048", "target": {"material_string": "Co-SBA-6h", "material_form": "powder", "material_formula": "", "composition": [], "additives": [], "is_mixture": false, "phase": "", "oxygen_deficiency": "no", "oxidation_states": {}}, "metal_precursors": [{"material_string": "Co(NO3)2·6H2O", "material_form": "", "material_formula": "Co(NO3)2·6H2O", "composition": [{"formula": "Co(NO3)2", "amount": "1", "elements": {"N": "2", "O": "6", "Co": "1"}, "species": {"NO3": "2", "Co": "1"}}, {"formula": "H2O", "amount": "6", "elements": {"H": "2", "O": "1"}, "species": {"H2O": "1"}}], "additives": [], "is_mixture": true, "phase": "", "oxygen_deficiency": "no", "oxidation_states": {"Co": [2], "N": [5], "O": [-2]}}], "reagents": [{"reagent_string": "SBA-15", "reagent_role": "template", "pubchem_CID": null, "iupac_name": "", "reagent_formula": "", "smiles": ""}, {"reagent_string": "de-ionized water", "reagent_role": "solvent", "pubchem_CID": 962, "iupac_name": "oxidane", "reagent_formula": "H2O", "smiles": "O"}, {"reagent_string": "HNO3", "reagent_role": "pH modifier", "pubchem_CID": 944, "iupac_name": "nitric acid", "reagent_formula": "HNO3", "smiles": "[N+](=O)(O)[O-]"}, {"reagent_string": "urea", "reagent_role": "unspecified", "pubchem_CID": 1176, "iupac_name": "urea", "reagent_formula": "CH4N2O", "smiles": "C(=O)(N)N"}, {"reagent_string": "de-ionized water", "reagent_role": "washing", "pubchem_CID": 962, "iupac_name": "oxidane", "reagent_formula": "H2O", "smiles": "O"}]}, "operations": [{"operation_type": "mixing", "operation_details": "0.5 g SBA-15 suspended in 435 mg Co(NO3)2·6H2O in 250 ml de-ionized water", "time": {"raw_string": "", "unit": "", "max_value": null, "min_value": null}, "temperature": {"raw_string": "", "unit": "", "max_value": null, "min_value": null}, "pH": {"raw_string": "", "max_value": null, "min_value": null}, "ratios": [], "atmosphere": {"raw_string": "", "atmosphere_normalized": ""}}, {"operation_type": "mixing", "operation_details": "heated to 90 °C, pH adjusted to 3.5 with 0.1 M HNO3, mechanical stirring", "time": {"raw_string": "", "unit": "", "max_value": null, "min_value": null}, "temperature": {"raw_string": "90 °C", "unit": "°C", "max_value": 90.0, "min_value": 90.0}, "pH": {"raw_string": "3.5", "max_value": 3.5, "min_value": 3.5}, "ratios": [], "atmosphere": {"raw_string": "", "atmosphere_normalized": ""}}, {"operation_type": "mixing", "operation_details": "270 mg urea in 5 ml de-ionized water added, reactor closed under static nitrogen", "time": {"raw_string": "6 h", "unit": "h", "max_value": 6.0, "min_value": 6.0}, "temperature": {"raw_string": "90 °C", "unit": "°C", "max_value": 90.0, "min_value": 90.0}, "pH": {"raw_string": "", "max_value": null, "min_value": null}, "ratios": [], "atmosphere": {"raw_string": "nitrogen", "atmosphere_normalized": "Nitrogen (N2)"}}, {"operation_type": "other", "operation_details": "filtered and thoroughly washed with de-ionized water", "time": {"raw_string": "", "unit": "", "max_value": null, "min_value": null}, "temperature": {"raw_string": "", "unit": "", "max_value": null, "min_value": null}, "pH": {"raw_string": "", "max_value": null, "min_value": null}, "ratios": [], "atmosphere": {"raw_string": "", "atmosphere_normalized": ""}}, {"operation_type": "heating", "operation_details": "dried overnight at 120 °C", "time": {"raw_string": "12 h", "unit": "h", "max_value": 12.0, "min_value": 12.0}, "temperature": {"raw_string": "120 °C", "unit": "°C", "max_value": 120.0, "min_value": 120.0}, "pH": {"raw_string": "", "max_value": null, "min_value": null}, "ratios": [], "atmosphere": {"raw_string": "", "atmosphere_normalized": ""}}], "phase_purity": {"impurity_phase": [], "phase_purity_details": "XRD peaks characteristic for cobalt stevensite and (100) peak for mesoporous materials", "classification": "Pure", "characterization_methods": {"characterization_string": ["XRD", "N2-sorption", "SEM", "TPR", "ICP-AES", "EDS"], "characterization_normalized": ["X-ray Diffraction (XRD)", "Scanning Electron Microscopy (SEM)", "Temperature Programmed Techniques (TPR/TPD/TPO)", "Inductively Coupled Plasma Optical Emission Spectroscopy (ICP-OES)", "Energy Dispersive X-ray Spectroscopy (EDS)"]}}}
{"protocol": {"doi": "10.1016/j.micromeso.2007.02.048", "target": {"material_string": "Co-SBA-12h", "material_form": "powder", "material_formula": "", "composition": [], "additives": [], "is_mixture": false, "phase": "", "oxygen_deficiency": "no", "oxidation_states": {}}, "metal_precursors": [{"material_string": "Co(NO3)2·6H2O", "material_form": "", "material_formula": "Co(NO3)2·6H2O", "composition": [{"formula": "Co(NO3)2", "amount": "1", "elements": {"N": "2", "O": "6", "Co": "1"}, "species": {"NO3": "2", "Co": "1"}}, {"formula": "H2O", "amount": "6", "elements": {"H": "2", "O": "1"}, "species": {"H2O": "1"}}], "additives": [], "is_mixture": true, "phase": "", "oxygen_deficiency": "no", "oxidation_states": {"Co": [2], "N": [5], "O": [-2]}}], "reagents": [{"reagent_string": "SBA-15", "reagent_role": "template", "pubchem_CID": null, "iupac_name": "", "reagent_formula": "", "smiles": ""}, {"reagent_string": "de-ionized water", "reagent_role": "solvent", "pubchem_CID": 962, "iupac_name": "oxidane", "reagent_formula": "H2O", "smiles": "O"}, {"reagent_string": "HNO3", "reagent_role": "pH modifier", "pubchem_CID": 944, "iupac_name": "nitric acid", "reagent_formula": "HNO3", "smiles": "[N+](=O)(O)[O-]"}, {"reagent_string": "urea", "reagent_role": "unspecified", "pubchem_CID": 1176, "iupac_name": "urea", "reagent_formula": "CH4N2O", "smiles": "C(=O)(N)N"}, {"reagent_string": "de-ionized water", "reagent_role": "washing", "pubchem_CID": 962, "iupac_name": "oxidane", "reagent_formula": "H2O", "smiles": "O"}]}, "operations": [{"operation_type": "mixing", "operation_details": "0.5 g SBA-15 suspended in 435 mg Co(NO3)2·6H2O in 250 ml de-ionized water", "time": {"raw_string": "", "unit": "", "max_value": null, "min_value": null}, "temperature": {"raw_string": "", "unit": "", "max_value": null, "min_value": null}, "pH": {"raw_string": "", "max_value": null, "min_value": null}, "ratios": [], "atmosphere": {"raw_string": "", "atmosphere_normalized": ""}}, {"operation_type": "mixing", "operation_details": "heated to 90 °C, pH adjusted to 3.5 with 0.1 M HNO3, mechanical stirring", "time": {"raw_string": "", "unit": "", "max_value": null, "min_value": null}, "temperature": {"raw_string": "90 °C", "unit": "°C", "max_value": 90.0, "min_value": 90.0}, "pH": {"raw_string": "3.5", "max_value": 3.5, "min_value": 3.5}, "ratios": [], "atmosphere": {"raw_string": "", "atmosphere_normalized": ""}}, {"operation_type": "mixing", "operation_details": "270 mg urea in 5 ml de-ionized water added, reactor closed under static nitrogen", "time": {"raw_string": "12 h", "unit": "h", "max_value": 12.0, "min_value": 12.0}, "temperature": {"raw_string": "90 °C", "unit": "°C", "max_value": 90.0, "min_value": 90.0}, "pH": {"raw_string": "", "max_value": null, "min_value": null}, "ratios": [], "atmosphere": {"raw_string": "nitrogen", "atmosphere_normalized": "Nitrogen (N2)"}}, {"operation_type": "other", "operation_details": "filtered and thoroughly washed with de-ionized water", "time": {"raw_string": "", "unit": "", "max_value": null, "min_value": null}, "temperature": {"raw_string": "", "unit": "", "max_value": null, "min_value": null}, "pH": {"raw_string": "", "max_value": null, "min_value": null}, "ratios": [], "atmosphere": {"raw_string": "", "atmosphere_normalized": ""}}, {"operation_type": "heating", "operation_details": "dried overnight at 120 °C", "time": {"raw_string": "12 h", "unit": "h", "max_value": 12.0, "min_value": 12.0}, "temperature": {"raw_string": "120 °C", "unit": "°C", "max_value": 120.0, "min_value": 120.0}, "pH": {"raw_string": "", "max_value": null, "min_value": null}, "ratios": [], "atmosphere": {"raw_string": "", "atmosphere_normalized": ""}}], "phase_purity": {"impurity_phase": [], "phase_purity_details": "XRD peaks characteristic for cobalt stevensite and (100) peak for mesoporous materials", "classification": "Pure", "characterization_methods": {"characterization_string": ["XRD", "N2-sorption", "SEM", "TPR", "ICP-AES", "EDS"], "characterization_normalized": ["X-ray Diffraction (XRD)", "Scanning Electron Microscopy (SEM)", "Temperature Programmed Techniques (TPR/TPD/TPO)", "Inductively Coupled Plasma Optical Emission Spectroscopy (ICP-OES)", "Energy Dispersive X-ray Spectroscopy (EDS)"]}}}
{"protocol": {"doi": "10.1016/j.micromeso.2007.02.048", "target": {"material_string": "Co-SBA-24h", "material_form": "powder", "material_formula": "", "composition": [], "additives": [], "is_mixture": false, "phase": "", "oxygen_deficiency": "no", "oxidation_states": {}}, "metal_precursors": [{"material_string": "Co(NO3)2·6H2O", "material_form": "", "material_formula": "Co(NO3)2·6H2O", "composition": [{"formula": "Co(NO3)2", "amount": "1", "elements": {"N": "2", "O": "6", "Co": "1"}, "species": {"NO3": "2", "Co": "1"}}, {"formula": "H2O", "amount": "6", "elements": {"H": "2", "O": "1"}, "species": {"H2O": "1"}}], "additives": [], "is_mixture": true, "phase": "", "oxygen_deficiency": "no", "oxidation_states": {"Co": [2], "N": [5], "O": [-2]}}], "reagents": [{"reagent_string": "SBA-15", "reagent_role": "template", "pubchem_CID": null, "iupac_name": "", "reagent_formula": "", "smiles": ""}, {"reagent_string": "de-ionized water", "reagent_role": "solvent", "pubchem_CID": 962, "iupac_name": "oxidane", "reagent_formula": "H2O", "smiles": "O"}, {"reagent_string": "HNO3", "reagent_role": "pH modifier", "pubchem_CID": 944, "iupac_name": "nitric acid", "reagent_formula": "HNO3", "smiles": "[N+](=O)(O)[O-]"}, {"reagent_string": "urea", "reagent_role": "unspecified", "pubchem_CID": 1176, "iupac_name": "urea", "reagent_formula": "CH4N2O", "smiles": "C(=O)(N)N"}, {"reagent_string": "de-ionized water", "reagent_role": "washing", "pubchem_CID": 962, "iupac_name": "oxidane", "reagent_formula": "H2O", "smiles": "O"}]}, "operations": [{"operation_type": "mixing", "operation_details": "0.5 g SBA-15 suspended in 435 mg Co(NO3)2·6H2O in 250 ml de-ionized water", "time": {"raw_string": "", "unit": "", "max_value": null, "min_value": null}, "temperature": {"raw_string": "", "unit": "", "max_value": null, "min_value": null}, "pH": {"raw_string": "", "max_value": null, "min_value": null}, "ratios": [], "atmosphere": {"raw_string": "", "atmosphere_normalized": ""}}, {"operation_type": "mixing", "operation_details": "heated to 90 °C, pH adjusted to 3.5 with 0.1 M HNO3, mechanical stirring", "time": {"raw_string": "", "unit": "", "max_value": null, "min_value": null}, "temperature": {"raw_string": "90 °C", "unit": "°C", "max_value": 90.0, "min_value": 90.0}, "pH": {"raw_string": "3.5", "max_value": 3.5, "min_value": 3.5}, "ratios": [], "atmosphere": {"raw_string": "", "atmosphere_normalized": ""}}, {"operation_type": "mixing", "operation_details": "270 mg urea in 5 ml de-ionized water added, reactor closed under static nitrogen", "time": {"raw_string": "24 h", "unit": "h", "max_value": 24.0, "min_value": 24.0}, "temperature": {"raw_string": "90 °C", "unit": "°C", "max_value": 90.0, "min_value": 90.0}, "pH": {"raw_string": "", "max_value": null, "min_value": null}, "ratios": [], "atmosphere": {"raw_string": "nitrogen", "atmosphere_normalized": "Nitrogen (N2)"}}, {"operation_type": "other", "operation_details": "filtered and thoroughly washed with de-ionized water", "time": {"raw_string": "", "unit": "", "max_value": null, "min_value": null}, "temperature": {"raw_string": "", "unit": "", "max_value": null, "min_value": null}, "pH": {"raw_string": "", "max_value": null, "min_value": null}, "ratios": [], "atmosphere": {"raw_string": "", "atmosphere_normalized": ""}}, {"operation_type": "heating", "operation_details": "dried overnight at 120 °C", "time": {"raw_string": "12 h", "unit": "h", "max_value": 12.0, "min_value": 12.0}, "temperature": {"raw_string": "120 °C", "unit": "°C", "max_value": 120.0, "min_value": 120.0}, "pH": {"raw_string": "", "max_value": null, "min_value": null}, "ratios": [], "atmosphere": {"raw_string": "", "atmosphere_normalized": ""}}], "phase_purity": {"impurity_phase": [], "phase_purity_details": "XRD peaks characteristic for cobalt stevensite and (100) peak for mesoporous materials", "classification": "Pure", "characterization_methods": {"characterization_string": ["XRD", "N2-sorption", "SEM", "TPR", "ICP-AES", "EDS"], "characterization_normalized": ["X-ray Diffraction (XRD)", "Scanning Electron Microscopy (SEM)", "Temperature Programmed Techniques (TPR/TPD/TPO)", "Inductively Coupled Plasma Optical Emission Spectroscopy (ICP-OES)", "Energy Dispersive X-ray Spectroscopy (EDS)"]}}}
{"protocol": {"doi": "10.1016/j.materresbull.2013.05.012", "target": {"material_string": "Li(Mn1/3Ni1/3Co1/3)O2", "material_form": "powder", "material_formula": "Li(Mn1/3Ni1/3Co1/3)O2", "composition": [{"formula": "Li(Mn1/3Ni1/3Co1/3)O2", "amount": "1", "elements": {"Mn": "0.333", "Ni": "0.333", "Co": "0.333", "Li": "1", "O": "2"}, "species": {"Mn": "0.333", "Ni": "0.333", "Co": "0.333", "Li": "1", "O": "2"}}], "additives": [], "is_mixture": false, "phase": "", "oxygen_deficiency": "no", "oxidation_states": {}}, "metal_precursors": [{"material_string": "LiOH·H2O", "material_form": "", "material_formula": "LiOH·H2O", "composition": [{"formula": "LiOH", "amount": "1", "elements": {"Li": "1", "O": "1", "H": "1"}, "species": {"Li": "1", "OH": "1"}}, {"formula": "H2O", "amount": "1", "elements": {"H": "2", "O": "1"}, "species": {"H2O": "1"}}], "additives": [], "is_mixture": true, "phase": "", "oxygen_deficiency": "no", "oxidation_states": {"Li": [1], "O": [-2], "H": [1]}}, {"material_string": "Mn(CH3COO)2·4H2O", "material_form": "", "material_formula": "Mn(CH3COO)2·4H2O", "composition": [{"formula": "Mn(CH3COO)2", "amount": "1", "elements": {"C": "4", "H": "6", "O": "4", "Mn": "1"}, "species": {"CH3COO": "2", "Mn": "1"}}, {"formula": "H2O", "amount": "4", "elements": {"H": "2", "O": "1"}, "species": {"H2O": "1"}}], "additives": [], "is_mixture": true, "phase": "", "oxygen_deficiency": "no", "oxidation_states": {"Mn": [2], "C": [0], "H": [1], "O": [-2]}}, {"material_string": "Ni(CH3COO)2·4H2O", "material_form": "", "material_formula": "Ni(CH3COO)2·4H2O", "composition": [{"formula": "Ni(CH3COO)2", "amount": "1", "elements": {"C": "4", "H": "6", "O": "4", "Ni": "1"}, "species": {"CH3COO": "2", "Ni": "1"}}, {"formula": "H2O", "amount": "4", "elements": {"H": "2", "O": "1"}, "species": {"H2O": "1"}}], "additives": [], "is_mixture": true, "phase": "", "oxygen_deficiency": "no", "oxidation_states": {"Ni": [2], "C": [0], "H": [1], "O": [-2]}}, {"material_string": "Co(CH3COO)2·4H2O", "material_form": "", "material_formula": "Co(CH3COO)2·4H2O", "composition": [{"formula": "Co(CH3COO)2", "amount": "1", "elements": {"C": "4", "H": "6", "O": "4", "Co": "1"}, "species": {"CH3COO": "2", "Co": "1"}}, {"formula": "H2O", "amount": "4", "elements": {"H": "2", "O": "1"}, "species": {"H2O": "1"}}], "additives": [], "is_mixture": true, "phase": "", "oxygen_deficiency": "no", "oxidation_states": {"Co": [2], "C": [0], "H": [1], "O": [-2]}}], "reagents": [{"reagent_string": "alcoholic media", "reagent_role": "solvent", "pubchem_CID": null, "iupac_name": "", "reagent_formula": "", "smiles": ""}]}, "operations": [{"operation_type": "mixing", "operation_details": "stoichiometric amounts mixed in alcoholic media, rigorously stirred", "time": {"raw_string": "", "unit": "", "max_value": null, "min_value": null}, "temperature": {"raw_string": "", "unit": "", "max_value": null, "min_value": null}, "pH": {"raw_string": "", "max_value": null, "min_value": null}, "ratios": [], "atmosphere": {"raw_string": "", "atmosphere_normalized": ""}}, {"operation_type": "heating", "operation_details": "heated in alumina crucibles to obtain precursors", "time": {"raw_string": "", "unit": "", "max_value": null, "min_value": null}, "temperature": {"raw_string": "400 °C", "unit": "°C", "max_value": 400.0, "min_value": 400.0}, "pH": {"raw_string": "", "max_value": null, "min_value": null}, "ratios": [], "atmosphere": {"raw_string": "", "atmosphere_normalized": ""}}, {"operation_type": "grinding", "operation_details": "precursors thoroughly ground", "time": {"raw_string": "", "unit": "", "max_value": null, "min_value": null}, "temperature": {"raw_string": "", "unit": "", "max_value": null, "min_value": null}, "pH": {"raw_string": "", "max_value": null, "min_value": null}, "ratios": [], "atmosphere": {"raw_string": "", "atmosphere_normalized": ""}}, {"operation_type": "pressing", "operation_details": "pressed into pellets using a hydraulic press", "time": {"raw_string": "", "unit": "", "max_value": null, "min_value": null}, "temperature": {"raw_string": "", "unit": "", "max_value": null, "min_value": null}, "pH": {"raw_string": "", "max_value": null, "min_value": null}, "ratios": [], "atmosphere": {"raw_string": "", "atmosphere_normalized": ""}}, {"operation_type": "heating", "operation_details": "calcined in air", "time": {"raw_string": "24 h", "unit": "h", "max_value": 24.0, "min_value": 24.0}, "temperature": {"raw_string": "700 °C", "unit": "°C", "max_value": 700.0, "min_value": 700.0}, "pH": {"raw_string": "", "max_value": null, "min_value": null}, "ratios": [], "atmosphere": {"raw_string": "air", "atmosphere_normalized": "Air"}}], "phase_purity": {"impurity_phase": [], "phase_purity_details": "No impurity peaks have been found in the diffraction patterns; not well-crystallized", "classification": "Pure", "characterization_methods": {"characterization_string": ["XRD", "ICP-OES", "FE-SEM", "HR-TEM", "TGA"], "characterization_normalized": ["X-ray Diffraction (XRD)", "Inductively Coupled Plasma Optical Emission Spectroscopy (ICP-OES)", "Scanning Electron Microscopy (SEM)", "Transmission Electron Microscopy (TEM)", "Thermogravimetric Analysis (TGA)"]}}}
{"protocol": {"doi": "10.1016/j.materresbull.2013.05.012", "target": {"material_string": "Li(Mn1/3Ni1/3Co1/3)O2", "material_form": "powder", "material_formula": "Li(Mn1/3Ni1/3Co1/3)O2", "composition": [{"formula": "Li(Mn1/3Ni1/3Co1/3)O2", "amount": "1", "elements": {"Mn": "0.333", "Ni": "0.333", "Co": "0.333", "Li": "1", "O": "2"}, "species": {"Mn": "0.333", "Ni": "0.333", "Co": "0.333", "Li": "1", "O": "2"}}], "additives": [], "is_mixture": false, "phase": "", "oxygen_deficiency": "no", "oxidation_states": {}}, "metal_precursors": [{"material_string": "LiOH·H2O", "material_form": "", "material_formula": "LiOH·H2O", "composition": [{"formula": "LiOH", "amount": "1", "elements": {"Li": "1", "O": "1", "H": "1"}, "species": {"Li": "1", "OH": "1"}}, {"formula": "H2O", "amount": "1", "elements": {"H": "2", "O": "1"}, "species": {"H2O": "1"}}], "additives": [], "is_mixture": true, "phase": "", "oxygen_deficiency": "no", "oxidation_states": {"Li": [1], "O": [-2], "H": [1]}}, {"material_string": "Mn(CH3COO)2·4H2O", "material_form": "", "material_formula": "Mn(CH3COO)2·4H2O", "composition": [{"formula": "Mn(CH3COO)2", "amount": "1", "elements": {"C": "4", "H": "6", "O": "4", "Mn": "1"}, "species": {"CH3COO": "2", "Mn": "1"}}, {"formula": "H2O", "amount": "4", "elements": {"H": "2", "O": "1"}, "species": {"H2O": "1"}}], "additives": [], "is_mixture": true, "phase": "", "oxygen_deficiency": "no", "oxidation_states": {"Mn": [2], "C": [0], "H": [1], "O": [-2]}}, {"material_string": "Ni(CH3COO)2·4H2O", "material_form": "", "material_formula": "Ni(CH3COO)2·4H2O", "composition": [{"formula": "Ni(CH3COO)2", "amount": "1", "elements": {"C": "4", "H": "6", "O": "4", "Ni": "1"}, "species": {"CH3COO": "2", "Ni": "1"}}, {"formula": "H2O", "amount": "4", "elements": {"H": "2", "O": "1"}, "species": {"H2O": "1"}}], "additives": [], "is_mixture": true, "phase": "", "oxygen_deficiency": "no", "oxidation_states": {"Ni": [2], "C": [0], "H": [1], "O": [-2]}}, {"material_string": "Co(CH3COO)2·4H2O", "material_form": "", "material_formula": "Co(CH3COO)2·4H2O", "composition": [{"formula": "Co(CH3COO)2", "amount": "1", "elements": {"C": "4", "H": "6", "O": "4", "Co": "1"}, "species": {"CH3COO": "2", "Co": "1"}}, {"formula": "H2O", "amount": "4", "elements": {"H": "2", "O": "1"}, "species": {"H2O": "1"}}], "additives": [], "is_mixture": true, "phase": "", "oxygen_deficiency": "no", "oxidation_states": {"Co": [2], "C": [0], "H": [1], "O": [-2]}}], "reagents": [{"reagent_string": "alcoholic media", "reagent_role": "solvent", "pubchem_CID": null, "iupac_name": "", "reagent_formula": "", "smiles": ""}]}, "operations": [{"operation_type": "mixing", "operation_details": "stoichiometric amounts mixed in alcoholic media, rigorously stirred", "time": {"raw_string": "", "unit": "", "max_value": null, "min_value": null}, "temperature": {"raw_string": "", "unit": "", "max_value": null, "min_value": null}, "pH": {"raw_string": "", "max_value": null, "min_value": null}, "ratios": [], "atmosphere": {"raw_string": "", "atmosphere_normalized": ""}}, {"operation_type": "heating", "operation_details": "heated in alumina crucibles to obtain precursors", "time": {"raw_string": "", "unit": "", "max_value": null, "min_value": null}, "temperature": {"raw_string": "400 °C", "unit": "°C", "max_value": 400.0, "min_value": 400.0}, "pH": {"raw_string": "", "max_value": null, "min_value": null}, "ratios": [], "atmosphere": {"raw_string": "", "atmosphere_normalized": ""}}, {"operation_type": "grinding", "operation_details": "precursors thoroughly ground", "time": {"raw_string": "", "unit": "", "max_value": null, "min_value": null}, "temperature": {"raw_string": "", "unit": "", "max_value": null, "min_value": null}, "pH": {"raw_string": "", "max_value": null, "min_value": null}, "ratios": [], "atmosphere": {"raw_string": "", "atmosphere_normalized": ""}}, {"operation_type": "pressing", "operation_details": "pressed into pellets using a hydraulic press", "time": {"raw_string": "", "unit": "", "max_value": null, "min_value": null}, "temperature": {"raw_string": "", "unit": "", "max_value": null, "min_value": null}, "pH": {"raw_string": "", "max_value": null, "min_value": null}, "ratios": [], "atmosphere": {"raw_string": "", "atmosphere_normalized": ""}}, {"operation_type": "heating", "operation_details": "calcined in air", "time": {"raw_string": "24 h", "unit": "h", "max_value": 24.0, "min_value": 24.0}, "temperature": {"raw_string": "800 °C", "unit": "°C", "max_value": 800.0, "min_value": 800.0}, "pH": {"raw_string": "", "max_value": null, "min_value": null}, "ratios": [], "atmosphere": {"raw_string": "air", "atmosphere_normalized": "Air"}}], "phase_purity": {"impurity_phase": [], "phase_purity_details": "No impurity peaks have been found in the diffraction patterns; not well-crystallized", "classification": "Pure", "characterization_methods": {"characterization_string": ["XRD", "ICP-OES", "FE-SEM", "HR-TEM", "TGA"], "characterization_normalized": ["X-ray Diffraction (XRD)", "Inductively Coupled Plasma Optical Emission Spectroscopy (ICP-OES)", "Scanning Electron Microscopy (SEM)", "Transmission Electron Microscopy (TEM)", "Thermogravimetric Analysis (TGA)"]}}}
{"protocol": {"doi": "10.1016/j.materresbull.2013.05.012", "target": {"material_string": "Li(Mn1/3Ni1/3Co1/3)O2", "material_form": "powder", "material_formula": "Li(Mn1/3Ni1/3Co1/3)O2", "composition": [{"formula": "Li(Mn1/3Ni1/3Co1/3)O2", "amount": "1", "elements": {"Mn": "0.333", "Ni": "0.333", "Co": "0.333", "Li": "1", "O": "2"}, "species": {"Mn": "0.333", "Ni": "0.333", "Co": "0.333", "Li": "1", "O": "2"}}], "additives": [], "is_mixture": false, "phase": "", "oxygen_deficiency": "no", "oxidation_states": {}}, "metal_precursors": [{"material_string": "LiOH·H2O", "material_form": "", "material_formula": "LiOH·H2O", "composition": [{"formula": "LiOH", "amount": "1", "elements": {"Li": "1", "O": "1", "H": "1"}, "species": {"Li": "1", "OH": "1"}}, {"formula": "H2O", "amount": "1", "elements": {"H": "2", "O": "1"}, "species": {"H2O": "1"}}], "additives": [], "is_mixture": true, "phase": "", "oxygen_deficiency": "no", "oxidation_states": {"Li": [1], "O": [-2], "H": [1]}}, {"material_string": "Mn(CH3COO)2·4H2O", "material_form": "", "material_formula": "Mn(CH3COO)2·4H2O", "composition": [{"formula": "Mn(CH3COO)2", "amount": "1", "elements": {"C": "4", "H": "6", "O": "4", "Mn": "1"}, "species": {"CH3COO": "2", "Mn": "1"}}, {"formula": "H2O", "amount": "4", "elements": {"H": "2", "O": "1"}, "species": {"H2O": "1"}}], "additives": [], "is_mixture": true, "phase": "", "oxygen_deficiency": "no", "oxidation_states": {"Mn": [2], "C": [0], "H": [1], "O": [-2]}}, {"material_string": "Ni(CH3COO)2·4H2O", "material_form": "", "material_formula": "Ni(CH3COO)2·4H2O", "composition": [{"formula": "Ni(CH3COO)2", "amount": "1", "elements": {"C": "4", "H": "6", "O": "4", "Ni": "1"}, "species": {"CH3COO": "2", "Ni": "1"}}, {"formula": "H2O", "amount": "4", "elements": {"H": "2", "O": "1"}, "species": {"H2O": "1"}}], "additives": [], "is_mixture": true, "phase": "", "oxygen_deficiency": "no", "oxidation_states": {"Ni": [2], "C": [0], "H": [1], "O": [-2]}}, {"material_string": "Co(CH3COO)2·4H2O", "material_form": "", "material_formula": "Co(CH3COO)2·4H2O", "composition": [{"formula": "Co(CH3COO)2", "amount": "1", "elements": {"C": "4", "H": "6", "O": "4", "Co": "1"}, "species": {"CH3COO": "2", "Co": "1"}}, {"formula": "H2O", "amount": "4", "elements": {"H": "2", "O": "1"}, "species": {"H2O": "1"}}], "additives": [], "is_mixture": true, "phase": "", "oxygen_deficiency": "no", "oxidation_states": {"Co": [2], "C": [0], "H": [1], "O": [-2]}}], "reagents": [{"reagent_string": "alcoholic media", "reagent_role": "solvent", "pubchem_CID": null, "iupac_name": "", "reagent_formula": "", "smiles": ""}]}, "operations": [{"operation_type": "mixing", "operation_details": "stoichiometric amounts mixed in alcoholic media, rigorously stirred", "time": {"raw_string": "", "unit": "", "max_value": null, "min_value": null}, "temperature": {"raw_string": "", "unit": "", "max_value": null, "min_value": null}, "pH": {"raw_string": "", "max_value": null, "min_value": null}, "ratios": [], "atmosphere": {"raw_string": "", "atmosphere_normalized": ""}}, {"operation_type": "heating", "operation_details": "heated in alumina crucibles to obtain precursors", "time": {"raw_string": "", "unit": "", "max_value": null, "min_value": null}, "temperature": {"raw_string": "400 °C", "unit": "°C", "max_value": 400.0, "min_value": 400.0}, "pH": {"raw_string": "", "max_value": null, "min_value": null}, "ratios": [], "atmosphere": {"raw_string": "", "atmosphere_normalized": ""}}, {"operation_type": "grinding", "operation_details": "precursors thoroughly ground", "time": {"raw_string": "", "unit": "", "max_value": null, "min_value": null}, "temperature": {"raw_string": "", "unit": "", "max_value": null, "min_value": null}, "pH": {"raw_string": "", "max_value": null, "min_value": null}, "ratios": [], "atmosphere": {"raw_string": "", "atmosphere_normalized": ""}}, {"operation_type": "pressing", "operation_details": "pressed into pellets using a hydraulic press", "time": {"raw_string": "", "unit": "", "max_value": null, "min_value": null}, "temperature": {"raw_string": "", "unit": "", "max_value": null, "min_value": null}, "pH": {"raw_string": "", "max_value": null, "min_value": null}, "ratios": [], "atmosphere": {"raw_string": "", "atmosphere_normalized": ""}}, {"operation_type": "heating", "operation_details": "calcined in air", "time": {"raw_string": "24 h", "unit": "h", "max_value": 24.0, "min_value": 24.0}, "temperature": {"raw_string": "900 °C", "unit": "°C", "max_value": 900.0, "min_value": 900.0}, "pH": {"raw_string": "", "max_value": null, "min_value": null}, "ratios": [], "atmosphere": {"raw_string": "air", "atmosphere_normalized": "Air"}}], "phase_purity": {"impurity_phase": [], "phase_purity_details": "No impurity peaks have been found in the diffraction patterns; well-crystallized with a well-ordered hexagonal structure", "classification": "Pure", "characterization_methods": {"characterization_string": ["XRD", "ICP-OES", "FE-SEM", "HR-TEM", "TGA"], "characterization_normalized": ["X-ray Diffraction (XRD)", "Inductively Coupled Plasma Optical Emission Spectroscopy (ICP-OES)", "Scanning Electron Microscopy (SEM)", "Transmission Electron Microscopy (TEM)", "Thermogravimetric Analysis (TGA)"]}}}
{"protocol": {"doi": "10.1016/j.materresbull.2013.05.012", "target": {"material_string": "Li(Mn1/3Ni1/3Co1/3)O2", "material_form": "powder", "material_formula": "Li(Mn1/3Ni1/3Co1/3)O2", "composition": [{"formula": "Li(Mn1/3Ni1/3Co1/3)O2", "amount": "1", "elements": {"Mn": "0.333", "Ni": "0.333", "Co": "0.333", "Li": "1", "O": "2"}, "species": {"Mn": "0.333", "Ni": "0.333", "Co": "0.333", "Li": "1", "O": "2"}}], "additives": [], "is_mixture": false, "phase": "", "oxygen_deficiency": "no", "oxidation_states": {}}, "metal_precursors": [{"material_string": "LiOH·H2O", "material_form": "", "material_formula": "LiOH·H2O", "composition": [{"formula": "LiOH", "amount": "1", "elements": {"Li": "1", "O": "1", "H": "1"}, "species": {"Li": "1", "OH": "1"}}, {"formula": "H2O", "amount": "1", "elements": {"H": "2", "O": "1"}, "species": {"H2O": "1"}}], "additives": [], "is_mixture": true, "phase": "", "oxygen_deficiency": "no", "oxidation_states": {"Li": [1], "O": [-2], "H": [1]}}, {"material_string": "Mn(CH3COO)2·4H2O", "material_form": "", "material_formula": "Mn(CH3COO)2·4H2O", "composition": [{"formula": "Mn(CH3COO)2", "amount": "1", "elements": {"C": "4", "H": "6", "O": "4", "Mn": "1"}, "species": {"CH3COO": "2", "Mn": "1"}}, {"formula": "H2O", "amount": "4", "elements": {"H": "2", "O": "1"}, "species": {"H2O": "1"}}], "additives": [], "is_mixture": true, "phase": "", "oxygen_deficiency": "no", "oxidation_states": {"Mn": [2], "C": [0], "H": [1], "O": [-2]}}, {"material_string": "Ni(CH3COO)2·4H2O", "material_form": "", "material_formula": "Ni(CH3COO)2·4H2O", "composition": [{"formula": "Ni(CH3COO)2", "amount": "1", "elements": {"C": "4", "H": "6", "O": "4", "Ni": "1"}, "species": {"CH3COO": "2", "Ni": "1"}}, {"formula": "H2O", "amount": "4", "elements": {"H": "2", "O": "1"}, "species": {"H2O": "1"}}], "additives": [], "is_mixture": true, "phase": "", "oxygen_deficiency": "no", "oxidation_states": {"Ni": [2], "C": [0], "H": [1], "O": [-2]}}, {"material_string": "Co(CH3COO)2·4H2O", "material_form": "", "material_formula": "Co(CH3COO)2·4H2O", "composition": [{"formula": "Co(CH3COO)2", "amount": "1", "elements": {"C": "4", "H": "6", "O": "4", "Co": "1"}, "species": {"CH3COO": "2", "Co": "1"}}, {"formula": "H2O", "amount": "4", "elements": {"H": "2", "O": "1"}, "species": {"H2O": "1"}}], "additives": [], "is_mixture": true, "phase": "", "oxygen_deficiency": "no", "oxidation_states": {"Co": [2], "C": [0], "H": [1], "O": [-2]}}], "reagents": [{"reagent_string": "alcoholic media", "reagent_role": "solvent", "pubchem_CID": null, "iupac_name": "", "reagent_formula": "", "smiles": ""}]}, "operations": [{"operation_type": "mixing", "operation_details": "stoichiometric amounts mixed in alcoholic media, rigorously stirred", "time": {"raw_string": "", "unit": "", "max_value": null, "min_value": null}, "temperature": {"raw_string": "", "unit": "", "max_value": null, "min_value": null}, "pH": {"raw_string": "", "max_value": null, "min_value": null}, "ratios": [], "atmosphere": {"raw_string": "", "atmosphere_normalized": ""}}, {"operation_type": "heating", "operation_details": "heated in alumina crucibles to obtain precursors", "time": {"raw_string": "", "unit": "", "max_value": null, "min_value": null}, "temperature": {"raw_string": "400 °C", "unit": "°C", "max_value": 400.0, "min_value": 400.0}, "pH": {"raw_string": "", "max_value": null, "min_value": null}, "ratios": [], "atmosphere": {"raw_string": "", "atmosphere_normalized": ""}}, {"operation_type": "grinding", "operation_details": "precursors thoroughly ground", "time": {"raw_string": "", "unit": "", "max_value": null, "min_value": null}, "temperature": {"raw_string": "", "unit": "", "max_value": null, "min_value": null}, "pH": {"raw_string": "", "max_value": null, "min_value": null}, "ratios": [], "atmosphere": {"raw_string": "", "atmosphere_normalized": ""}}, {"operation_type": "pressing", "operation_details": "pressed into pellets using a hydraulic press", "time": {"raw_string": "", "unit": "", "max_value": null, "min_value": null}, "temperature": {"raw_string": "", "unit": "", "max_value": null, "min_value": null}, "pH": {"raw_string": "", "max_value": null, "min_value": null}, "ratios": [], "atmosphere": {"raw_string": "", "atmosphere_normalized": ""}}, {"operation_type": "heating", "operation_details": "calcined in air", "time": {"raw_string": "24 h", "unit": "h", "max_value": 24.0, "min_value": 24.0}, "temperature": {"raw_string": "1000 °C", "unit": "°C", "max_value": 1000.0, "min_value": 1000.0}, "pH": {"raw_string": "", "max_value": null, "min_value": null}, "ratios": [], "atmosphere": {"raw_string": "air", "atmosphere_normalized": "Air"}}], "phase_purity": {"impurity_phase": [], "phase_purity_details": "No impurity peaks have been found in the diffraction patterns; well-crystallized", "classification": "Pure", "characterization_methods": {"characterization_string": ["XRD", "ICP-OES", "FE-SEM", "HR-TEM", "TGA"], "characterization_normalized": ["X-ray Diffraction (XRD)", "Inductively Coupled Plasma Optical Emission Spectroscopy (ICP-OES)", "Scanning Electron Microscopy (SEM)", "Transmission Electron Microscopy (TEM)", "Thermogravimetric Analysis (TGA)"]}}}
{"protocol": {"doi": "10.1016/j.materresbull.2013.05.012", "target": {"material_string": "Li(Mn1/3Ni1/3Co1/3)O2", "material_form": "powder", "material_formula": "Li(Mn1/3Ni1/3Co1/3)O2", "composition": [{"formula": "Li(Mn1/3Ni1/3Co1/3)O2", "amount": "1", "elements": {"Mn": "0.333", "Ni": "0.333", "Co": "0.333", "Li": "1", "O": "2"}, "species": {"Mn": "0.333", "Ni": "0.333", "Co": "0.333", "Li": "1", "O": "2"}}], "additives": [], "is_mixture": false, "phase": "", "oxygen_deficiency": "no", "oxidation_states": {}}, "metal_precursors": [{"material_string": "LiOH·H2O", "material_form": "", "material_formula": "LiOH·H2O", "composition": [{"formula": "LiOH", "amount": "1", "elements": {"Li": "1", "O": "1", "H": "1"}, "species": {"Li": "1", "OH": "1"}}, {"formula": "H2O", "amount": "1", "elements": {"H": "2", "O": "1"}, "species": {"H2O": "1"}}], "additives": [], "is_mixture": true, "phase": "", "oxygen_deficiency": "no", "oxidation_states": {"Li": [1], "O": [-2], "H": [1]}}, {"material_string": "Mn(CH3COO)2·4H2O", "material_form": "", "material_formula": "Mn(CH3COO)2·4H2O", "composition": [{"formula": "Mn(CH3COO)2", "amount": "1", "elements": {"C": "4", "H": "6", "O": "4", "Mn": "1"}, "species": {"CH3COO": "2", "Mn": "1"}}, {"formula": "H2O", "amount": "4", "elements": {"H": "2", "O": "1"}, "species": {"H2O": "1"}}], "additives": [], "is_mixture": true, "phase": "", "oxygen_deficiency": "no", "oxidation_states": {"Mn": [2], "C": [0], "H": [1], "O": [-2]}}, {"material_string": "Ni(CH3COO)2·4H2O", "material_form": "", "material_formula": "Ni(CH3COO)2·4H2O", "composition": [{"formula": "Ni(CH3COO)2", "amount": "1", "elements": {"C": "4", "H": "6", "O": "4", "Ni": "1"}, "species": {"CH3COO": "2", "Ni": "1"}}, {"formula": "H2O", "amount": "4", "elements": {"H": "2", "O": "1"}, "species": {"H2O": "1"}}], "additives": [], "is_mixture": true, "phase": "", "oxygen_deficiency": "no", "oxidation_states": {"Ni": [2], "C": [0], "H": [1], "O": [-2]}}, {"material_string": "Co(CH3COO)2·4H2O", "material_form": "", "material_formula": "Co(CH3COO)2·4H2O", "composition": [{"formula": "Co(CH3COO)2", "amount": "1", "elements": {"C": "4", "H": "6", "O": "4", "Co": "1"}, "species": {"CH3COO": "2", "Co": "1"}}, {"formula": "H2O", "amount": "4", "elements": {"H": "2", "O": "1"}, "species": {"H2O": "1"}}], "additives": [], "is_mixture": true, "phase": "", "oxygen_deficiency": "no", "oxidation_states": {"Co": [2], "C": [0], "H": [1], "O": [-2]}}], "reagents": [{"reagent_string": "alcoholic media", "reagent_role": "solvent", "pubchem_CID": null, "iupac_name": "", "reagent_formula": "", "smiles": ""}]}, "operations": [{"operation_type": "mixing", "operation_details": "stoichiometric amounts mixed in alcoholic media, rigorously stirred", "time": {"raw_string": "", "unit": "", "max_value": null, "min_value": null}, "temperature": {"raw_string": "", "unit": "", "max_value": null, "min_value": null}, "pH": {"raw_string": "", "max_value": null, "min_value": null}, "ratios": [], "atmosphere": {"raw_string": "", "atmosphere_normalized": ""}}, {"operation_type": "heating", "operation_details": "heated in alumina crucibles to obtain precursors", "time": {"raw_string": "", "unit": "", "max_value": null, "min_value": null}, "temperature": {"raw_string": "400 °C", "unit": "°C", "max_value": 400.0, "min_value": 400.0}, "pH": {"raw_string": "", "max_value": null, "min_value": null}, "ratios": [], "atmosphere": {"raw_string": "", "atmosphere_normalized": ""}}, {"operation_type": "grinding", "operation_details": "precursors thoroughly ground", "time": {"raw_string": "", "unit": "", "max_value": null, "min_value": null}, "temperature": {"raw_string": "", "unit": "", "max_value": null, "min_value": null}, "pH": {"raw_string": "", "max_value": null, "min_value": null}, "ratios": [], "atmosphere": {"raw_string": "", "atmosphere_normalized": ""}}, {"operation_type": "pressing", "operation_details": "pressed into pellets using a hydraulic press", "time": {"raw_string": "", "unit": "", "max_value": null, "min_value": null}, "temperature": {"raw_string": "", "unit": "", "max_value": null, "min_value": null}, "pH": {"raw_string": "", "max_value": null, "min_value": null}, "ratios": [], "atmosphere": {"raw_string": "", "atmosphere_normalized": ""}}, {"operation_type": "heating", "operation_details": "calcined in air", "time": {"raw_string": "24 h", "unit": "h", "max_value": 24.0, "min_value": 24.0}, "temperature": {"raw_string": "800 °C", "unit": "°C", "max_value": 800.0, "min_value": 800.0}, "pH": {"raw_string": "", "max_value": null, "min_value": null}, "ratios": [], "atmosphere": {"raw_string": "air", "atmosphere_normalized": "Air"}}, {"operation_type": "heating", "operation_details": "heat-treated", "time": {"raw_string": "4 h", "unit": "h", "max_value": 4.0, "min_value": 4.0}, "temperature": {"raw_string": "1100 °C", "unit": "°C", "max_value": 1100.0, "min_value": 1100.0}, "pH": {"raw_string": "", "max_value": null, "min_value": null}, "ratios": [], "atmosphere": {"raw_string": "", "atmosphere_normalized": ""}}], "phase_purity": {"impurity_phase": [], "phase_purity_details": "No impurity peaks have been found in the diffraction patterns; well-ordered hexagonal structure; less amount of cation mixing", "classification": "Pure", "characterization_methods": {"characterization_string": ["XRD", "ICP-OES", "FE-SEM", "HR-TEM", "TGA"], "characterization_normalized": ["X-ray Diffraction (XRD)", "Inductively Coupled Plasma Optical Emission Spectroscopy (ICP-OES)", "Scanning Electron Microscopy (SEM)", "Transmission Electron Microscopy (TEM)", "Thermogravimetric Analysis (TGA)"]}}}
