Repository: hackingmaterials/sol-gel-data

# scripts/

Regenerates every numbered table and figure in the manuscript and the Supplementary
Information.

## Contents

- `figures_tables.ipynb` — one section per manuscript item. Table 2, Figure 2 and Figure 3
  are built from `sol_gel_dataset.jsonl`; Tables 3–5, Tables S2–S6 and Figures S1–S4 from
  the validation labels below.
- `validation/` — the human and LLM annotations for the 200-paper validation set:
  paper-level classification labels (`classification_human.jsonl`,
  `classification_LLM.jsonl`), the 286 records extracted by Gemini 3.0 Flash
  (`validation_LLM.jsonl`) and the 279 ground-truth records they are matched against

File: scripts/validation/validation_LLM.jsonl (part 36 of 37)
{"protocol": {"doi": "10.1016/j.ceramint.2020.06.027", "target": {"material_string": "CaTiO3", "material_form": "thin film", "material_formula": "CaTiO3", "composition": [{"formula": "CaTiO3", "amount": "1", "elements": {"Ca": "1", "Ti": "1", "O": "3"}, "species": {"Ca": "1", "TiO3": "1"}}], "additives": [], "is_mixture": false, "phase": "", "oxygen_deficiency": "no", "oxidation_states": {"Ca": [2], "Ti": [4], "O": [-2]}}, "metal_precursors": [{"material_string": "CaCO3", "material_form": "", "material_formula": "CaCO3", "composition": [{"formula": "CaCO3", "amount": "1", "elements": {"Ca": "1", "C": "1", "O": "3"}, "species": {"Ca": "1", "CO3": "1"}}], "additives": [], "is_mixture": false, "phase": "", "oxygen_deficiency": "no", "oxidation_states": {"Ca": [2], "C": [4], "O": [-2]}}, {"material_string": "tetrabutyl titanate", "material_form": "", "material_formula": "", "composition": [], "additives": [], "is_mixture": false, "phase": "", "oxygen_deficiency": "no", "oxidation_states": {}}], "reagents": [{"reagent_string": "citric acid", "reagent_role": "chelating agent", "pubchem_CID": 311, "iupac_name": "2-hydroxypropane-1,2,3-tricarboxylic acid", "reagent_formula": "C6H8O7", "smiles": "C(C(=O)O)C(CC(=O)O)(C(=O)O)O"}]}, "operations": [{"operation_type": "mixing", "operation_details": "calcium carbonate added to citric acid solution, stirred at 200 rpm", "time": {"raw_string": "", "unit": "", "max_value": null, "min_value": null}, "temperature": {"raw_string": "40 °C", "unit": "°C", "max_value": 40.0, "min_value": 40.0}, "pH": {"raw_string": "", "max_value": null, "min_value": null}, "ratios": [], "atmosphere": {"raw_string": "", "atmosphere_normalized": ""}}, {"operation_type": "mixing", "operation_details": "tetrabutyl titanate dissolved in citric acid", "time": {"raw_string": "", "unit": "", "max_value": null, "min_value": null}, "temperature": {"raw_string": "80 °C", "unit": "°C", "max_value": 80.0, "min_value": 80.0}, "pH": {"raw_string": "", "max_value": null, "min_value": null}, "ratios": [], "atmosphere": {"raw_string": "", "atmosphere_normalized": ""}}, {"operation_type": "mixing", "operation_details": "calcium citrate solution mixed with titanate citrate solution; concentration adjusted to 0.1 M", "time": {"raw_string": "", "unit": "", "max_value": null, "min_value": null}, "temperature": {"raw_string": "", "unit": "", "max_value": null, "min_value": null}, "pH": {"raw_string": "", "max_value": null, "min_value": null}, "ratios": [{"type": "molar ratio", "description": "Ca:Ti", "value": "1:1"}], "atmosphere": {"raw_string": "", "atmosphere_normalized": ""}}, {"operation_type": "deposition", "operation_details": "spin-coating on Pt/Ti/SiO2/Si substrates at 2500 rpm for 30 s", "time": {"raw_string": "30 s", "unit": "s", "max_value": 30.0, "min_value": 30.0}, "temperature": {"raw_string": "", "unit": "", "max_value": null, "min_value": null}, "pH": {"raw_string": "", "max_value": null, "min_value": null}, "ratios": [], "atmosphere": {"raw_string": "", "atmosphere_normalized": ""}}, {"operation_type": "heating", "operation_details": "heated on hotplate for 3 min", "time": {"raw_string": "3 min", "unit": "min", "max_value": 3.0, "min_value": 3.0}, "temperature": {"raw_string": "120 °C", "unit": "°C", "max_value": 120.0, "min_value": 120.0}, "pH": {"raw_string": "", "max_value": null, "min_value": null}, "ratios": [], "atmosphere": {"raw_string": "air", "atmosphere_normalized": "Air"}}, {"operation_type": "heating", "operation_details": "heated in furnace for 3 min after each spin-coating round", "time": {"raw_string": "3 min", "unit": "min", "max_value": 3.0, "min_value": 3.0}, "temperature": {"raw_string": "700 °C", "unit": "°C", "max_value": 700.0, "min_value": 700.0}, "pH": {"raw_string": "", "max_value": null, "min_value": null}, "ratios": [], "atmosphere": {"raw_string": "air", "atmosphere_normalized": "Air"}}, {"operation_type": "heating", "operation_details": "calcined for 1 h", "time": {"raw_string": "1 h", "unit": "h", "max_value": 1.0, "min_value": 1.0}, "temperature": {"raw_string": "700 °C", "unit": "°C", "max_value": 700.0, "min_value": 700.0}, "pH": {"raw_string": "", "max_value": null, "min_value": null}, "ratios": [], "atmosphere": {"raw_string": "air", "atmosphere_normalized": "Air"}}], "phase_purity": {"impurity_phase": [], "phase_purity_details": "pure perovskite phase; orthorhombic phase", "classification": "Pure", "characterization_methods": {"characterization_string": ["XRD", "SEM", "FESEM", "nanoindentation"], "characterization_normalized": ["X-ray Diffraction (XRD)", "Scanning Electron Microscopy (SEM)"]}}}
{"protocol": {"doi": "10.1016/j.jallcom.2021.159984", "target": {"material_string": "LaCu3Mn3.5Ti0.5O12", "material_form": "powder", "material_formula": "LaCu3Mn3.5Ti0.5O12", "composition": [{"formula": "LaCu3Mn3.5Ti0.5O12", "amount": "1", "elements": {"La": "1", "Cu": "3", "Mn": "3.5", "Ti": "0.5", "O": "12"}, "species": {"La": "1", "Cu": "3", "Mn": "3.5", "Ti": "0.5", "O": "12"}}], "additives": [], "is_mixture": false, "phase": "", "oxygen_deficiency": "no", "oxidation_states": {}}, "metal_precursors": [{"material_string": "La(NO3)3·6H2O", "material_form": "", "material_formula": "La(NO3)3·6H2O", "composition": [{"formula": "La(NO3)3", "amount": "1", "elements": {"N": "3", "O": "9", "La": "1"}, "species": {"NO3": "3", "La": "1"}}, {"formula": "H2O", "amount": "6", "elements": {"H": "2", "O": "1"}, "species": {"H2O": "1"}}], "additives": [], "is_mixture": true, "phase": "", "oxygen_deficiency": "no", "oxidation_states": {"La": [3], "N": [5], "O": [-2]}}, {"material_string": "Cu(NO3)2", "material_form": "", "material_formula": "Cu(NO3)2", "composition": [{"formula": "Cu(NO3)2", "amount": "1", "elements": {"N": "2", "O": "6", "Cu": "1"}, "species": {"NO3": "2", "Cu": "1"}}], "additives": [], "is_mixture": false, "phase": "", "oxygen_deficiency": "no", "oxidation_states": {"Cu": [2], "N": [5], "O": [-2]}}, {"material_string": "Mn(CH3COO)2·4H2O", "material_form": "", "material_formula": "Mn(CH3COO)2·4H2O", "composition": [{"formula": "Mn(CH3COO)2", "amount": "1", "elements": {"C": "4", "H": "6", "O": "4", "Mn": "1"}, "species": {"CH3COO": "2", "Mn": "1"}}, {"formula": "H2O", "amount": "4", "elements": {"H": "2", "O": "1"}, "species": {"H2O": "1"}}], "additives": [], "is_mixture": true, "phase": "", "oxygen_deficiency": "no", "oxidation_states": {"Mn": [2], "C": [0], "H": [1], "O": [-2]}}, {"material_string": "Ti[OCH(CH3)2]4", "material_form": "", "material_formula": "", "composition": [], "additives": [], "is_mixture": false, "phase": "", "oxygen_deficiency": "no", "oxidation_states": {}}], "reagents": [{"reagent_string": "distilled water", "reagent_role": "solvent", "pubchem_CID": 962, "iupac_name": "oxidane", "reagent_formula": "H2O", "smiles": "O"}, {"reagent_string": "nitric acid", "reagent_role": "unspecified", "pubchem_CID": 944, "iupac_name": "nitric acid", "reagent_formula": "HNO3", "smiles": "[N+](=O)(O)[O-]"}, {"reagent_string": "acetylacetone", "reagent_role": "unspecified", "pubchem_CID": 31261, "iupac_name": "pentane-2,4-dione", "reagent_formula": "C5H8O2", "smiles": "CC(=O)CC(=O)C"}, {"reagent_string": "citric acid", "reagent_role": "chelating agent", "pubchem_CID": 311, "iupac_name": "2-hydroxypropane-1,2,3-tricarboxylic acid", "reagent_formula": "C6H8O7", "smiles": "C(C(=O)O)C(CC(=O)O)(C(=O)O)O"}, {"reagent_string": "ethylene glycol", "reagent_role": "unspecified", "pubchem_CID": 174, "iupac_name": "ethane-1,2-diol", "reagent_formula": "C2H6O2", "smiles": "C(CO)O"}]}, "operations": [{"operation_type": "mixing", "operation_details": "Stoichiometric amount of metal salts dissolved in 50 mL distilled water with 5 mL concentrated nitric acid", "time": {"raw_string": "", "unit": "", "max_value": null, "min_value": null}, "temperature": {"raw_string": "", "unit": "", "max_value": null, "min_value": null}, "pH": {"raw_string": "", "max_value": null, "min_value": null}, "ratios": [], "atmosphere": {"raw_string": "", "atmosphere_normalized": ""}}, {"operation_type": "mixing", "operation_details": "Ti-isopropoxide dissolved in acetylacetone to obtain water soluble complex prior addition to the mother solution", "time": {"raw_string": "", "unit": "", "max_value": null, "min_value": null}, "temperature": {"raw_string": "", "unit": "", "max_value": null, "min_value": null}, "pH": {"raw_string": "", "max_value": null, "min_value": null}, "ratios": [], "atmosphere": {"raw_string": "", "atmosphere_normalized": ""}}, {"operation_type": "mixing", "operation_details": "citric acid added at four times mole ratio of metal ions; stirred for one hour", "time": {"raw_string": "1 h", "unit": "h", "max_value": 1.0, "min_value": 1.0}, "temperature": {"raw_string": "", "unit": "", "max_value": null, "min_value": null}, "pH": {"raw_string": "", "max_value": null, "min_value": null}, "ratios": [{"type": "mole ratio", "description": "citric acid to metal ions", "value": "4:1"}], "atmosphere": {"raw_string": "", "atmosphere_normalized": ""}}, {"operation_type": "mixing", "operation_details": "20 mL of ethylene glycol added; pH maintained at 2", "time": {"raw_string": "", "unit": "", "max_value": null, "min_value": null}, "temperature": {"raw_string": "", "unit": "", "max_value": null, "min_value": null}, "pH": {"raw_string": "2", "max_value": 2.0, "min_value": 2.0}, "ratios": [], "atmosphere": {"raw_string": "", "atmosphere_normalized": ""}}, {"operation_type": "heating", "operation_details": "heated at 200 °C until the formation of a brown resin", "time": {"raw_string": "", "unit": "", "max_value": null, "min_value": null}, "temperature": {"raw_string": "200 °C", "unit": "°C", "max_value": 200.0, "min_value": 200.0}, "pH": {"raw_string": "", "max_value": null, "min_value": null}, "ratios": [], "atmosphere": {"raw_string": "", "atmosphere_normalized": ""}}, {"operation_type": "heating", "operation_details": "organic substances decomposed at 350 °C to obtain precursor powder", "time": {"raw_string": "", "unit": "", "max_value": null, "min_value": null}, "temperature": {"raw_string": "350 °C", "unit": "°C", "max_value": 350.0, "min_value": 350.0}, "pH": {"raw_string": "", "max_value": null, "min_value": null}, "ratios": [], "atmosphere": {"raw_string": "", "atmosphere_normalized": ""}}, {"operation_type": "heating", "operation_details": "treated in air at 800 °C for 48 h", "time": {"raw_string": "48 h", "unit": "h", "max_value": 48.0, "min_value": 48.0}, "temperature": {"raw_string": "800 °C", "unit": "°C", "max_value": 800.0, "min_value": 800.0}, "pH": {"raw_string": "", "max_value": null, "min_value": null}, "ratios": [], "atmosphere": {"raw_string": "air", "atmosphere_normalized": "Air"}}, {"operation_type": "grinding", "operation_details": "intermediate grinding", "time": {"raw_string": "", "unit": "", "max_value": null, "min_value": null}, "temperature": {"raw_string": "", "unit": "", "max_value": null, "min_value": null}, "pH": {"raw_string": "", "max_value": null, "min_value": null}, "ratios": [], "atmosphere": {"raw_string": "", "atmosphere_normalized": ""}}, {"operation_type": "heating", "operation_details": "treated at 900 °C for 48 h", "time": {"raw_string": "48 h", "unit": "h", "max_value": 48.0, "min_value": 48.0}, "temperature": {"raw_string": "900 °C", "unit": "°C", "max_value": 900.0, "min_value": 900.0}, "pH": {"raw_string": "", "max_value": null, "min_value": null}, "ratios": [], "atmosphere": {"raw_string": "air", "atmosphere_normalized": "Air"}}], "phase_purity": {"impurity_phase": [{"material_string": "CuO", "material_form": "", "material_formula": "CuO", "composition": [{"formula": "CuO", "amount": "1", "elements": {"Cu": "1", "O": "1"}, "species": {"Cu": "1", "O": "1"}}], "additives": [], "is_mixture": false, "phase": "", "oxygen_deficiency": "no", "oxidation_states": {"Cu": [2], "O": [-2]}}, {"material_string": "LaMnO3", "material_form": "", "material_formula": "LaMnO3", "composition": [{"formula": "LaMnO3", "amount": "1", "elements": {"La": "1", "Mn": "1", "O": "3"}, "species": {"La": "1", "Mn": "1", "O": "3"}}], "additives": [], "is_mixture": false, "phase": "", "oxygen_deficiency": "no", "oxidation_states": {"La": [3], "Mn": [3], "O": [-2]}}], "phase_purity_details": "exhibit detectable impurity phases CuO and LaMnO3; quantity of quadruple perovskite phase is ~80%", "classification": "Impure", "characterization_methods": {"characterization_string": ["XRD", "FE-SEM", "EDX", "XPS", "VSM"], "characterization_normalized": ["X-ray Diffraction (XRD)", "Scanning Electron Microscopy (SEM)", "Energy Dispersive X-ray Spectroscopy (EDS)", "X-ray Photoelectron Spectroscopy (XPS)", "Vibrating Sample Magnetometry (VSM)"]}}}
{"protocol": {"doi": "10.1016/j.jallcom.2021.159984", "target": {"material_string": "LaCu2Mn4TiO12", "material_form": "powder", "material_formula": "LaCu2Mn4TiO12", "composition": [{"formula": "LaCu2Mn4TiO12", "amount": "1", "elements": {"La": "1", "Cu": "2", "Mn": "4", "Ti": "1", "O": "12"}, "species": {"La": "1", "Cu": "2", "Mn": "4", "TiO": "12"}}], "additives": [], "is_mixture": false, "phase": "", "oxygen_deficiency": "no", "oxidation_states": {"La": [3], "Cu": [2], "Mn": [3, 4], "Ti": [4], "O": [-2]}}, "metal_precursors": [{"material_string": "La(NO3)3·6H2O", "material_form": "", "material_formula": "La(NO3)3·6H2O", "composition": [{"formula": "La(NO3)3", "amount": "1", "elements": {"N": "3", "O": "9", "La": "1"}, "species": {"NO3": "3", "La": "1"}}, {"formula": "H2O", "amount": "6", "elements": {"H": "2", "O": "1"}, "species": {"H2O": "1"}}], "additives": [], "is_mixture": true, "phase": "", "oxygen_deficiency": "no", "oxidation_states": {"La": [3], "N": [5], "O": [-2]}}, {"material_string": "Cu(NO3)2", "material_form": "", "material_formula": "Cu(NO3)2", "composition": [{"formula": "Cu(NO3)2", "amount": "1", "elements": {"N": "2", "O": "6", "Cu": "1"}, "species": {"NO3": "2", "Cu": "1"}}], "additives": [], "is_mixture": false, "phase": "", "oxygen_deficiency": "no", "oxidation_states": {"Cu": [2], "N": [5], "O": [-2]}}, {"material_string": "Mn(CH3COO)2·4H2O", "material_form": "", "material_formula": "Mn(CH3COO)2·4H2O", "composition": [{"formula": "Mn(CH3COO)2", "amount": "1", "elements": {"C": "4", "H": "6", "O": "4", "Mn": "1"}, "species": {"CH3COO": "2", "Mn": "1"}}, {"formula": "H2O", "amount": "4", "elements": {"H": "2", "O": "1"}, "species": {"H2O": "1"}}], "additives": [], "is_mixture": true, "phase": "", "oxygen_deficiency": "no", "oxidation_states": {"Mn": [2], "C": [0], "H": [1], "O": [-2]}}, {"material_string": "Ti[OCH(CH3)2]4", "material_form": "", "material_formula": "", "composition": [], "additives": [], "is_mixture": false, "phase": "", "oxygen_deficiency": "no", "oxidation_states": {}}], "reagents": [{"reagent_string": "distilled water", "reagent_role": "solvent", "pubchem_CID": 962, "iupac_name": "oxidane", "reagent_formula": "H2O", "smiles": "O"}, {"reagent_string": "nitric acid", "reagent_role": "unspecified", "pubchem_CID": 944, "iupac_name": "nitric acid", "reagent_formula": "HNO3", "smiles": "[N+](=O)(O)[O-]"}, {"reagent_string": "acetylacetone", "reagent_role": "unspecified", "pubchem_CID": 31261, "iupac_name": "pentane-2,4-dione", "reagent_formula": "C5H8O2", "smiles": "CC(=O)CC(=O)C"}, {"reagent_string": "citric acid", "reagent_role": "chelating agent", "pubchem_CID": 311, "iupac_name": "2-hydroxypropane-1,2,3-tricarboxylic acid", "reagent_formula": "C6H8O7", "smiles": "C(C(=O)O)C(CC(=O)O)(C(=O)O)O"}, {"reagent_string": "ethylene glycol", "reagent_role": "unspecified", "pubchem_CID": 174, "iupac_name": "ethane-1,2-diol", "reagent_formula": "C2H6O2", "smiles": "C(CO)O"}]}, "operations": [{"operation_type": "mixing", "operation_details": "Stoichiometric amount of metal salts dissolved in 50 mL distilled water with 5 mL concentrated nitric acid", "time": {"raw_string": "", "unit": "", "max_value": null, "min_value": null}, "temperature": {"raw_string": "", "unit": "", "max_value": null, "min_value": null}, "pH": {"raw_string": "", "max_value": null, "min_value": null}, "ratios": [], "atmosphere": {"raw_string": "", "atmosphere_normalized": ""}}, {"operation_type": "mixing", "operation_details": "Ti-isopropoxide dissolved in acetylacetone to obtain water soluble complex prior addition to the mother solution", "time": {"raw_string": "", "unit": "", "max_value": null, "min_value": null}, "temperature": {"raw_string": "", "unit": "", "max_value": null, "min_value": null}, "pH": {"raw_string": "", "max_value": null, "min_value": null}, "ratios": [], "atmosphere": {"raw_string": "", "atmosphere_normalized": ""}}, {"operation_type": "mixing", "operation_details": "citric acid added at four times mole ratio of metal ions; stirred for one hour", "time": {"raw_string": "1 h", "unit": "h", "max_value": 1.0, "min_value": 1.0}, "temperature": {"raw_string": "", "unit": "", "max_value": null, "min_value": null}, "pH": {"raw_string": "", "max_value": null, "min_value": null}, "ratios": [{"type": "mole ratio", "description": "citric acid to metal ions", "value": "4:1"}], "atmosphere": {"raw_string": "", "atmosphere_normalized": ""}}, {"operation_type": "mixing", "operation_details": "20 mL of ethylene glycol added; pH maintained at 2", "time": {"raw_string": "", "unit": "", "max_value": null, "min_value": null}, "temperature": {"raw_string": "", "unit": "", "max_value": null, "min_value": null}, "pH": {"raw_string": "2", "max_value": 2.0, "min_value": 2.0}, "ratios": [], "atmosphere": {"raw_string": "", "atmosphere_normalized": ""}}, {"operation_type": "heating", "operation_details": "heated at 200 °C until the formation of a brown resin", "time": {"raw_string": "", "unit": "", "max_value": null, "min_value": null}, "temperature": {"raw_string": "200 °C", "unit": "°C", "max_value": 200.0, "min_value": 200.0}, "pH": {"raw_string": "", "max_value": null, "min_value": null}, "ratios": [], "atmosphere": {"raw_string": "", "atmosphere_normalized": ""}}, {"operation_type": "heating", "operation_details": "organic substances decomposed at 350 °C to obtain precursor powder", "time": {"raw_string": "", "unit": "", "max_value": null, "min_value": null}, "temperature": {"raw_string": "350 °C", "unit": "°C", "max_value": 350.0, "min_value": 350.0}, "pH": {"raw_string": "", "max_value": null, "min_value": null}, "ratios": [], "atmosphere": {"raw_string": "", "atmosphere_normalized": ""}}, {"operation_type": "heating", "operation_details": "treated in air at 800 °C for 48 h", "time": {"raw_string": "48 h", "unit": "h", "max_value": 48.0, "min_value": 48.0}, "temperature": {"raw_string": "800 °C", "unit": "°C", "max_value": 800.0, "min_value": 800.0}, "pH": {"raw_string": "", "max_value": null, "min_value": null}, "ratios": [], "atmosphere": {"raw_string": "air", "atmosphere_normalized": "Air"}}, {"operation_type": "grinding", "operation_details": "intermediate grinding", "time": {"raw_string": "", "unit": "", "max_value": null, "min_value": null}, "temperature": {"raw_string": "", "unit": "", "max_value": null, "min_value": null}, "pH": {"raw_string": "", "max_value": null, "min_value": null}, "ratios": [], "atmosphere": {"raw_string": "", "atmosphere_normalized": ""}}, {"operation_type": "heating", "operation_details": "treated at 900 °C for 48 h", "time": {"raw_string": "48 h", "unit": "h", "max_value": 48.0, "min_value": 48.0}, "temperature": {"raw_string": "900 °C", "unit": "°C", "max_value": 900.0, "min_value": 900.0}, "pH": {"raw_string": "", "max_value": null, "min_value": null}, "ratios": [], "atmosphere": {"raw_string": "air", "atmosphere_normalized": "Air"}}], "phase_purity": {"impurity_phase": [], "phase_purity_details": "exhibits no detectable impurity phase revealing the phase purity of the sample", "classification": "Pure", "characterization_methods": {"characterization_string": ["XRD", "FE-SEM", "EDX", "XPS", "VSM"], "characterization_normalized": ["X-ray Diffraction (XRD)", "Scanning Electron Microscopy (SEM)", "Energy Dispersive X-ray Spectroscopy (EDS)", "X-ray Photoelectron Spectroscopy (XPS)", "Vibrating Sample Magnetometry (VSM)"]}}}
{"protocol": {"doi": "10.1016/j.jallcom.2021.159984", "target": {"material_string": "LaCu3Mn3TiO12", "material_form": "powder", "material_formula": "LaCu3Mn3TiO12", "composition": [{"formula": "LaCu3Mn3TiO12", "amount": "1", "elements": {"La": "1", "Cu": "3", "Mn": "3", "Ti": "1", "O": "12"}, "species": {"La": "1", "Cu": "3", "Mn": "3", "TiO": "12"}}], "additives": [], "is_mixture": false, "phase": "", "oxygen_deficiency": "no", "oxidation_states": {"La": [3], "Cu": [2], "Mn": [3, 4], "Ti": [4], "O": [-2]}}, "metal_precursors": [{"material_string": "La(NO3)3·6H2O", "material_form": "", "material_formula": "La(NO3)3·6H2O", "composition": [{"formula": "La(NO3)3", "amount": "1", "elements": {"N": "3", "O": "9", "La": "1"}, "species": {"NO3": "3", "La": "1"}}, {"formula": "H2O", "amount": "6", "elements": {"H": "2", "O": "1"}, "species": {"H2O": "1"}}], "additives": [], "is_mixture": true, "phase": "", "oxygen_deficiency": "no", "oxidation_states": {"La": [3], "N": [5], "O": [-2]}}, {"material_string": "Cu(NO3)2", "material_form": "", "material_formula": "Cu(NO3)2", "composition": [{"formula": "Cu(NO3)2", "amount": "1", "elements": {"N": "2", "O": "6", "Cu": "1"}, "species": {"NO3": "2", "Cu": "1"}}], "additives": [], "is_mixture": false, "phase": "", "oxygen_deficiency": "no", "oxidation_states": {"Cu": [2], "N": [5], "O": [-2]}}, {"material_string": "Mn(CH3COO)2·4H2O", "material_form": "", "material_formula": "Mn(CH3COO)2·4H2O", "composition": [{"formula": "Mn(CH3COO)2", "amount": "1", "elements": {"C": "4", "H": "6", "O": "4", "Mn": "1"}, "species": {"CH3COO": "2", "Mn": "1"}}, {"formula": "H2O", "amount": "4", "elements": {"H": "2", "O": "1"}, "species": {"H2O": "1"}}], "additives": [], "is_mixture": true, "phase": "", "oxygen_deficiency": "no", "oxidation_states": {"Mn": [2], "C": [0], "H": [1], "O": [-2]}}, {"material_string": "Ti[OCH(CH3)2]4", "material_form": "", "material_formula": "", "composition": [], "additives": [], "is_mixture": false, "phase": "", "oxygen_deficiency": "no", "oxidation_states": {}}], "reagents": [{"reagent_string": "distilled water", "reagent_role": "solvent", "pubchem_CID": 962, "iupac_name": "oxidane", "reagent_formula": "H2O", "smiles": "O"}, {"reagent_string": "nitric acid", "reagent_role": "unspecified", "pubchem_CID": 944, "iupac_name": "nitric acid", "reagent_formula": "HNO3", "smiles": "[N+](=O)(O)[O-]"}, {"reagent_string": "acetylacetone", "reagent_role": "unspecified", "pubchem_CID": 31261, "iupac_name": "pentane-2,4-dione", "reagent_formula": "C5H8O2", "smiles": "CC(=O)CC(=O)C"}, {"reagent_string": "citric acid", "reagent_role": "chelating agent", "pubchem_CID": 311, "iupac_name": "2-hydroxypropane-1,2,3-tricarboxylic acid", "reagent_formula": "C6H8O7", "smiles": "C(C(=O)O)C(CC(=O)O)(C(=O)O)O"}, {"reagent_string": "ethylene glycol", "reagent_role": "unspecified", "pubchem_CID": 174, "iupac_name": "ethane-1,2-diol", "reagent_formula": "C2H6O2", "smiles": "C(CO)O"}]}, "operations": [{"operation_type": "mixing", "operation_details": "Stoichiometric amount of metal salts dissolved in 50 mL distilled water with 5 mL concentrated nitric acid", "time": {"raw_string": "", "unit": "", "max_value": null, "min_value": null}, "temperature": {"raw_string": "", "unit": "", "max_value": null, "min_value": null}, "pH": {"raw_string": "", "max_value": null, "min_value": null}, "ratios": [], "atmosphere": {"raw_string": "", "atmosphere_normalized": ""}}, {"operation_type": "mixing", "operation_details": "Ti-isopropoxide dissolved in acetylacetone to obtain water soluble complex prior addition to the mother solution", "time": {"raw_string": "", "unit": "", "max_value": null, "min_value": null}, "temperature": {"raw_string": "", "unit": "", "max_value": null, "min_value": null}, "pH": {"raw_string": "", "max_value": null, "min_value": null}, "ratios": [], "atmosphere": {"raw_string": "", "atmosphere_normalized": ""}}, {"operation_type": "mixing", "operation_details": "citric acid added at four times mole ratio of metal ions; stirred for one hour", "time": {"raw_string": "1 h", "unit": "h", "max_value": 1.0, "min_value": 1.0}, "temperature": {"raw_string": "", "unit": "", "max_value": null, "min_value": null}, "pH": {"raw_string": "", "max_value": null, "min_value": null}, "ratios": [{"type": "mole ratio", "description": "citric acid to metal ions", "value": "4:1"}], "atmosphere": {"raw_string": "", "atmosphere_normalized": ""}}, {"operation_type": "mixing", "operation_details": "20 mL of ethylene glycol added; pH maintained at 2", "time": {"raw_string": "", "unit": "", "max_value": null, "min_value": null}, "temperature": {"raw_string": "", "unit": "", "max_value": null, "min_value": null}, "pH": {"raw_string": "2", "max_value": 2.0, "min_value": 2.0}, "ratios": [], "atmosphere": {"raw_string": "", "atmosphere_normalized": ""}}, {"operation_type": "heating", "operation_details": "heated at 200 °C until the formation of a brown resin", "time": {"raw_string": "", "unit": "", "max_value": null, "min_value": null}, "temperature": {"raw_string": "200 °C", "unit": "°C", "max_value": 200.0, "min_value": 200.0}, "pH": {"raw_string": "", "max_value": null, "min_value": null}, "ratios": [], "atmosphere": {"raw_string": "", "atmosphere_normalized": ""}}, {"operation_type": "heating", "operation_details": "organic substances decomposed at 350 °C to obtain precursor powder", "time": {"raw_string": "", "unit": "", "max_value": null, "min_value": null}, "temperature": {"raw_string": "350 °C", "unit": "°C", "max_value": 350.0, "min_value": 350.0}, "pH": {"raw_string": "", "max_value": null, "min_value": null}, "ratios": [], "atmosphere": {"raw_string": "", "atmosphere_normalized": ""}}, {"operation_type": "heating", "operation_details": "treated in air at 800 °C for 48 h", "time": {"raw_string": "48 h", "unit": "h", "max_value": 48.0, "min_value": 48.0}, "temperature": {"raw_string": "800 °C", "unit": "°C", "max_value": 800.0, "min_value": 800.0}, "pH": {"raw_string": "", "max_value": null, "min_value": null}, "ratios": [], "atmosphere": {"raw_string": "air", "atmosphere_normalized": "Air"}}, {"operation_type": "grinding", "operation_details": "intermediate grinding", "time": {"raw_string": "", "unit": "", "max_value": null, "min_value": null}, "temperature": {"raw_string": "", "unit": "", "max_value": null, "min_value": null}, "pH": {"raw_string": "", "max_value": null, "min_value": null}, "ratios": [], "atmosphere": {"raw_string": "", "atmosphere_normalized": ""}}, {"operation_type": "heating", "operation_details": "treated at 900 °C for 48 h", "time": {"raw_string": "48 h", "unit": "h", "max_value": 48.0, "min_value": 48.0}, "temperature": {"raw_string": "900 °C", "unit": "°C", "max_value": 900.0, "min_value": 900.0}, "pH": {"raw_string": "", "max_value": null, "min_value": null}, "ratios": [], "atmosphere": {"raw_string": "air", "atmosphere_normalized": "Air"}}], "phase_purity": {"impurity_phase": [{"material_string": "CuO", "material_form": "", "material_formula": "CuO", "composition": [{"formula": "CuO", "amount": "1", "elements": {"Cu": "1", "O": "1"}, "species": {"Cu": "1", "O": "1"}}], "additives": [], "is_mixture": false, "phase": "", "oxygen_deficiency": "no", "oxidation_states": {"Cu": [2], "O": [-2]}}, {"material_string": "LaMnO3", "material_form": "", "material_formula": "LaMnO3", "composition": [{"formula": "LaMnO3", "amount": "1", "elements": {"La": "1", "Mn": "1", "O": "3"}, "species": {"La": "1", "Mn": "1", "O": "3"}}], "additives": [], "is_mixture": false, "phase": "", "oxygen_deficiency": "no", "oxidation_states": {"La": [3], "Mn": [3], "O": [-2]}}], "phase_purity_details": "exhibit detectable impurity phases CuO and LaMnO3; quantity of quadruple perovskite phase is ~85%", "classification": "Impure", "characterization_methods": {"characterization_string": ["XRD", "FE-SEM", "EDX", "XPS", "VSM"], "characterization_normalized": ["X-ray Diffraction (XRD)", "Scanning Electron Microscopy (SEM)", "Energy Dispersive X-ray Spectroscopy (EDS)", "X-ray Photoelectron Spectroscopy (XPS)", "Vibrating Sample Magnetometry (VSM)"]}}}
{"protocol": {"doi": "10.1016/j.ceramint.2015.03.171", "target": {"material_string": "Gadolinium doped Ceria", "material_form": "powder", "material_formula": "CeO2", "composition": [{"formula": "CeO2", "amount": "1", "elements": {"Ce": "1", "O": "2"}, "species": {"Ce": "1", "O": "2"}}], "additives": ["Gadolinium"], "is_mixture": false, "phase": "", "oxygen_deficiency": "no", "oxidation_states": {"Ce": [4], "O": [-2]}}, "metal_precursors": [{"material_string": "Ce(NO3)3·6H2O", "material_form": "", "material_formula": "Ce(NO3)3·6H2O", "composition": [{"formula": "Ce(NO3)3", "amount": "1", "elements": {"N": "3", "O": "9", "Ce": "1"}, "species": {"NO3": "3", "Ce": "1"}}, {"formula": "H2O", "amount": "6", "elements": {"H": "2", "O": "1"}, "species": {"H2O": "1"}}], "additives": [], "is_mixture": true, "phase": "", "oxygen_deficiency": "no", "oxidation_states": {"Ce": [3], "N": [5], "O": [-2]}}, {"material_string": "Gd(NO3)3·H2O", "material_form": "", "material_formula": "Gd(NO3)3·H2O", "composition": [{"formula": "Gd(NO3)3", "amount": "1", "elements": {"N": "3", "O": "9", "Gd": "1"}, "species": {"NO3": "3", "Gd": "1"}}, {"formula": "H2O", "amount": "1", "elements": {"H": "2", "O": "1"}, "species": {"H2O": "1"}}], "additives": [], "is_mixture": true, "phase": "", "oxygen_deficiency": "no", "oxidation_states": {"Gd": [3], "N": [5], "O": [-2]}}], "reagents": [{"reagent_string": "DI water", "reagent_role": "solvent", "pubchem_CID": 962, "iupac_name": "oxidane", "reagent_formula": "H2O", "smiles": "O"}, {"reagent_string": "Glycine", "reagent_role": "chelating agent", "pubchem_CID": 750, "iupac_name": "2-aminoacetic acid", "reagent_formula": "C2H5NO2", "smiles": "C(C(=O)O)N"}]}, "operations": [{"operation_type": "mixing", "operation_details": "stoichiometric molar ratio of metal nitrates dissolved in DI water; Glycine added as complexing agent; kept stirring for 12 h", "time": {"raw_string": "12 h", "unit": "h", "max_value": 12.0, "min_value": 12.0}, "temperature": {"raw_string": "", "unit": "", "max_value": null, "min_value": null}, "pH": {"raw_string": "", "max_value": null, "min_value": null}, "ratios": [{"type": "molar ratio", "description": "Fuel to oxidizer", "value": "0.5"}], "atmosphere": {"raw_string": "", "atmosphere_normalized": ""}}, {"operation_type": "mixing", "operation_details": "Water removed by heating at 70 °C which results into gelation", "time": {"raw_string": "", "unit": "", "max_value": null, "min_value": null}, "temperature": {"raw_string": "70 °C", "unit": "°C", "max_value": 70.0, "min_value": 70.0}, "pH": {"raw_string": "", "max_value": null, "min_value": null}, "ratios": [], "atmosphere": {"raw_string": "", "atmosphere_normalized": ""}}, {"operation_type": "heating", "operation_details": "gel kept in an oven at 200 °C until spontaneous ignition took place", "time": {"raw_string": "", "unit": "", "max_value": null, "min_value": null}, "temperature": {"raw_string": "200 °C", "unit": "°C", "max_value": 200.0, "min_value": 200.0}, "pH": {"raw_string": "", "max_value": null, "min_value": null}, "ratios": [], "atmosphere": {"raw_string": "", "atmosphere_normalized": ""}}, {"operation_type": "heating", "operation_details": "ash collected and calcined at 600 °C for 2 h", "time": {"raw_string": "2 h", "unit": "h", "max_value": 2.0, "min_value": 2.0}, "temperature": {"raw_string": "600 °C", "unit": "°C", "max_value": 600.0, "min_value": 600.0}, "pH": {"raw_string": "", "max_value": null, "min_value": null}, "ratios": [], "atmosphere": {"raw_string": "", "atmosphere_normalized": ""}}], "phase_purity": {"impurity_phase": [], "phase_purity_details": "The patterns confirm Face Centered Cubic (FCC) crystal structure; all other samples also have similar XRD patterns confirming phase purity", "classification": "Pure", "characterization_methods": {"characterization_string": ["XRD", "SEM", "particle size analysis", "BET", "impedance analysis"], "characterization_normalized": ["X-ray Diffraction (XRD)", "Scanning Electron Microscopy (SEM)", "Particle Size Analysis", "N2 Physisorption (BET/BJH)", "Electrochemical Impedance Spectroscopy (EIS)"]}}}
{"protocol": {"doi": "10.1016/j.ceramint.2015.03.171", "target": {"material_string": "Gadolinium doped Ceria", "material_form": "powder", "material_formula": "CeO2", "composition": [{"formula": "CeO2", "amount": "1", "elements": {"Ce": "1", "O": "2"}, "species": {"Ce": "1", "O": "2"}}], "additives": ["Gadolinium"], "is_mixture": false, "phase": "", "oxygen_deficiency": "no", "oxidation_states": {"Ce": [4], "O": [-2]}}, "metal_precursors": [{"material_string": "Ce(NO3)3·6H2O", "material_form": "", "material_formula": "Ce(NO3)3·6H2O", "composition": [{"formula": "Ce(NO3)3", "amount": "1", "elements": {"N": "3", "O": "9", "Ce": "1"}, "species": {"NO3": "3", "Ce": "1"}}, {"formula": "H2O", "amount": "6", "elements": {"H": "2", "O": "1"}, "species": {"H2O": "1"}}], "additives": [], "is_mixture": true, "phase": "", "oxygen_deficiency": "no", "oxidation_states": {"Ce": [3], "N": [5], "O": [-2]}}, {"material_string": "Gd(NO3)3·H2O", "material_form": "", "material_formula": "Gd(NO3)3·H2O", "composition": [{"formula": "Gd(NO3)3", "amount": "1", "elements": {"N": "3", "O": "9", "Gd": "1"}, "species": {"NO3": "3", "Gd": "1"}}, {"formula": "H2O", "amount": "1", "elements": {"H": "2", "O": "1"}, "species": {"H2O": "1"}}], "additives": [], "is_mixture": true, "phase": "", "oxygen_deficiency": "no", "oxidation_states": {"Gd": [3], "N": [5], "O": [-2]}}], "reagents": [{"reagent_string": "DI water", "reagent_role": "solvent", "pubchem_CID": 962, "iupac_name": "oxidane", "reagent_formula": "H2O", "smiles": "O"}, {"reagent_string": "Glycine", "reagent_role": "chelating agent", "pubchem_CID": 750, "iupac_name": "2-aminoacetic acid", "reagent_formula": "C2H5NO2", "smiles": "C(C(=O)O)N"}]}, "operations": [{"operation_type": "mixing", "operation_details": "stoichiometric molar ratio of metal nitrates dissolved in DI water; Glycine added as complexing agent; kept stirring for 12 h", "time": {"raw_string": "12 h", "unit": "h", "max_value": 12.0, "min_value": 12.0}, "temperature": {"raw_string": "", "unit": "", "max_value": null, "min_value": null}, "pH": {"raw_string": "", "max_value": null, "min_value": null}, "ratios": [{"type": "molar ratio", "description": "Fuel to oxidizer", "value": "1.5"}], "atmosphere": {"raw_string": "", "atmosphere_normalized": ""}}, {"operation_type": "mixing", "operation_details": "Water removed by heating at 70 °C which results into gelation", "time": {"raw_string": "", "unit": "", "max_value": null, "min_value": null}, "temperature": {"raw_string": "70 °C", "unit": "°C", "max_value": 70.0, "min_value": 70.0}, "pH": {"raw_string": "", "max_value": null, "min_value": null}, "ratios": [], "atmosphere": {"raw_string": "", "atmosphere_normalized": ""}}, {"operation_type": "heating", "operation_details": "gel kept in an oven at 250 °C until spontaneous ignition took place", "time": {"raw_string": "", "unit": "", "max_value": null, "min_value": null}, "temperature": {"raw_string": "250 °C", "unit": "°C", "max_value": 250.0, "min_value": 250.0}, "pH": {"raw_string": "", "max_value": null, "min_value": null}, "ratios": [], "atmosphere": {"raw_string": "", "atmosphere_normalized": ""}}, {"operation_type": "heating", "operation_details": "ash collected and calcined at 700 °C for 3 h", "time": {"raw_string": "3 h", "unit": "h", "max_value": 3.0, "min_value": 3.0}, "temperature": {"raw_string": "700 °C", "unit": "°C", "max_value": 700.0, "min_value": 700.0}, "pH": {"raw_string": "", "max_value": null, "min_value": null}, "ratios": [], "atmosphere": {"raw_string": "", "atmosphere_normalized": ""}}], "phase_purity": {"impurity_phase": [], "phase_purity_details": "The patterns confirm Face Centered Cubic (FCC) crystal structure; all other samples also have similar XRD patterns confirming phase purity", "classification": "Pure", "characterization_methods": {"characterization_string": ["XRD", "SEM", "particle size analysis", "BET", "impedance analysis"], "characterization_normalized": ["X-ray Diffraction (XRD)", "Scanning Electron Microscopy (SEM)", "Particle Size Analysis", "N2 Physisorption (BET/BJH)", "Electrochemical Impedance Spectroscopy (EIS)"]}}}
