Repository: hackingmaterials/sol-gel-data

# scripts/

Regenerates every numbered table and figure in the manuscript and the Supplementary
Information.

## Contents

- `figures_tables.ipynb` — one section per manuscript item. Table 2, Figure 2 and Figure 3
  are built from `sol_gel_dataset.jsonl`; Tables 3–5, Tables S2–S6 and Figures S1–S4 from
  the validation labels below.
- `validation/` — the human and LLM annotations for the 200-paper validation set:
  paper-level classification labels (`classification_human.jsonl`,
  `classification_LLM.jsonl`), the 286 records extracted by Gemini 3.0 Flash
  (`validation_LLM.jsonl`) and the 279 ground-truth records they are matched against

File: scripts/validation/validation_LLM.jsonl (part 37 of 37)
{"protocol": {"doi": "10.1016/j.ceramint.2015.03.171", "target": {"material_string": "Gadolinium doped Ceria", "material_form": "powder", "material_formula": "CeO2", "composition": [{"formula": "CeO2", "amount": "1", "elements": {"Ce": "1", "O": "2"}, "species": {"Ce": "1", "O": "2"}}], "additives": ["Gadolinium"], "is_mixture": false, "phase": "", "oxygen_deficiency": "no", "oxidation_states": {"Ce": [4], "O": [-2]}}, "metal_precursors": [{"material_string": "Ce(NO3)3·6H2O", "material_form": "", "material_formula": "Ce(NO3)3·6H2O", "composition": [{"formula": "Ce(NO3)3", "amount": "1", "elements": {"N": "3", "O": "9", "Ce": "1"}, "species": {"NO3": "3", "Ce": "1"}}, {"formula": "H2O", "amount": "6", "elements": {"H": "2", "O": "1"}, "species": {"H2O": "1"}}], "additives": [], "is_mixture": true, "phase": "", "oxygen_deficiency": "no", "oxidation_states": {"Ce": [3], "N": [5], "O": [-2]}}, {"material_string": "Gd(NO3)3·H2O", "material_form": "", "material_formula": "Gd(NO3)3·H2O", "composition": [{"formula": "Gd(NO3)3", "amount": "1", "elements": {"N": "3", "O": "9", "Gd": "1"}, "species": {"NO3": "3", "Gd": "1"}}, {"formula": "H2O", "amount": "1", "elements": {"H": "2", "O": "1"}, "species": {"H2O": "1"}}], "additives": [], "is_mixture": true, "phase": "", "oxygen_deficiency": "no", "oxidation_states": {"Gd": [3], "N": [5], "O": [-2]}}], "reagents": [{"reagent_string": "DI water", "reagent_role": "solvent", "pubchem_CID": 962, "iupac_name": "oxidane", "reagent_formula": "H2O", "smiles": "O"}, {"reagent_string": "Glycine", "reagent_role": "chelating agent", "pubchem_CID": 750, "iupac_name": "2-aminoacetic acid", "reagent_formula": "C2H5NO2", "smiles": "C(C(=O)O)N"}]}, "operations": [{"operation_type": "mixing", "operation_details": "stoichiometric molar ratio of metal nitrates dissolved in DI water; Glycine added as complexing agent; kept stirring for 12 h", "time": {"raw_string": "12 h", "unit": "h", "max_value": 12.0, "min_value": 12.0}, "temperature": {"raw_string": "", "unit": "", "max_value": null, "min_value": null}, "pH": {"raw_string": "", "max_value": null, "min_value": null}, "ratios": [{"type": "molar ratio", "description": "Fuel to oxidizer", "value": "1.0"}], "atmosphere": {"raw_string": "", "atmosphere_normalized": ""}}, {"operation_type": "mixing", "operation_details": "Water removed by heating at 70 °C which results into gelation", "time": {"raw_string": "", "unit": "", "max_value": null, "min_value": null}, "temperature": {"raw_string": "70 °C", "unit": "°C", "max_value": 70.0, "min_value": 70.0}, "pH": {"raw_string": "", "max_value": null, "min_value": null}, "ratios": [], "atmosphere": {"raw_string": "", "atmosphere_normalized": ""}}, {"operation_type": "heating", "operation_details": "gel kept in an oven at 300 °C until spontaneous ignition took place", "time": {"raw_string": "", "unit": "", "max_value": null, "min_value": null}, "temperature": {"raw_string": "300 °C", "unit": "°C", "max_value": 300.0, "min_value": 300.0}, "pH": {"raw_string": "", "max_value": null, "min_value": null}, "ratios": [], "atmosphere": {"raw_string": "", "atmosphere_normalized": ""}}, {"operation_type": "heating", "operation_details": "ash collected and calcined at 800 °C for 4 h", "time": {"raw_string": "4 h", "unit": "h", "max_value": 4.0, "min_value": 4.0}, "temperature": {"raw_string": "800 °C", "unit": "°C", "max_value": 800.0, "min_value": 800.0}, "pH": {"raw_string": "", "max_value": null, "min_value": null}, "ratios": [], "atmosphere": {"raw_string": "", "atmosphere_normalized": ""}}], "phase_purity": {"impurity_phase": [], "phase_purity_details": "The patterns confirm Face Centered Cubic (FCC) crystal structure; all other samples also have similar XRD patterns confirming phase purity", "classification": "Pure", "characterization_methods": {"characterization_string": ["XRD", "SEM", "particle size analysis", "BET", "impedance analysis"], "characterization_normalized": ["X-ray Diffraction (XRD)", "Scanning Electron Microscopy (SEM)", "Particle Size Analysis", "N2 Physisorption (BET/BJH)", "Electrochemical Impedance Spectroscopy (EIS)"]}}}
{"protocol": {"doi": "10.1016/j.jpowsour.2004.03.073", "target": {"material_string": "NaxTi0.22Mn0.78O2", "material_form": "powder", "material_formula": "NaxTi0.22Mn0.78O2", "composition": [{"formula": "NaxTi0.22Mn0.78O2", "amount": "1", "elements": {"Na": "x", "Ti": "0.22", "Mn": "0.78", "O": "2"}, "species": {"Na": "x", "Ti": "0.22", "Mn": "0.78", "O": "2"}}], "additives": [], "is_mixture": false, "phase": "", "oxygen_deficiency": "no", "oxidation_states": {}}, "metal_precursors": [{"material_string": "titanium isopropoxide", "material_form": "", "material_formula": "Ti(OCH(CH3)2)4", "composition": [{"formula": "Ti(OCH(CH3)2)4", "amount": "1", "elements": {"C": "12", "H": "28", "O": "4", "Ti": "1"}, "species": {"OCH(CH3)2": "4", "Ti": "1"}}], "additives": [], "is_mixture": false, "phase": "", "oxygen_deficiency": "no", "oxidation_states": {"Ti": [4], "O": [-2], "C": [-2], "H": [1]}}, {"material_string": "manganese nitrate", "material_form": "", "material_formula": "Mn(NO3)7", "composition": [{"formula": "Mn(NO3)7", "amount": "1", "elements": {"N": "7", "O": "21", "Mn": "1"}, "species": {"NO3": "7", "Mn": "1"}}], "additives": [], "is_mixture": false, "phase": "", "oxygen_deficiency": "no", "oxidation_states": {"Mn": [7], "N": [5], "O": [-2]}}, {"material_string": "sodium hydroxide", "material_form": "", "material_formula": "NaOH", "composition": [{"formula": "NaOH", "amount": "1", "elements": {"Na": "1", "O": "1", "H": "1"}, "species": {"Na": "1", "OH": "1"}}], "additives": [], "is_mixture": false, "phase": "", "oxygen_deficiency": "no", "oxidation_states": {"Na": [1], "O": [-2], "H": [1]}}], "reagents": [{"reagent_string": "distilled water", "reagent_role": "solvent", "pubchem_CID": 962, "iupac_name": "oxidane", "reagent_formula": "H2O", "smiles": "O"}, {"reagent_string": "nitric acid", "reagent_role": "unspecified", "pubchem_CID": 944, "iupac_name": "nitric acid", "reagent_formula": "HNO3", "smiles": "[N+](=O)(O)[O-]"}, {"reagent_string": "polyethylene glycol", "reagent_role": "unspecified", "pubchem_CID": null, "iupac_name": "", "reagent_formula": "", "smiles": ""}]}, "operations": [{"operation_type": "mixing", "operation_details": "200 mL of 0.2 M titanium isopropoxide mixed with 200 cc distilled water, maintained under reflux", "time": {"raw_string": "4 h", "unit": "h", "max_value": 4.0, "min_value": 4.0}, "temperature": {"raw_string": "50 °C", "unit": "°C", "max_value": 50.0, "min_value": 50.0}, "pH": {"raw_string": "", "max_value": null, "min_value": null}, "ratios": [], "atmosphere": {"raw_string": "", "atmosphere_normalized": ""}}, {"operation_type": "mixing", "operation_details": "pH adjusted to 3 by adding nitric acid to the clear sol", "time": {"raw_string": "", "unit": "", "max_value": null, "min_value": null}, "temperature": {"raw_string": "", "unit": "", "max_value": null, "min_value": null}, "pH": {"raw_string": "3", "max_value": 3.0, "min_value": 3.0}, "ratios": [], "atmosphere": {"raw_string": "", "atmosphere_normalized": ""}}, {"operation_type": "mixing", "operation_details": "Manganese nitrate and sodium hydroxide added to the stirred solution; 2% w/w polyethylene glycol added", "time": {"raw_string": "3 days", "unit": "days", "max_value": 3.0, "min_value": 3.0}, "temperature": {"raw_string": "", "unit": "", "max_value": null, "min_value": null}, "pH": {"raw_string": "", "max_value": null, "min_value": null}, "ratios": [], "atmosphere": {"raw_string": "", "atmosphere_normalized": ""}}, {"operation_type": "other", "operation_details": "solution was filtered and dried", "time": {"raw_string": "", "unit": "", "max_value": null, "min_value": null}, "temperature": {"raw_string": "", "unit": "", "max_value": null, "min_value": null}, "pH": {"raw_string": "", "max_value": null, "min_value": null}, "ratios": [], "atmosphere": {"raw_string": "", "atmosphere_normalized": ""}}, {"operation_type": "heating", "operation_details": "calcined for four hours", "time": {"raw_string": "4 h", "unit": "h", "max_value": 4.0, "min_value": 4.0}, "temperature": {"raw_string": "850 °C", "unit": "°C", "max_value": 850.0, "min_value": 850.0}, "pH": {"raw_string": "", "max_value": null, "min_value": null}, "ratios": [], "atmosphere": {"raw_string": "", "atmosphere_normalized": ""}}], "phase_purity": {"impurity_phase": [{"material_string": "sodium-rich layered phase", "material_form": "", "material_formula": "", "composition": [], "additives": [], "is_mixture": false, "phase": "", "oxygen_deficiency": "no", "oxidation_states": {}}], "phase_purity_details": "A small amount of a layered phase (<5%) was detected in the product, but the major phase was the expected tunnel compound. XRD lines were much broader due to small crystallite size and multiple maxima suggested a mixture of phases.", "classification": "Impure", "characterization_methods": {"characterization_string": ["XRD", "SEM", "laser ablation mass spectroscopy"], "characterization_normalized": ["X-ray Diffraction (XRD)", "Scanning Electron Microscopy (SEM)"]}}}
{"protocol": {"doi": "10.1016/j.matlet.2014.12.064", "target": {"material_string": "La-doped SnO2", "material_form": "powder", "material_formula": "SnO2", "composition": [{"formula": "SnO2", "amount": "1", "elements": {"Sn": "1", "O": "2"}, "species": {"Sn": "1", "O": "2"}}], "additives": ["La"], "is_mixture": false, "phase": "", "oxygen_deficiency": "no", "oxidation_states": {"Sn": [4], "O": [-2]}}, "metal_precursors": [{"material_string": "SnCl2·2H2O", "material_form": "", "material_formula": "SnCl2·2H2O", "composition": [{"formula": "SnCl2", "amount": "1", "elements": {"Sn": "1", "Cl": "2"}, "species": {"Sn": "1", "Cl": "2"}}, {"formula": "H2O", "amount": "2", "elements": {"H": "2", "O": "1"}, "species": {"H2O": "1"}}], "additives": [], "is_mixture": true, "phase": "", "oxygen_deficiency": "no", "oxidation_states": {"Sn": [2], "Cl": [-1]}}, {"material_string": "La(NO3)3·6H2O", "material_form": "", "material_formula": "La(NO3)3·6H2O", "composition": [{"formula": "La(NO3)3", "amount": "1", "elements": {"N": "3", "O": "9", "La": "1"}, "species": {"NO3": "3", "La": "1"}}, {"formula": "H2O", "amount": "6", "elements": {"H": "2", "O": "1"}, "species": {"H2O": "1"}}], "additives": [], "is_mixture": true, "phase": "", "oxygen_deficiency": "no", "oxidation_states": {"La": [3], "N": [5], "O": [-2]}}], "reagents": [{"reagent_string": "PVP", "reagent_role": "unspecified", "pubchem_CID": 6917, "iupac_name": "1-ethenylpyrrolidin-2-one", "reagent_formula": "C6H9NO", "smiles": "C=CN1CCCC1=O"}, {"reagent_string": "ethanol", "reagent_role": "solvent", "pubchem_CID": 702, "iupac_name": "ethanol", "reagent_formula": "C2H6O", "smiles": "CCO"}, {"reagent_string": "DMF", "reagent_role": "solvent", "pubchem_CID": 6228, "iupac_name": "N,N-dimethylformamide", "reagent_formula": "C3H7NO", "smiles": "CN(C)C=O"}, {"reagent_string": "deionized water", "reagent_role": "unspecified", "pubchem_CID": 962, "iupac_name": "oxidane", "reagent_formula": "H2O", "smiles": "O"}]}, "operations": [{"operation_type": "mixing", "operation_details": "0.3 g PVP dissolved in 2 mL ethanol", "time": {"raw_string": "", "unit": "", "max_value": null, "min_value": null}, "temperature": {"raw_string": "", "unit": "", "max_value": null, "min_value": null}, "pH": {"raw_string": "", "max_value": null, "min_value": null}, "ratios": [], "atmosphere": {"raw_string": "", "atmosphere_normalized": ""}}, {"operation_type": "mixing", "operation_details": "0.72 g SnCl2·2H2O and 0.035 g La(NO3)3·6H2O dissolved in 2.5 mL DMF", "time": {"raw_string": "", "unit": "", "max_value": null, "min_value": null}, "temperature": {"raw_string": "", "unit": "", "max_value": null, "min_value": null}, "pH": {"raw_string": "", "max_value": null, "min_value": null}, "ratios": [], "atmosphere": {"raw_string": "", "atmosphere_normalized": ""}}, {"operation_type": "mixing", "operation_details": "two solutions mixed together followed by magnetically stirring for 2 h", "time": {"raw_string": "2 h", "unit": "h", "max_value": 2.0, "min_value": 2.0}, "temperature": {"raw_string": "", "unit": "", "max_value": null, "min_value": null}, "pH": {"raw_string": "", "max_value": null, "min_value": null}, "ratios": [], "atmosphere": {"raw_string": "", "atmosphere_normalized": ""}}, {"operation_type": "deposition", "operation_details": "electrospinning", "time": {"raw_string": "", "unit": "", "max_value": null, "min_value": null}, "temperature": {"raw_string": "", "unit": "", "max_value": null, "min_value": null}, "pH": {"raw_string": "", "max_value": null, "min_value": null}, "ratios": [], "atmosphere": {"raw_string": "", "atmosphere_normalized": ""}}, {"operation_type": "heating", "operation_details": "calcining in a tube furnace at 600 °C for 4 h", "time": {"raw_string": "4 h", "unit": "h", "max_value": 4.0, "min_value": 4.0}, "temperature": {"raw_string": "600 °C", "unit": "°C", "max_value": 600.0, "min_value": 600.0}, "pH": {"raw_string": "", "max_value": null, "min_value": null}, "ratios": [], "atmosphere": {"raw_string": "", "atmosphere_normalized": ""}}, {"operation_type": "grinding", "operation_details": "as-calcined powders were slightly grinded", "time": {"raw_string": "", "unit": "", "max_value": null, "min_value": null}, "temperature": {"raw_string": "", "unit": "", "max_value": null, "min_value": null}, "pH": {"raw_string": "", "max_value": null, "min_value": null}, "ratios": [], "atmosphere": {"raw_string": "", "atmosphere_normalized": ""}}, {"operation_type": "mixing", "operation_details": "mixed with deionized water to form a paste", "time": {"raw_string": "", "unit": "", "max_value": null, "min_value": null}, "temperature": {"raw_string": "", "unit": "", "max_value": null, "min_value": null}, "pH": {"raw_string": "", "max_value": null, "min_value": null}, "ratios": [], "atmosphere": {"raw_string": "", "atmosphere_normalized": ""}}], "phase_purity": {"impurity_phase": [], "phase_purity_details": "All the diffraction peaks coincide well with standard data profile of tetragonal rutile SnO2; No characteristic diffraction peaks of La2O3 or other impurities are detected.", "classification": "Pure", "characterization_methods": {"characterization_string": ["SEM", "XRD", "XPS", "TEM", "BET", "EDX", "SAED"], "characterization_normalized": ["Scanning Electron Microscopy (SEM)", "X-ray Diffraction (XRD)", "X-ray Photoelectron Spectroscopy (XPS)", "Transmission Electron Microscopy (TEM)", "N2 Physisorption (BET/BJH)", "Energy Dispersive X-ray Spectroscopy (EDS)", "Selected Area Electron Diffraction (SAED)"]}}}
{"protocol": {"doi": "10.1016/j.matlet.2014.12.064", "target": {"material_string": "SnO2", "material_form": "powder", "material_formula": "SnO2", "composition": [{"formula": "SnO2", "amount": "1", "elements": {"Sn": "1", "O": "2"}, "species": {"Sn": "1", "O": "2"}}], "additives": [], "is_mixture": false, "phase": "", "oxygen_deficiency": "no", "oxidation_states": {"Sn": [4], "O": [-2]}}, "metal_precursors": [{"material_string": "SnCl2·2H2O", "material_form": "", "material_formula": "SnCl2·2H2O", "composition": [{"formula": "SnCl2", "amount": "1", "elements": {"Sn": "1", "Cl": "2"}, "species": {"Sn": "1", "Cl": "2"}}, {"formula": "H2O", "amount": "2", "elements": {"H": "2", "O": "1"}, "species": {"H2O": "1"}}], "additives": [], "is_mixture": true, "phase": "", "oxygen_deficiency": "no", "oxidation_states": {"Sn": [2], "Cl": [-1]}}], "reagents": [{"reagent_string": "PVP", "reagent_role": "unspecified", "pubchem_CID": 6917, "iupac_name": "1-ethenylpyrrolidin-2-one", "reagent_formula": "C6H9NO", "smiles": "C=CN1CCCC1=O"}, {"reagent_string": "ethanol", "reagent_role": "solvent", "pubchem_CID": 702, "iupac_name": "ethanol", "reagent_formula": "C2H6O", "smiles": "CCO"}, {"reagent_string": "DMF", "reagent_role": "solvent", "pubchem_CID": 6228, "iupac_name": "N,N-dimethylformamide", "reagent_formula": "C3H7NO", "smiles": "CN(C)C=O"}, {"reagent_string": "deionized water", "reagent_role": "unspecified", "pubchem_CID": 962, "iupac_name": "oxidane", "reagent_formula": "H2O", "smiles": "O"}]}, "operations": [{"operation_type": "mixing", "operation_details": "0.3 g PVP dissolved in 2 mL ethanol", "time": {"raw_string": "", "unit": "", "max_value": null, "min_value": null}, "temperature": {"raw_string": "", "unit": "", "max_value": null, "min_value": null}, "pH": {"raw_string": "", "max_value": null, "min_value": null}, "ratios": [], "atmosphere": {"raw_string": "", "atmosphere_normalized": ""}}, {"operation_type": "mixing", "operation_details": "0.72 g SnCl2·2H2O dissolved in 2.5 mL DMF", "time": {"raw_string": "", "unit": "", "max_value": null, "min_value": null}, "temperature": {"raw_string": "", "unit": "", "max_value": null, "min_value": null}, "pH": {"raw_string": "", "max_value": null, "min_value": null}, "ratios": [], "atmosphere": {"raw_string": "", "atmosphere_normalized": ""}}, {"operation_type": "mixing", "operation_details": "two solutions mixed together followed by magnetically stirring for 2 h", "time": {"raw_string": "2 h", "unit": "h", "max_value": 2.0, "min_value": 2.0}, "temperature": {"raw_string": "", "unit": "", "max_value": null, "min_value": null}, "pH": {"raw_string": "", "max_value": null, "min_value": null}, "ratios": [], "atmosphere": {"raw_string": "", "atmosphere_normalized": ""}}, {"operation_type": "deposition", "operation_details": "electrospinning", "time": {"raw_string": "", "unit": "", "max_value": null, "min_value": null}, "temperature": {"raw_string": "", "unit": "", "max_value": null, "min_value": null}, "pH": {"raw_string": "", "max_value": null, "min_value": null}, "ratios": [], "atmosphere": {"raw_string": "", "atmosphere_normalized": ""}}, {"operation_type": "heating", "operation_details": "calcining in a tube furnace at 600 °C for 4 h", "time": {"raw_string": "4 h", "unit": "h", "max_value": 4.0, "min_value": 4.0}, "temperature": {"raw_string": "600 °C", "unit": "°C", "max_value": 600.0, "min_value": 600.0}, "pH": {"raw_string": "", "max_value": null, "min_value": null}, "ratios": [], "atmosphere": {"raw_string": "", "atmosphere_normalized": ""}}, {"operation_type": "grinding", "operation_details": "as-calcined powders were slightly grinded", "time": {"raw_string": "", "unit": "", "max_value": null, "min_value": null}, "temperature": {"raw_string": "", "unit": "", "max_value": null, "min_value": null}, "pH": {"raw_string": "", "max_value": null, "min_value": null}, "ratios": [], "atmosphere": {"raw_string": "", "atmosphere_normalized": ""}}, {"operation_type": "mixing", "operation_details": "mixed with deionized water to form a paste", "time": {"raw_string": "", "unit": "", "max_value": null, "min_value": null}, "temperature": {"raw_string": "", "unit": "", "max_value": null, "min_value": null}, "pH": {"raw_string": "", "max_value": null, "min_value": null}, "ratios": [], "atmosphere": {"raw_string": "", "atmosphere_normalized": ""}}], "phase_purity": {"impurity_phase": [], "phase_purity_details": "", "classification": "Pure", "characterization_methods": {"characterization_string": ["SEM", "XRD", "XPS", "TEM", "BET", "EDX", "SAED"], "characterization_normalized": ["Scanning Electron Microscopy (SEM)", "X-ray Diffraction (XRD)", "X-ray Photoelectron Spectroscopy (XPS)", "Transmission Electron Microscopy (TEM)", "N2 Physisorption (BET/BJH)", "Energy Dispersive X-ray Spectroscopy (EDS)", "Selected Area Electron Diffraction (SAED)"]}}}
{"protocol": {"doi": "10.1016/j.matchemphys.2008.05.055", "target": {"material_string": "Ba0.65Sr0.35TiO3", "material_form": "powder", "material_formula": "Ba0.65Sr0.35TiO3", "composition": [{"formula": "Ba0.65Sr0.35TiO3", "amount": "1", "elements": {"Ba": "0.65", "Sr": "0.35", "Ti": "1", "O": "3"}, "species": {"Ba": "0.65", "Sr": "0.35", "TiO3": "1"}}], "additives": [], "is_mixture": false, "phase": "", "oxygen_deficiency": "no", "oxidation_states": {}}, "metal_precursors": [{"material_string": "Ba(CH3COO)2", "material_form": "", "material_formula": "Ba(CH3COO)2", "composition": [{"formula": "Ba(CH3COO)2", "amount": "1", "elements": {"C": "4", "H": "6", "O": "4", "Ba": "1"}, "species": {"CH3COO": "2", "Ba": "1"}}], "additives": [], "is_mixture": false, "phase": "", "oxygen_deficiency": "no", "oxidation_states": {"Ba": [2], "C": [0], "H": [1], "O": [-2]}}, {"material_string": "Sr(CH3COO)2·1/2H2O", "material_form": "", "material_formula": "Sr(CH3COO)2·0·5H2O", "composition": [{"formula": "Sr(CH3COO)2", "amount": "1", "elements": {"C": "4", "H": "6", "O": "4", "Sr": "1"}, "species": {"CH3COO": "2", "Sr": "1"}}, {"formula": "H2O", "amount": "0.5", "elements": {"H": "2", "O": "1"}, "species": {"H2O": "1"}}], "additives": [], "is_mixture": true, "phase": "", "oxygen_deficiency": "no", "oxidation_states": {"Sr": [2], "C": [0], "H": [1], "O": [-2]}}, {"material_string": "Ti(OC4H9)4", "material_form": "", "material_formula": "Ti(OC4H9)4", "composition": [{"formula": "Ti(OC4H9)4", "amount": "1", "elements": {"O": "4", "C": "16", "H": "36", "Ti": "1"}, "species": {"O": "4", "C": "16", "H": "36", "Ti": "1"}}], "additives": [], "is_mixture": false, "phase": "", "oxygen_deficiency": "no", "oxidation_states": {"Ti": [4], "O": [-2], "C": [-2], "H": [1]}}], "reagents": [{"reagent_string": "acetic acid", "reagent_role": "solvent", "pubchem_CID": 176, "iupac_name": "acetic acid", "reagent_formula": "C2H4O2", "smiles": "CC(=O)O"}, {"reagent_string": "2-methoxyethanol", "reagent_role": "solvent", "pubchem_CID": 8019, "iupac_name": "2-methoxyethanol", "reagent_formula": "C3H8O2", "smiles": "COCCO"}]}, "operations": [{"operation_type": "mixing", "operation_details": "Ba(CH3COO)2 and Sr(CH3COO)2·1/2H2O dissolved in acetic acid and stirred for 60 min at 70 °C", "time": {"raw_string": "60 min", "unit": "min", "max_value": 60.0, "min_value": 60.0}, "temperature": {"raw_string": "70 °C", "unit": "°C", "max_value": 70.0, "min_value": 70.0}, "pH": {"raw_string": "", "max_value": null, "min_value": null}, "ratios": [], "atmosphere": {"raw_string": "", "atmosphere_normalized": ""}}, {"operation_type": "mixing", "operation_details": "Ti(OC4H9)4 dissolved in 2-methoxyethanol and stirred for 30 min at 70 °C", "time": {"raw_string": "30 min", "unit": "min", "max_value": 30.0, "min_value": 30.0}, "temperature": {"raw_string": "70 °C", "unit": "°C", "max_value": 70.0, "min_value": 70.0}, "pH": {"raw_string": "", "max_value": null, "min_value": null}, "ratios": [], "atmosphere": {"raw_string": "", "atmosphere_normalized": ""}}, {"operation_type": "mixing", "operation_details": "two solutions mixed in the flask at 70 °C and stirred for 30 min", "time": {"raw_string": "30 min", "unit": "min", "max_value": 30.0, "min_value": 30.0}, "temperature": {"raw_string": "70 °C", "unit": "°C", "max_value": 70.0, "min_value": 70.0}, "pH": {"raw_string": "", "max_value": null, "min_value": null}, "ratios": [], "atmosphere": {"raw_string": "", "atmosphere_normalized": ""}}, {"operation_type": "mixing", "operation_details": "BST gel formed by controlling hydrolysis", "time": {"raw_string": "", "unit": "", "max_value": null, "min_value": null}, "temperature": {"raw_string": "", "unit": "", "max_value": null, "min_value": null}, "pH": {"raw_string": "", "max_value": null, "min_value": null}, "ratios": [], "atmosphere": {"raw_string": "", "atmosphere_normalized": ""}}, {"operation_type": "heating", "operation_details": "dry gel calcined at 1100 °C for 2 h", "time": {"raw_string": "2 h", "unit": "h", "max_value": 2.0, "min_value": 2.0}, "temperature": {"raw_string": "1100 °C", "unit": "°C", "max_value": 1100.0, "min_value": 1100.0}, "pH": {"raw_string": "", "max_value": null, "min_value": null}, "ratios": [], "atmosphere": {"raw_string": "atmosphere", "atmosphere_normalized": ""}}, {"operation_type": "grinding", "operation_details": "BST powders obtained after grinding", "time": {"raw_string": "", "unit": "", "max_value": null, "min_value": null}, "temperature": {"raw_string": "", "unit": "", "max_value": null, "min_value": null}, "pH": {"raw_string": "", "max_value": null, "min_value": null}, "ratios": [], "atmosphere": {"raw_string": "", "atmosphere_normalized": ""}}], "phase_purity": {"impurity_phase": [], "phase_purity_details": "XRD patterns match the characteristic of the perovskite structure; tetragonal structure", "classification": "Pure", "characterization_methods": {"characterization_string": ["XRD", "impedance analyzer", "LCR meter"], "characterization_normalized": ["X-ray Diffraction (XRD)", "Electrochemical Impedance Spectroscopy (EIS)", "LCR Meter"]}}}
{"protocol": {"doi": "10.1016/j.matchemphys.2008.05.055", "target": {"material_string": "Ba0.5Sr0.5TiO3", "material_form": "powder", "material_formula": "Ba0.5Sr0.5TiO3", "composition": [{"formula": "Ba0.5Sr0.5TiO3", "amount": "1", "elements": {"Ba": "0.5", "Sr": "0.5", "Ti": "1", "O": "3"}, "species": {"Ba": "0.5", "Sr": "0.5", "TiO3": "1"}}], "additives": [], "is_mixture": false, "phase": "", "oxygen_deficiency": "no", "oxidation_states": {}}, "metal_precursors": [{"material_string": "Ba(CH3COO)2", "material_form": "", "material_formula": "Ba(CH3COO)2", "composition": [{"formula": "Ba(CH3COO)2", "amount": "1", "elements": {"C": "4", "H": "6", "O": "4", "Ba": "1"}, "species": {"CH3COO": "2", "Ba": "1"}}], "additives": [], "is_mixture": false, "phase": "", "oxygen_deficiency": "no", "oxidation_states": {"Ba": [2], "C": [0], "H": [1], "O": [-2]}}, {"material_string": "Sr(CH3COO)2·1/2H2O", "material_form": "", "material_formula": "Sr(CH3COO)2·0·5H2O", "composition": [{"formula": "Sr(CH3COO)2", "amount": "1", "elements": {"C": "4", "H": "6", "O": "4", "Sr": "1"}, "species": {"CH3COO": "2", "Sr": "1"}}, {"formula": "H2O", "amount": "0.5", "elements": {"H": "2", "O": "1"}, "species": {"H2O": "1"}}], "additives": [], "is_mixture": true, "phase": "", "oxygen_deficiency": "no", "oxidation_states": {"Sr": [2], "C": [0], "H": [1], "O": [-2]}}, {"material_string": "Ti(OC4H9)4", "material_form": "", "material_formula": "Ti(OC4H9)4", "composition": [{"formula": "Ti(OC4H9)4", "amount": "1", "elements": {"O": "4", "C": "16", "H": "36", "Ti": "1"}, "species": {"O": "4", "C": "16", "H": "36", "Ti": "1"}}], "additives": [], "is_mixture": false, "phase": "", "oxygen_deficiency": "no", "oxidation_states": {"Ti": [4], "O": [-2], "C": [-2], "H": [1]}}], "reagents": [{"reagent_string": "acetic acid", "reagent_role": "solvent", "pubchem_CID": 176, "iupac_name": "acetic acid", "reagent_formula": "C2H4O2", "smiles": "CC(=O)O"}, {"reagent_string": "2-methoxyethanol", "reagent_role": "solvent", "pubchem_CID": 8019, "iupac_name": "2-methoxyethanol", "reagent_formula": "C3H8O2", "smiles": "COCCO"}]}, "operations": [{"operation_type": "mixing", "operation_details": "Ba(CH3COO)2 and Sr(CH3COO)2·1/2H2O dissolved in acetic acid and stirred for 60 min at 70 °C", "time": {"raw_string": "60 min", "unit": "min", "max_value": 60.0, "min_value": 60.0}, "temperature": {"raw_string": "70 °C", "unit": "°C", "max_value": 70.0, "min_value": 70.0}, "pH": {"raw_string": "", "max_value": null, "min_value": null}, "ratios": [], "atmosphere": {"raw_string": "", "atmosphere_normalized": ""}}, {"operation_type": "mixing", "operation_details": "Ti(OC4H9)4 dissolved in 2-methoxyethanol and stirred for 30 min at 70 °C", "time": {"raw_string": "30 min", "unit": "min", "max_value": 30.0, "min_value": 30.0}, "temperature": {"raw_string": "70 °C", "unit": "°C", "max_value": 70.0, "min_value": 70.0}, "pH": {"raw_string": "", "max_value": null, "min_value": null}, "ratios": [], "atmosphere": {"raw_string": "", "atmosphere_normalized": ""}}, {"operation_type": "mixing", "operation_details": "two solutions mixed in the flask at 70 °C and stirred for 30 min", "time": {"raw_string": "30 min", "unit": "min", "max_value": 30.0, "min_value": 30.0}, "temperature": {"raw_string": "70 °C", "unit": "°C", "max_value": 70.0, "min_value": 70.0}, "pH": {"raw_string": "", "max_value": null, "min_value": null}, "ratios": [], "atmosphere": {"raw_string": "", "atmosphere_normalized": ""}}, {"operation_type": "mixing", "operation_details": "BST gel formed by controlling hydrolysis", "time": {"raw_string": "", "unit": "", "max_value": null, "min_value": null}, "temperature": {"raw_string": "", "unit": "", "max_value": null, "min_value": null}, "pH": {"raw_string": "", "max_value": null, "min_value": null}, "ratios": [], "atmosphere": {"raw_string": "", "atmosphere_normalized": ""}}, {"operation_type": "heating", "operation_details": "dry gel calcined at 1100 °C for 2 h", "time": {"raw_string": "2 h", "unit": "h", "max_value": 2.0, "min_value": 2.0}, "temperature": {"raw_string": "1100 °C", "unit": "°C", "max_value": 1100.0, "min_value": 1100.0}, "pH": {"raw_string": "", "max_value": null, "min_value": null}, "ratios": [], "atmosphere": {"raw_string": "atmosphere", "atmosphere_normalized": ""}}, {"operation_type": "grinding", "operation_details": "BST powders obtained after grinding", "time": {"raw_string": "", "unit": "", "max_value": null, "min_value": null}, "temperature": {"raw_string": "", "unit": "", "max_value": null, "min_value": null}, "pH": {"raw_string": "", "max_value": null, "min_value": null}, "ratios": [], "atmosphere": {"raw_string": "", "atmosphere_normalized": ""}}], "phase_purity": {"impurity_phase": [], "phase_purity_details": "XRD patterns match the characteristic of the perovskite structure", "classification": "Pure", "characterization_methods": {"characterization_string": ["XRD", "impedance analyzer", "LCR meter"], "characterization_normalized": ["X-ray Diffraction (XRD)", "Electrochemical Impedance Spectroscopy (EIS)", "LCR Meter"]}}}
